Repository: avinash2692/material_genome

File: melting_points copy.txt (part 2 of 42)
Chemical System	Reaction	%A	%B	%C	Temperature, °C  	Reaction type  
Al-Nd  	L + Nd2Al = Nd3Al  	77.5  	66.7  	75  	780  	Peritectic  

Al-Nd  	L = Nd3Al + (Nd) ht  	81  	75  	88  	690  	Eutectic  

Al-Nd  	(Nd) ht = AlNd3 + (Nd) rt  	90  	75  	98  	650  	Eutectoid  

Al-Ni  	L = (Al) + NiAl3  	3  	0  	25  	639.9  	Eutectic  

Al-Ni  	L + Ni2Al3 = NiAl3  	15  	37  	25  	854  	Peritectic  

Al-Ni  	L + NiAl = Ni2Al3  	27  	42  	38.5  	1133  	Peritectic  

Al-Ni  	L = NiAl  	 	50  	 	1638  	Congruent  

Al-Ni  	L = NiAl + Ni3Al  	73.5  	69  	75  	1360  	Eutectic  

Al-Ni  	NiAl + Ni3Al = Ni5Al3 rt  	60.5  	72  	66  	700  	Peritectoid  

Al-Ni  	L + (Ni) = Ni3Al  	74  	77.5  	70  	1362  	Peritectic  

Al-P  	L = (Al) + AlP  	0  	0  	50  	660  	Eutectic  

Al-P  	L = AlP  	 	50  	 	2530  	Congruent  

Al-P  	L = AlP + (P) whi rt  	100  	50  	100  	44  	Eutectic  

Al-Pb  	L1 = L2 + (Al)  	0.19  	98  	100  	659  	Monotectic  

Al-Pb  	L2 = (Al) + (Pb)  	99.9  	0  	100  	327  	Eutectic  

Al-Pd  	L = (Al) + Pd8Al21  	7.7  	0  	27.6  	615  	Eutectic  

Al-Pd  	(Al) + Pd8Al21 =PdAl4 rt  	0  	27.6  	20  	560  	Peritectoid  

Al-Pd  	L + Pd2Al3 = Pd8Al21  	20  	38  	27.6  	790  	Peritectic  

Al-Pd  	L + PdAl ht = Pd2Al3  	29.5  	44  	40  	945  	Peritectic  

Al-Pd  	L = PdAl ht  	 	50  	 	1645  	Congruent  

Al-Pd  	PdAl ht = PdAl rt  	 	51  	 	850  	Polymorphic  

Al-Pd  	PdAl ht = Pd2Al3 + PdAl rt Al+  	46.5  	42  	48  	680  	Eutectoid  

Al-Pd  	PdAl ht + PdAl rt = PdAl rt Al+  	47.5  	48.5  	48  	740  	Peritectoid  

Al-Pd  	PdAl ht = PdAl rt + Pd2Al  	56  	52.5  	56.5  	545  	Eutectoid  

Al-Pd  	L = PdAl ht + Pd5Al3 ht  	 	55  	 	1315  	Eutectic  

Al-Pd  	L + Pd2Al = Pd5Al3 ht  	62  	65  	62.5  	1316  	Peritectic  

Al-Pd  	Pd5Al3 ht = PdAl ht + Pd2Al  	62.5  	57  	66.5  	615  	Eutectoid  

Al-Pd  	L = Pd2Al  	 	67  	 	1418  	Congruent  

Al-Pd  	Pd2Al = Pd5Al2 rt  	 	71  	 	980  	Maximum  

Al-Pd  	Pd2Al = Pd5Al2 rt + (Pd)  	73  	71.5  	81.2  	858  	Eutectoid  

Al-Pd  	L = Pd2Al + (Pd)  	76.7  	74.3  	79.7  	1055  	Eutectic  

Al-Pm  	L = (Al) + Pm3Al11 rt  	8  	0  	21.4  	640  	Eutectic  

Al-Pm  	L + PmAl2 = PmAl4 ht  	27  	33.3  	21.4  	1235  	Peritectic  

Al-Pm  	PmAl4 ht = Pm3Al11 rt  	 	21.4  	 	950  	Polymorphic  

Al-Pm  	L = PmAl2  	 	33.3  	 	1480  	Congruent  

Al-Pm  	L + PmAl2 = PmAl  	66  	33.3  	50  	940  	Peritectic  

Al-Pm  	PmAl4 ht + PmAl2 = Al3Pm  	21.4  	33.3  	25  	1200  	Eutectoid  

Al-Pm  	L + PmAl = Pm2Al  	71  	50  	66.7  	800  	Peritectic  

Al-Pm  	L + Pm2Al = Pm3Al  	83  	66.7  	75  	675  	Peritectic  

Al-Pm  	L = Pm3Al + (Pm) rt  	85  	75  	100  	640  	Eutectic  

Al-Pm  	L + (Pm) ht + (Pm) rt  	94  	100  	100  	890  	unknown  

Al-Pr  	L = (Al) + Pr3Al11 rt  	2.6  	0  	21.4  	651  	Eutectic  

Al-Pr  	L + Al2Pr = PrAl4 ht  	20.5  	33.3  	21.4  	1240  	Peritectic  

Al-Pr  	PrAl4 ht = Pr3Al11 rt  	 	21.4  	 	965  	Polymorphic  

Al-Pr  	PrAl4 ht + PrAl2 = Al3Pr  	21.4  	33.3  	25  	1075  	Peritectoid  

Al-Pr  	L = PrAl2  	 	33.3  	 	1480  	Congruent  

Al-Pr  	L + PrAl2 = PrAl ht  	65  	33.3  	50  	905  	Peritectic  

Al-Pr  	PrAl ht = PrAl rt  	 	50  	 	700  	Polymorphic  

Al-Pr  	L + PrAl ht = Pr2Al  	68.5  	50  	66.7  	735  	Peritectic  

Al-Pr  	L + Pr2Al = Pr3Al ht  	76  	66.7  	75  	685  	Peritectic  

Al-Pr  	Pr3Al ht = Pr3Al rt  	 	75  	 	330  	Polymorphic  

Al-Pr  	L = Pr3Al ht + (Pr) ht  	82.5  	75  	90  	650  	Eutectic  

Al-Pr  	(Pr) ht = Pr3Al ht + (Pr) rt  	92  	75  	97  	630  	Eutectoid  

Al-Pt  	L = (Al) + Pt5Al21  	0.4  	0  	19.2  	657  	Eutectic  

Al-Pt  	L + Pt8Al21 = Pt5Al21  	3.1  	27.6  	19.2  	806  	Peritectic  

Al-Pt  	L + PtAl2 = Pt8Al21  	18.8  	32.5  	27.6  	1127  	Peritectic  

Al-Pt  	L + Pt2Al3 = PtAl2  	31.8  	40  	33.3  	1406  	Congruent  

Al-Pt  	L = Pt2Al3  	 	40  	 	1527  	Congruent  

Al-Pt  	L = Pt2Al3 + PtAl rt  	44.7  	40  	50  	1468  	Eutectic  

Al-Pt  	L = PtAl rt  	 	50  	 	1554  	Congruent  

Al-Pt  	L + PtAl rt = PtAl ht  	53.7  	50  	51.5  	1510  	Peritectic  

Al-Pt  	PtAl ht = PtAl rt + Pt5Al3  	54.2  	50  	61.5  	1260  	Eutectoid  

Al-Pt  	L = PtAl ht + Pt5Al3  	57.9  	56  	61.5  	1397  	Eutectic  

Al-Pt  	L + Pt3Al ht2 = Pt5Al3  	62.5  	62.5  	67.3  	1455  	Peritectic  

Al-Pt  	Pt5Al3 + Pt3Al ht2 = Pt2Al ht  	63  	67  	66.7  	1430  	Peritectoid  

Al-Pt  	Pt2Al ht = Pt2Al rt  	 	~66.7  	 	1060  	Polymorphic  

Al-Pt  	L = Pt3Al ht2  	 	73  	 	1556  	Congruent  

Al-Pt  	Pt3Al ht2 = Pt3Al rt  	 	76.3  	 	1290  	Maximum  

Al-Pt  	Pt3Al ht2 = Pt3Al rt + (Pt)  	77.7  	77  	87  	1280  	Eutectoid  

Al-Pt  	L = Pt3Al ht2 + (Pt)  	79.5  	76.3  	85.7  	1507  	Eutectic  

Al-Pu  	L = (Al) + Pu0.9Al4 ht  	1.6  	0  	18.4  	650  	Eutectic  

Al-Pu  	L + PuAl3 ht1 = Pu0.9Al4 ht  	5.5  	24  	18.4  	925  	Peritectic  

Al-Pu  	Pu0.9Al4 ht = Pu0.9Al4 rt  	 	18.4  	 	640  	Polymorphic  

Al-Pu  	L + PuAl2 = PuAl3 ht3  	22  	33.3  	24  	1420  	Peritectic  

Al-Pu  	PuAl3 ht3 = PuAl3 ht2  	 	24  	 	1210  	Polymorphic  

Al-Pu  	PuAl3 ht2 = PuAl3 ht1  	 	24  	 	1027  	Polymorphic  

Al-Pu  	PuAl3 ht1 = PuAl3 rt  	 	24  	 	925  	Polymorphic  

Al-Pu  	L = PuAl2  	 	33.3  	 	1540  	Congruent  

Al-Pu  	Pu3Al ht = Pu0.75Al0.25 rt  	 	75  	 	195  	Polymorphic  

Al-Pu  	L + PuAl2 = (Pu) ht5  	90  	33.3  	88  	801  	Peritectic  

Al-Pu  	PuAl2 + (Pu) ht3 = Pu0.5Al0.5 ht  	33.3  	86  	50  	590  	Peritectoid  

Al-Pu  	Pu0.5Al0.5 ht = PuAl2 + Pu0.75Al0.25 rt  	50  	33.3  	75  	193  	Eutectoid  

Al-Pu  	Pu0.5Al0.5 ht + (Pu) ht3 = Pu3Al ht  	33.3  	86  	75  	560  	Peritectoid  

Al-Pu  	PuAl2 + (Pu) ht5 = (Pu) ht3  	33.3  	87  	83.5  	788  	Peritectoid  

Al-Pu  	(Pu) ht5 = (Pu) ht3 + (Pu) ht4  	99.7  	100  	100  	473  	Eutectoid  

Al-Pu  	(Pu) ht3 + (Pu) ht2 + (Pu) ht1  	97.5  	100  	100  	215  	unknown  

Al-Pu  	(Pu) ht3 + (Pu) ht1 + (Pu) rt  	97.5  	100  	100  	125  	unknown  

Al-Re  	L + (Al) + ReAl6  	0  	0  	14.3  	660.452  	unknown  

Al-Re  	(Al) + ReAl6 = ReAl12  	0  	14.3  	7.7  	602  	Peritectoid  

Al-Re  	L + Re14Re54.75 = ReAl6  	0  	20  	14.3  	691  	Peritectic  

Al-Re  	L + Re4Al11 = Re14Re54.75  	2.6  	26.7  	20  	1466  	Peritectic  

Al-Re  	L + Re2Al = Re4Al11  	9  	66.7  	26.7  	1603  	Peritectic  

Al-Re  	Re4Al11 + Re2Al = ReAl rt  	26.7  	66.7  	50  	1050  	Peritectoid  

Al-Re  	L + (Re) = Re2Al  	28.8  	97  	66.7  	2002  	Peritectic  

Al-Rh  	L = (Al) + Rh2Al9  	1  	0  	18.2  	657  	Eutectic  

Al-Rh  	RhAl + (Rh) = Rh2Al  	52  	100  	66.7  	530  	Peritectoid  

Al-Rh  	L = RhAl + (Rh)  	75  	50  	100  	1550  	Eutectic  

Al-Ru  	L + (Al) + RuAl6  	0  	0  	14.3  	660.452  	unknown  

Al-Ru  	L + Ru4Al13 = RuAl6  	1  	23  	14.3  	730  	Peritectic  

Al-Ru  	L + RuAl2 tet rt / RuAl2 orth rt = Ru4Al13  	18  	33  	25  	1400  	Peritectic  

Al-Ru  	L + Ru2Al3 tet ht / Ru2Al3 hex ht = RuAl2 tet rt / RuAl2 orth rt  	21  	37  	35  	1460  	Peritectic  

Al-Ru  	L + RuAl = Ru2Al3 tet ht / Ru2Al3 hex ht  	30  	45  	42  	1600  	Peritectic  

Al-Ru  	Ru2Al3 tet ht / Ru2Al3 hex ht = RuAl2 tet rt / RuAl2 orth rt + RuAl  	41  	36  	47  	980  	Eutectoid  

Al-Ru  	L = RuAl  	 	51  	 	2050  	Congruent  

Al-Ru  	L = RuAl + (Ru)  	70  	55  	96  	1900  	Eutectic  

Al-S  	L = (Al) + Al2S3 rt  	0  	0  	60  	660  	Eutectic  

Al-S  	L1 + L2 = AlS ht  	1  	51  	50  	1060  	Syntectic  

Al-S  	L2 = AlS ht + Al2S3 ht  	56  	50  	59  	1040  	Eutectic  

Al-S  	AlS ht = L1 + Al2S3 ht  	50  	1  	59  	1010  	Catatectic  

Al-S  	L2 = Al2S3 ht  	 	60  	 	1100  	Congruent  

Al-S  	Al2S3 ht = Al2S3 rt  	 	~60  	 	1000  	Polymorphic  

Al-S  	L2 = Al2S3 rt + L3  	63  	60  	98  	980  	Monotectic  

Al-Sb  	L = (Al) +AlSb  	0.476  	0  	50  	657.2  	Eutectic  

Al-Sb  	L = AlSb  	 	50  	 	1063.2  	Congruent  

Al-Sb  	L = AlSb + (Sb)  	98.33  	50  	100  	625.1  	Eutectic  

Al-Sc  	L = (Al) + ScAl3  	1  	0  	25  	655  	Eutectic  

Al-Sc  	L + ScAl2 = ScAl3  	21  	33.3  	25  	1280  	Peritectic  

Al-Sc  	L = ScAl2  	 	33.3  	 	1400  	Congruent  

Al-Sc  	L = ScAl2 + ScAl  	48.5  	33.3  	50  	1235  	Eutectic  

Al-Sc  	L = ScAl + Sc2Al  	56.5  	50  	66.7  	1200  	Eutectic  

Al-Sc  	L = Sc2Al  	 	66.7  	 	1280  	Congruent  

Al-Sc  	L = Sc2Al + (Sc) ht  	77  	66.7  	80  	1185  	Eutectic  

Al-Sc  	(Sc) ht = Sc2Al + (Sc) rt  	87  	66.7  	91  	970  	Eutectoid  

Al-Sc  	L = ScAl  	 	50  	 	1240  	Congruent  

Al-Se  	L = (Al) + Al2Se3  	0  	0  	60  	660  	Eutectic  

Al-Se  	L = Al2Se3  	 	60  	 	960  	Congruent  

Al-Se  	L = Al2Se3 + (Se)  	60  	100  	100  	221  	Eutectic  

Al-Si  	L = (Al) + (Si)  	12.2  	1.5  	100  	577  	Eutectic  

Al-Sm  	L = (Al) + SmAl3 rt  	3  	0  	25  	633  	Eutectic  

Al-Sm  	L = SmAl4  	 	21.4  	 	1450  	Congruent  

Al-Sm  	SmAl4 = L + SmAl3 rt  	21.4  	15  	25  	1066  	Catatectic  

Al-Sm  	L = SmAl4 + SmAl2  	23  	21.4  	33.3  	1214  	Eutectic  

Al-Sm  	SmAl4 + SmAl2 = SmAl3  	21.4  	33.3  	25  	1120  	Peritectoid  

Al-Sm  	L = SmAl2  	 	33.3  	 	1500  	Congruent  

Al-Sm  	L = Sm2Al + (Sm) ht1  	75  	66.7  	100  	740  	Eutectic  

Al-Sn  	L = (Al) + (Sn) rt  	97.6  	100  	99  	228  	Eutectic  

Al-Sr  	L = (Al) + SrAl4  	0.87  	0  	20  	654  	Eutectic  

Al-Sr  	L = SrAl4  	 	33.3  	 	1025  	Congruent  

Al-Sr  	L = SrAl4 + SrAl2  	31.6  	25  	33.3  	920  	Eutectoid  

Al-Sr  	L = SrAl2  	 	33.3  	 	922  	Congruent  

Al-Sr  	L + SrAl2 = Sr8Al7  	55.6  	33.3  	53.3  	664  	Peritectic  

Al-Sr  	Sr8Al7 = SrAl2 + (Sr) rt  	53.3  	33.3  	100  	345  	Eutectoid  

Al-Sr  	L = Sr8Al7 + (Sr) ht  	68.9  	53.3  	100  	580  	Eutectic  

Al-Sr  	Sr8Al7 + (Sr) ht = (Sr) rt  	53.3  	100  	100  	556.5  	Peritectoid  

Al-Ta  	L + TaAl3 = (Al)  	0.25  	25  	0.45  	662  	Peritectic  

Al-Ta  	L = TaAl3  	 	1608  	 	 	Congruent  

Al-Ta  	L + TaAl3 = Ta39Al69  	37  	25  	36.1  	1548  	Eutectoid  

Al-Ta  	Ta39Al69 = TaAl3 + Ta2Al3  	36.1  	25  	40  	1183  	Peritectoid  

Al-Ta  	Ta39Al69 + Ta5Al7 = Ta2Al3  	36.1  	41.7  	40  	1226  	Peritectoid  

Al-Ta  	Ta39Al69 + TaAl = Ta5Al7  	36.1  	50  	41.7  	1345  	Peritectoid  

Al-Ta  	Ta39Al69 + Ta0.67Al0.33 = TaAl  	36.1  	66  	50  	1446  	Peritectoid  

Al-Ta  	L = Ta39Al69 + Ta0.67Al0.33  	45  	36.1  	65  	1499  	Eutectic  

Al-Ta  	L + (Ta) = Ta0.67Al0.33  	63.2  	92  	76  	2061  	Peritectic  

Al-Tb  	L = (Al) + TbAl3  	3.5  	0  	25  	642  	Eutectic  

Al-Tb  	L + TbAl2 = TbAl3  	14  	33.3  	25  	1108  	Peritectic  

Al-Tb  	L = TbAl2  	 	33.3  	 	1514  	Congruent  

Al-Tb  	L + TbAl2 = TbAl  	57  	33.3  	50  	1079  	Peritectic  

Al-Tb  	L + TbAl = Tb3Al2  	67  	50  	60  	986  	Peritectic  

Al-Tb  	L + Tb3Al2 = Tb2Al  	71  	60  	66.7  	960  	Peritectic  

Al-Tb  	L = Tb2Al + (Tb) rt  	77  	66.7  	100  	903  	Eutectic  

Al-Tb  	L + (Tb) ht + (Tb) rt  	95  	100  	100  	1289  	unknown  

Al-Te  	L1 = (Al) + AlTe  	1.5  	0  	50  	649  	Eutectic  

Al-Te  	L1 + L2 = AlTe  	10  	55  	50  	857  	Syntectic  

Al-Te  	L2 = AlTe + Al2Te3 ht  	57  	50  	60  	850  	Eutectic  

Al-Te  	L = Al2Te3 ht  	 	60  	 	903  	Congruent  

Al-Te  	Al2Te3 ht = Al2Te3 rt  	 	60  	 	720  	Polymorphic  

Al-Te  	L2 + Al2Te3 rt = Al2Te5  	87.5  	60  	71.4  	465  	Peritectic  

Al-Te  	Al2Te5 = Al2Te3 rt + (Te)  	71.4  	60  	100  	415  	Eutectoid  

Al-Te  	L = Al2Te5 + (Te)  	78.5  	71.4  	100  	435  	Eutectic  

Al-Th  	L = (Al) + Th2Al7  	2.9  	0  	22.2  	630  	Eutectic  

Al-Th  	L + ThAl3 = Th2Al7  	7  	25  	22.2  	876  	Peritectic  

Al-Th  	L + ThAl2 = ThAl3  	13  	33.3  	25  	1120  	Peritectic  

Al-Th  	L = ThAl2  	 	33.3  	 	1520  	Congruent  

Al-Th  	L + ThAl2 = Th2Al3 ht  	44.5  	33.3  	38  	1394  	Peritectic  

Al-Th  	Th2Al3 ht = ThAl2 + ThAl  	38  	33.3  	50  	1100  	Eutectoid  

Al-Th  	L + Th2Al3 ht = ThAl  	52  	28  	50  	1318  	Peritectic  

Al-Th  	L = ThAl + Th3Al2 ht  	55  	50  	60  	1290  	Eutectic  

Al-Th  	L = Th3Al2 ht  	 	60  	 	1301  	Congruent  

Al-Th  	L = Th2Al  	 	66.7  	 	1307  	Congruent  

Al-Th  	L = Th2Al + (Th) rt  	80  	66.7  	99  	1243  	Eutectic  

Al-Th  	Th3Al2 ht = ThAl + Th2Al  	60  	50  	66.7  	1075  	Eutectoid  

Al-Th  	L + (Th) ht = (Th) rt  	84.5  	99  	99  	1382  	Peritectic  

Al-Ti  	L + (Ti) ht = (Ti) rt  	51  	55.2  	52.5  	1503  	Peritectic  

Al-Ti  	(Ti) rt = Ti3Al rt  	 	67  	 	1190  	Maximum  

Al-Ti  	L + (Ti) rt = TiAl  	44  	47.3  	45  	1476  	Peritectic  

Al-Ti  	(Ti) rt = Ti3Al rt + TiAl  	59.8  	60  	52.6  	1124  	Eutectoid  

Al-Ti  	TiAl + Ti12Al28 = TiAl2 rt  	42.6  	28.6  	33.3  	1206  	Peritectoid  

Al-Ti  	L + TiAl = Ti12Al28  	28  	33.3  	28.6  	1408  	Peritectic  

Al-Ti  	Ti12Al28 = TiAl2 rt + TiAl3  	28.6  	33.3  	25  	991  	Eutectoid  

Al-Ti  	L + Ti2Al5 = TiAl3  	22  	28.6  	25  	1387  	Peritectic  

Al-Ti  	L + TiAl3 = (Al)  	0  	25  	0.7  	665  	Peritectic  

Al-Tl  	L1 + L2 = (Al)  	0.5  	99.5  	0.5  	661  	Syntectic  

Al-Tl  	L2 + (Al) + (Tl) ht  	100  	0  	100  	304  	unknown  

Al-Tl  	(Al) + (Tl) ht + (Tl) rt  	0  	100  	100  	230  	unknown  

Al-Tm  	L = (Al) + TmAl3  	1.74  	0  	25  	645  	Eutectic  

Al-Tm  	L + TmAl2 = TmAl3  	20  	33.3  	25  	1230  	Peritectic  

Al-Tm  	L = TmAl2  	 	33.3  	 	1500  	Congruent  

Al-Tm  	L + TmAl2 = TmAl  	56  	33.3  	50  	1170  	Peritectic  

Al-Tm  	L = TmAl + Tm3Al2  	58  	50  	60  	1120  	Eutectic  

Al-Tm  	L = Tm3Al2  	 	60  	 	1160  	Congruent  

Al-Tm  	L + Tm3Al2 = Tm2Al  	75  	60  	66.7  	1070  	Peritectic  

Al-Tm  	L = Tm2Al + (Tm)  	80  	66.7  	100  	1000  	Eutectic  

Al-U  	L = (Al) + UAl4  	107  	0  	17.5  	641  	Eutectic  

Al-U  	L + UAl3 = UAl4 ht  	2  	25  	19  	731  	Peritectic  

Al-U  	UAl4 ht = UAl4  	 	17.5-20  	 	646  	Polymorphic  

Al-U  	L + UAl2 = UAl3  	13  	33.3  	25  	1350  	Peritectic  

Al-U  	L = UAl2  	 	33.3  	 	1620  	Congruent  

Al-U  	L = UAl2 + (U) ht2  	94  	33.3  	95  	1105  	Eutectic  

Al-U  	(U) ht2 = UAl2 + (U) ht1  	98.5  	33.3  	99  	758  	Eutectoid  

Al-U  	UAl2 + (U) ht1 + (U) rt  	33.3  	100  	100  	668  	unknown  

Al-V  	L + VAl10 = (Al)  	0  	8.7  	0  	662.1  	Peritectic  

Al-V  	L + V7Al45 = VAl10  	0  	13.7  	8.7  	670  	Peritectic  

Al-V  	L + V4Al23 = V7Al45  	0  	14.8  	13.7  	688  	Peritectic  

Al-V  	L + V2Al = V4Al23  	0.22  	33.3  	14.8  	736  	Peritectic  

Al-V  	L + V5Al8 = V2Al  	14  	38.5  	33.3  	1360  	Peritectic  

Al-V  	L + (V) = V5Al8  	28  	46  	38.5  	1670  	Peritectic  

Al-V  	V = V3Al rt  	 	75  	 	630  	Maximum  

Al-W  	L + (Al) + WAl12  	0  	0  	7.7  	660.452  	unknown  

Al-W  	L + WAl5 = WAl12  	0  	16.7  	7.7  	697  	Peritectic  

Al-W  	L + WAl4 = WAl5  	2  	19  	18  	870  	Peritectic  

Al-W  	L + WAl3 ht = WAl4  	17  	23  	21  	1326  	Peritectic  

Al-W  	L + W3Al7 ht = WAl3 ht  	17.5  	29  	24  	1344  	Peritectic  

Al-W  	WAl3 ht = WAl4 + (W)  	24  	21.5  	85.5  	1300  	Eutectoid  

Al-W  	L + W7Al13 ht = W3Al7 ht  	19.5  	32.5  	29.5  	1420  	Peritectic  

Al-W  	W3Al7 ht = WAl3 ht + (W)  	29.5  	25  	85.8  	1317  	Peritectic  

Al-W  	L + (W) = W7Al13 ht  	23.7  	91.3  	37  	1650  	Peritectic  

Al-W  	W7Al13 ht = W3Al7 ht + (W)  	33  	30  	86  	1335  	Eutectoid  

Al-Y  	L = (Al) + YAl3 rt  	3  	0  	25  	639  	Eutectic  

Al-Y  	L + YAl2 = YAl3 ht  	12  	33.3  	25  	980  	Peritectic  

Al-Y  	YAl3 ht = YAl3 rt  	 	25  	 	645  	Polymorphic  

Al-Y  	L = YAl2  	 	33.3  	 	1485  	Congruent  

Al-Y  	L + YAl2 = YAl  	53  	33.3  	50  	1130  	Peritectic  

Al-Y  	L = YAl + Y3Al2  	58  	50  	60  	1088  	Eutectic  

Al-Y  	L = Y3Al2  	 	60  	 	1100  	Congruent  

Al-Y  	L + Y3Al2 = Y2Al  	70  	60  	66.7  	985  	Peritectic  

Al-Y  	L = Y2Al + (Y) rt  	75  	66.7  	100  	900  	Eutectic  

Al-Y  	L + (Y) ht + (Y) rt  	97  	100  	100  	1478  	unknown  

Al-Yb  	L = (Al) + YbAl3  	4  	0  	25  	625  	Eutectic  

Al-Yb  	L + YbAl2 = YbAl3  	14  	33.3  	25  	980  	Peritectic  

Al-Yb  	L = YbAl2  	 	33.3  	 	1360  	Congruent  

Al-Yb  	L = YbAl2 + (Yb) rt  	77.5  	66.7  	100  	675  	Eutectic  

Al-Yb  	(Yb) ht = L + (Yb) rt  	97.5  	93.5  	99.5  	770  	Catatectic  

Al-Zn  	(Al)2 = (Al)1 + (Zn)  	59  	16.5  	98.4  	277  	Monotectoid  

Al-Zn  	(Al) = (Al)1 + (Al)2  	 	39  	 	352  	Critical  

Al-Zn  	L = (Al) + (Zn)  	88.7  	67  	97.2  	381  	Eutectic  

Al-Zr  	L + ZrAl3 = (Al)  	0  	25  	0  	660.8  	Peritectic  

Al-Zr  	L = ZrAl3  	 	25  	 	1580  	Congruent  

Al-Zr  	L = ZrAl3 + ZrAl2  	28  	25  	33.3  	1500  	Eutectic  

Al-Zr  	L = ZrAl2  	 	33.3  	 	1660  	Congruent  

Al-Zr  	L + ZrAl2 = Zr2Al3  	41  	33.3  	40  	1590  	Peritectic  

Al-Zr  	L = Zr2Al3 + Zr5Al4 ht  	49  	40  	55.6  	1485  	Eutectic  

Al-Zr  	Zr2Al3 + Zr5Al4 ht = ZrAl rt  	40  	55.6  	50  	1275  	Peritectoid  

Al-Zr  	L = Zr5Al4 ht  	 	55.6  	 	1550  	Congruent  

Al-Zr  	Zr5Al4 ht = ZrAl rt + Zr4Al3 rt  	55.6  	50  	57.1  	1000  	Eutectoid  

Al-Zr  	Zr5Al4 ht + Zr3Al2 = Zr4Al3 rt  	55.6  	60  	57.1  	1040  	Peritectoid  

Al-Zr  	L + Zr5Al4 ht = Zr3Al2  	61  	55.6  	60  	1480  	Peritectic  

Al-Zr  	L + Zr3Al2 = Zr5Al3 ht  	65  	60  	62.5  	1400  	Peritectic  

Al-Zr  	Zr5Al3 ht = Zr3Al2 + Zr2Al rt  	62.5  	60  	66.7  	1000  	Eutectoid  

Al-Zr  	L = Zr5Al3 ht + (Zr) ht  	69  	62.5  	74.1  	1350  	Eutectic  

Al-Zr  	Zr5Al3 ht + (Zr) ht = Zr2Al rt  	62.5  	80.1  	66.7  	1215  	Peritectoid  

Al-Zr  	Zr2Al rt + (Zr) ht = Zr3Al rt  	66.7  	88  	75  	1019  	Peritectoid  

Al-Zr  	Zr3Al rt + (Zr) ht = (Zr) rt  	75  	93.2  	91.7  	910  	Peritectoid  



 	Alloy Phase Diagram Database™	Element 1: Element 2: Element 3:  

HomeExplorerSearchToolsHelp

 

Special Points Table



Return to Contents



Chemical System	Reaction	%A	%B	%C	Temperature, °C 	Reaction type 

Am-B  	L + (Am) ht2 + (Am) ht1  	2  	0  	0  	1077  	unknown  

Am-B  	L = (Am) ht1 + B4Am  	4  	0  	80  	950  	Eutectic  

Am-B  	(Am) ht1 + (Am) rt + B4Am  	0  	0  	80  	769  	unknown  

Am-B  	L + B6Am = B4Am  	65  	85.7  	80  	2200  	Peritectic  

Am-B  	L = B6Am  	 	85.7  	 	2650  	Congruent  

Am-B  	L = B6Am + (B) rhom1  	98  	85.7  	100  	2050  	Eutectic  

Am-Cr  	L + (Am) ht2 + (Am) ht1  	9  	0  	0  	1077  	unknown  

Am-Cr  	L = (Am) ht1 + (Cr)  	30  	0  	100  	828  	Eutectic  

Am-Cr  	(Am) ht1 + (Am) rt + (Cr)  	0  	0  	100  	769  	unknown  

Am-Mo  	L + (Am) ht2 + (Mo)  	0  	0  	100  	1176  	unknown  

Am-Mo  	(Am) ht2 + (Am) ht1 + (Mo)  	0  	0  	100  	1077  	unknown  

Am-Mo  	(Am) ht1 + (Am) rt + (Mo)  	0  	0  	100  	769  	unknown  

Am-Np  	(Am) ht2 = L + (Am) ht1  	21  	69  	18  	1036  	Catatectic  

Am-Np  	L1 = (Am) ht2 + L2  	49  	21  	65  	1039  	Monotectic  

Am-Np  	L + (Am) ht1 = (Np) ht2  	98  	20  	97  	652  	Peritectic  

Am-O  	Am2O3 + Am2O3 O+ ht = Am2O3 O+ rt  	60  	61.7  	61.4  	520  	Peritectoid  

Am-O  	Am2O3 O+ ht = Am2O3 O+ rt + AmO22  	61.7  	70  	66.5  	360  	Eutectoid  

Am-O  	AmO21 = Am2O3 O+ ht + AmO22  	62.8  	62.7  	66.2  	890  	Monotectoid  

Am-Pd  	L = AmPd3  	 	75  	 	1500  	Congruent  

Am-Pd  	L = AmPd3 + (Pd)  	87.5  	77  	88  	1128  	Eutectic  

Am-Pt  	(Am) ht2 = L + (Am) ht1  	1  	16  	1  	1060  	Catatectic  

Am-Pt  	(Am) ht1 + (Am) rt + Am7Pt3  	0  	0  	30  	769  	unknown  

Am-Pt  	L = (Am) ht1 + Am7Pt3  	20  	1  	30  	1000  	Eutectic  

Am-Pt  	L + Am3Pt2 = Am7Pt3  	26  	40  	30  	1200  	Peritectic  

Am-Pt  	L + AmPt = Am3Pt2  	37  	50  	40  	1450  	Peritectic  

Am-Pt  	L = AmPt  	 	50  	 	1600  	Congruent  

Am-Pt  	L + AmPt = Am3Pt4  	58  	50  	57.1  	1500  	Peritectic  

Am-Pt  	L = Am3Pt4 + AmPt2  	60  	57.1  	66.7  	1450  	Eutectic  

Am-Pt  	L = AmPt2  	 	66.7  	 	2010  	Congruent  

Am-Pt  	L + AmPt2 = AmPt5 orth / AmPt5 hex  	86  	73.5  	83.3  	1750  	Peritectic  

Am-Pt  	L = AmPt5 orth / AmPt5 hex + (Pt)  	92  	83.3  	99  	1580  	Eutectic  

Am-Pu  	(Pu ht4,Am ht1) + (Pu) ht2 + (Pu) ht1  	96  	100  	100  	215  	unknown  

Am-Pu  	(Pu ht4,Am ht1) + (Pu) ht1 + (Pu) rt  	95  	100  	100  	215  	unknown  

Am-U  	(Am) ht2 = (Am) ht1 + (U) ht2  	17  	10  	93  	964  	Eutectoid  

Am-U  	(U) ht2 = (Am) ht1 + (U) ht1  	97  	7  	98  	760  	Eutectoid  

Am-U  	L1 = (Am) ht2 + L2  	36  	23  	81  	1108  	Monotectic  

Am-U  	L2 = (Am) ht2 + (U) ht2  	85  	23  	90  	1084  	Eutectic  



Found: 37 reactions

Return to Contents 



ASM Alloy Phase Diagrams Center, P. Villars, editor-in-chief; H. Okamoto and K. Cenzual, section editors;

http://www1.asminternational.org/AsmEnterprise/APD, ASM International, Materials Park, OH, USA, 2006-2015

© ASM International 2015. All Rights Reserved. Version 1.0.5.0



 	Alloy Phase Diagram Database™	Element 1: Element 2: Element 3:  

HomeExplorerSearchToolsHelp

 

Special Points Table



Return to Contents



Chemical System	Reaction	%A	%B	%C	Temperature, °C 	Reaction type 

Ag-As  	L + (Ag) = Ag0.9As0.1 ht  	21.5  	7.8  	10  	582  	Peritectic  

Ag-As  	Ag0.9As0.1 ht = (Ag) + (As)  	9.5  	7  	100  	446  	Eutectoid  

Ag-As  	L = Ag0.9As0.1 ht + (As)  	25.3  	11  	100  	540  	Eutectic  

Al-As  	L = (Al) + AlAs  	0  	0  	50  	658  	Eutectic  

Al-As  	L = AlAs  	 	50  	 	1770  	Congruent  

Al-As  	L = AlAs + (As)  	100  	50  	100  	815  	Eutectic  

As-Au  	L = (As) + (Au)  	43.5  	0  	100  	636  	Eutectic  

As-B  	? + B6As = AsB  	 	85.7  	50  	1070  	unknown  

As-Bi  	L = (As) + (Bi)  	99.5  	0  	100  	270.3  	Eutectic  

As-Cd  	L = (As) +CdAs2  	32.3  	0  	33  	620  	Eutectic  

As-Cd  	L = CdAs2  	 	33.3  	 	621  	Congruent  

As-Cd  	L = CdAs2 + Cd3As2 ht3  	44  	34  	60  	610  	Eutectic  

As-Cd  	L = Cd3As2 ht3  	 	60  	 	715  	Congruent  

As-Cd  	Cd3As2 ht3 = Cd3As2 ht2  	 	60  	 	595  	Polymorphic  

As-Cd  	Cd3As2 ht2 = Cd3As2 ht1  	 	60  	 	465  	Polymorphic  

As-Cd  	Cd3As2 ht1 = Cd3As2 rt  	 	60  	 	225  	Polymorphic  

As-Cd  	L = Cd3As2 ht1 + (Cd)  	99.5  	60  	100  	320  	Eutectic  

As-Co  	L = (As) + CoAs3  	1  	0  	25  	805  	Eutectic  

As-Co  	L + CoAs2 ht = CoAs3  	21  	33.3  	25  	950  	Peritectic  

As-Co  	L + CoAs ht = CoAs2 ht  	30  	30  	33.3  	1040  	Peritectic  

As-Co  	CoAs2 ht = CoAs2 rt  	 	33.3  	 	597  	Polymorphic  

As-Co  	L = CoAs ht  	 	50  	 	1180  	Congruent  

As-Co  	CoAs ht = CoAs rt  	 	50  	 	975  	Polymorphic  

As-Co  	L + CoAs ht = Co3As2 ht  	64  	50  	60  	1102  	Peritectic  

As-Co  	Co3As2 ht = CoAs rt + Co2As ht  	60  	50  	66.7  	940  	Eutectoid  

As-Co  	L + Co3As2 ht = Co2As ht  	70  	60  	66.7  	1040  	Peritectic  

As-Co  	Co2As ht = Co2As rt  	 	66.7  	 	452  	Polymorphic  

As-Co  	L + Co2As ht = Co5As2 ht  	72.5  	66.7  	71.4  	1010  	Peritectic  

As-Co  	Co5As2 ht = Co2As ht + (Co) ht  	71.4  	66.7  	97.5  	876  	Eutectoid  

As-Co  	L = Co5As2 ht + (Co) ht  	73  	71.4  	97.5  	997  	Eutectic  

As-Co  	Co2As ht + (Co) ht = (Co) rt  	66.7  	98.5  	97.5  	624  	Peritectoid  

As-Cr  	L = Cr2As ht  	 	66.7  	 	1250  	Congruent  

As-Cr  	Cr2As ht = Cr2As rt  	 	66.7  	 	1000  	Polymorphic  

As-Cu  	L = (As) + Cu4.75As2 ht  	54  	0  	70.4  	600  	Eutectic  

As-Cu  	Cu4.75As2 ht = Cu4.75As2 rt  	 	~71  	 	380  	Polymorphic  

As-Cu  	L = Cu3As ht  	 	73.5  	 	827  	Congruent  

As-Cu  	L = Cu3As ht + (Cu)  	81.8  	74.9  	93.17  	685  	Eutectic  

As-Dy  	L = (As) + DyAs rt  	5  	0  	50  	750  	Eutectic  

As-Dy  	L = DyAs rt  	 	50  	 	>2500  	Congruent  

As-Dy  	L = DyAs rt + (Dy) ht  	96  	50  	98  	1340  	Eutectic  

As-Dy  	(Dy) ht = DyAs rt + (Dy) rt  	98.5  	50  	99  	1270  	Eutectoid  

As-Er  	L = (As) + ErAs rt  	5  	0  	50  	760  	Eutectic  

As-Er  	L = ErAs rt  	 	50  	 	>2500  	Congruent  

As-Er  	L = ErAs rt + (Er)  	96  	50  	99  	1460  	Eutectic  

As-Eu  	L + EuAs2 = EuAs3  	25  	33.3  	25  	800  	Peritectic  

As-Eu  	L + Eu2As3 = EuAs2  	32.5  	41  	33.3  	912  	Peritectic  

As-Eu  	EuAs2 + Eu2As3 = Eu2As3 As+ ht  	33.3  	41  	<40  	842  	Peritectoid  

As-Eu  	Eu2As3 As+ ht = EuAs2 + Eu2As3  	<40  	33.3  	41  	697  	Eutectoid  

As-Eu  	L + Eu3As4 = Eu2As3  	39  	42.9  	41  	930  	Peritectic  

As-Eu  	L + EuAs = Eu3As4  	40.5  	50  	42.9  	950  	Peritectic  

As-Eu  	L+ ? = EuAs  	44  	 	50  	990  	Peritectic  

As-Fe  	L = (As) + FeAs2  	6.5  	0  	33.3  	800  	Eutectic  

As-Fe  	L = FeAs2  	 	33.3  	 	1020  	Congruent  

As-Fe  	L = FeAs2 + FeAs  	42  	33.3  	50  	1008  	Eutectic  

As-Fe  	L = FeAs  	 	50  	 	1030  	Congruent  

As-Fe  	L + FeAs = Fe3As2 ht  	57  	50  	56  	1000  	Peritectic  

As-Fe  	Fe3As2 ht = FeAs + AsFe2  	60  	50  	66.7  	824  	Eutectoid  

As-Fe  	L = Fe3As2 ht + Fe2As  	65  	63  	66.7  	920  	Eutectic  

As-Fe  	L = Fe2As  	 	66.7  	 	930  	Congruent  

As-Fe  	L = Fe2As + (Fe) rt  	76  	66.7  	91  	840  	Eutectic  

As-Ga  	L = (As) + GaAs  	2  	0  	50  	810  	Eutectic  

As-Ga  	L = GaAs  	 	50  	 	1238  	Congruent  

As-Ga  	L + GaAs + (Ga)  	100  	50  	100  	29.7741  	unknown  

As-Gd  	L = GdAs + (Gd) ht  	95  	50  	97  	1250  	Eutectic  

As-Gd  	(Gd) ht = GdAs + (Gd) rt  	98  	50  	99  	1160  	Eutectoid  

As-Gd  	L = (As) + GdAs  	4  	0  	50  	740  	Eutectic  

As-Gd  	L = GdAs  	 	50  	 	2620  	Congruent  

As-Ge  	L = (As) + GeAs2  	25  	12  	33.3  	745  	Eutectic  

As-Ge  	L = GeAs2  	 	33.3  	 	756  	Congruent  

As-Ge  	L = GeAs2 + GeAs  	40  	33.3  	50  	750  	Eutectic  

As-Ge  	L = GeAs  	 	50  	 	762  	Congruent  

As-Ge  	L = GeAs + (Ge)  	60  	50  	100  	754  	Eutectic  

As-Ho  	L = (As) + HoAs rt  	5  	0  	50  	760  	Eutectic  

As-Ho  	L = HoAs rt  	 	50  	 	>2500  	Congruent  

As-Ho  	L = HoAs rt + (Ho)  	96  	50  	99  	1420  	Eutectic  

As-In  	L = (As) + InAs  	14.4  	0  	50  	731.7  	Eutectic  

As-In  	L = InAs  	 	50  	 	938  	Congruent  

As-In  	L = InAs + (In)  	100  	50  	100  	156.6  	Eutectic  

As-K  	K3As11 ht = K3As11 rt  	 	21.4  	 	371  	Polymorphic  

As-K  	K3As7 ht = K3As7 rt  	 	33.3  	 	386  	Polymorphic  

As-K  	L = K3As7 ht + KAs  	41  	33.3  	50  	530  	Eutectic  

As-K  	L = KAs  	 	50  	 	625  	Congruent  

As-K  	L = KAs + K5As4  	54.5  	50  	55.6  	584  	Eutectic  

As-K  	L = K5As4  	 	55.6  	 	588  	Congruent  

As-K  	L = K5As4 + K3As  	63  	55.6  	75  	531  	Eutectic  

As-K  	L = K3As  	 	75  	 	655  	Congruent  

As-K  	L = K3As + (K)  	100  	75  	100  	63.7  	Eutectic  

As-Lu  	L = (As) + LuAs  	5  	0  	50  	740  	Eutectic  

As-Lu  	L = LuAs  	 	50  	 	>2500  	Congruent  

As-Lu  	L = LuAs + (Lu)  	97  	50  	99  	1550  	Eutectic  

As-Mg  	L = (As) + MgAs4  	11  	0  	20  	750  	Eutectic  

As-Mg  	L + Mg3As2 rt = MgAs4  	19  	60  	20  	800  	Peritectic  

As-Mg  	L + Mg3As2 ht = Mg3As2 rt  	53.5  	60  	60  	1100  	Peritectic  

As-Mg  	L = Mg3As2 ht  	 	60  	 	1230  	Congruent  

As-Mg  	Mg3As2 ht = L + Mg3As2 rt  	62  	61  	67  	980  	Catatectic  

As-Mg  	L = Mg3As2 rt + (Mg)  	88  	61.5  	100  	630  	Eutectic  

As-Mn  	L = MnAs ht2  	 	50  	 	935  	Congruent  

As-Mn  	MnAs ht2 = MnAs rt  	 	50  	 	125  	Polymorphic  

As-Mn  	MnAs ht1 = MnAs rt  	 	50  	 	40  	Polymorphic  

As-Mn  	L = MnAs ht2 + Mn2.9As2 ht2  	57  	50  	60  	870  	Eutectic  

As-Mn  	MnAs ht2 + Mn3As2 rt = Mn4As3 rt  	50  	59.5  	57.1  	650  	Peritectoid  

As-Mn  	L + AsMn2 = Mn2.9As2 ht2  	58  	66.7  	60  	880  	Peritectic  

As-Mn  	Mn2.9As2 ht2 = MnAs ht2 + Mn3As2 rt  	59.5  	50  	59.5  	750  	Eutectoid  

As-Mn  	L = Mn2As  	 	66.7  	 	1029  	Congruent  

As-Mn  	L = ? + (Mn) ht1  	82  	 	95  	930  	Eutectic  

As-Mn  	Mn2.9As2 ht2 + Mn2As = Mn3As2 rt  	60.5  	66.7  	60.5  	775  	Peritectoid  

As-Mn  	(Mn) ht3 = L + (Mn) ht2  	99  	95  	100  	1130  	Eutectoid  

As-Mn  	L + (Mn) ht2 = (Mn) ht1  	93.5  	100  	99  	1110  	Peritectic  

As-Mn  	(Mn) ht1 = Mn3As + (Mn) rt  	99  	75  	100  	700  	Eutectoid  

As-Mo  	(As) + MoAs2 = Mo0.4As2  	0  	33.3  	16.7  	605  	Peritectoid  

As-Nd  	L + NdAs rt = Nd3As  	80  	50  	75  	1690  	Peritectic  

As-Nd  	L = Nd3As + (Nd) ht  	98.5  	75  	99  	970  	Eutectic  

As-Nd  	(Nd) ht = Nd3As + (Nd) rt  	99  	75  	99.5  	850  	Eutectoid  

As-Nd  	L = NdAs rt  	 	50  	 	2220  	Congruent  

As-Ni  	NiAs2 ht = NiAs2 rt  	 	33.3  	 	600  	Polymorphic  

As-Ni  	L = NiAs2 ht + NiAs rt  	42  	25  	48.7  	853  	Eutectic  

As-Ni  	L = NiAs rt  	 	49.5  	 	970  	Congruent  

As-Ni  	L + NiAs rt = Ni11As8  	61  	50  	57.9  	830  	Peritectic  

As-Ni  	L = Ni11As8 + Ni5As2  	62.8  	57.9  	71.26  	804  	Eutectic  

As-Ni  	L = Ni5As2  	 	71.4  	 	1000  	Congruent  

As-Ni  	L = Ni5As2 + (Ni)  	76.6  	71.91  	95  	897  	Eutectic  

As-P  	L + (As) = AsP  	52.4  	19.1  	39.9  	683  	Peritectic  

As-P  	L + AsP = (P)  	76.2  	44.9  	64.6  	618  	Peritectic  

As-Pb  	L = (As) + (Pb)  	93.15  	0  	100  	291  	Eutectic  

As-Pd  	L = PdAs2  	 	33.3  	 	802  	Congruent  

As-Pd  	L = PdAs2 + Pd2As ht  	59.2  	33.3  	66.7  	610  	Eutectic  

As-Pd  	Pd2As ht = Pd2As rt  	 	66.7  	 	485  	Polymorphic  

As-Pd  	L = Pd2As ht  	 	66.7  	 	737  	Congruent  

As-Pd  	L = Pd2As ht + Pd5As2  	68  	66.7  	71.4  	728  	Eutectic  

As-Pd  	L = Pd5As2  	 	71.4  	 	860  	Congruent  

As-Pd  	Pd5As2 + AsPd3 = As3Pd8  	71.4  	75  	72.7  	745  	Peritectoid  

As-Pd  	L + Pd5As2 + AsPd3  	75  	71.4  	75  	820  	unknown  

As-Pd  	L = AsPd3 + AsPd5  	80  	75  	83.3  	715  	Eutectic  

As-Pd  	L = AsPd5  	 	83.3  	 	800  	Congruent  

As-Pd  	L = AsPd5 + (Pd)  	96.5  	83.3  	100  	770  	Eutectic  

As-Pt  	L = (As) + PtAs2  	0.5  	0  	33.3  	815  	Eutectic  

As-Pt  	L = PtAs2  	 	33.3  	 	1475  	Congruent  

As-Pt  	L = PtAs2 + (Pt)  	72.5  	33.3  	100  	600  	Eutectic  

As-Rb  	L = (As) + RbAs  	46  	0  	50  	540  	Eutectic  

As-Rb  	Rb3As ht= Rb3As rt  	 	21.4  	 	416  	Polymorphic  

As-Rb  	Rb3As7 ht = Rb3As7 rt  	 	30  	 	335  	Polymorphic  

As-Rb  	L = RbAs  	 	50  	 	575  	Congruent  

As-Rb  	L = RbAs + Rb5As4  	54.5  	50  	55.6  	520  	Eutectic  

As-Rb  	L = Rb5As4  	 	55.6  	 	525  	Congruent  

As-Rb  	L = Rb5As4 + Rb3As  	65  	55.6  	75  	485  	Eutectic  

As-Rb  	L = Rb3As  	 	75  	 	540  	Congruent  

As-Rb  	L + Rb3As + (Rb)  	100  	75  	100  	39.48  	unknown  

As-S  	L1 = (As) + L2  	9  	0  	27  	780  	Monotectic  

As-S  	L2 = (As) + As4S3 ht2  	41.5  	0  	42.9  	200  	Eutectic  

As-S  	L = As4S ht2  	 	42.9  	 	215  	Congruent  

As-S  	As4S ht2 = As4S3 ht1  	 	42.9  	 	151  	Polymorphic  

As-S  	As4S3 ht1 = As4S3 rt  	 	42.9  	 	131  	Polymorphic  

As-S  	L = As4S3 ht2 + AsS rea  	44  	42.9  	50  	210  	Eutectic  

As-S  	L = AsS ht  	 	50  	 	318  	Congruent  

As-S  	AsS ht = AsS rea  	 	50  	 	266  	Polymorphic  

As-S  	L = AsS ht + As2S3  	56.5  	50  	60  	305  	Eutectic  

As-S  	L = As2S3  	 	60  	 	310  	Congruent  

As-S  	L = As2S3 + (S)  	99  	60  	100  	112  	Eutectic  

As-Sb  	L = (As,Sb)  	 	75  	 	612  	Minimum  

As-Se  	L = (As) + AsSe  	43  	0  	50  	249  	Eutectic  

As-Se  	(As) + AsSe = As4Se3  	0  	50  	42.9  	127  	Peritectoid  

As-Se  	L = AsSe  	 	50  	 	300  	Congruent  

As-Se  	L = AsSe + As2Se3  	52  	50  	60  	297  	Eutectic  

As-Se  	L = As2Se3  	 	60  	 	370  	Congruent  

As-Se  	L = As2Se3 + (Se)  	81  	60  	100  	147  	Eutectic  

As-Si  	L = (As) + SiAs2  	10  	0  	33.3  	979  	Eutectic  

As-Si  	L + SiAs = SiAs2  	20  	50  	33.3  	977  	Peritectic  

As-Si  	L = SiAs  	 	50  	1113  	1113  	Congruent  

As-Si  	L = SiAs + (Si)  	60  	60  	96.5  	1097  	Eutectic  

As-Sm  	L = SmAs  	 	50  	 	2300  	Congruent  

As-Sm  	L = SmAs + (Sm) ht1  	85  	50  	100  	900  	Eutectic  

As-Sm  	L + (Sm) ht2 + (Sm) ht1  	90  	100  	100  	992  	unknown  

As-Sm  	SmAs + (Sm) ht1 + (Sm) rt  	50  	100  	100  	734  	unknown  

As-Sn  	L = (As) + SnAs  	39  	21.9  	50  	579  	Eutectic  

As-Sn  	L = SnAs  	 	50  	 	595  	Congruent  

As-Sn  	L + SnAs = Sn4As3  	57.5  	50  	57.14  	587.8  	Peritectic  

As-Sn  	L = Sn4As3+ (Sn) rt  	99.8  	59  	100  	231.3  	Eutectic  

As-Tb  	L = (As) + TbAs  	5  	0  	50  	750  	Eutectic  

As-Tb  	L = TbAs  	 	50  	 	>2500  	Congruent  

As-Tb  	L = TbAs + (Tb) ht  	95  	50  	98  	1300  	Eutectic  

As-Tb  	(Tb) ht = TbAs + (Tb) rt  	99  	50  	99.5  	1200  	Eutectoid  

As-Te  	L = (As) + As2Te3  	56  	0  	60  	330  	Eutectic  

As-Te  	L = As2Te3  	 	60  	 	381  	Congruent  

As-Te  	L = As2Te3 + (Te)  	73  	60  	100  	363  	Eutectic  

As-Th  	L = ThAs  	 	50  	 	2780  	Congruent  

As-Th  	L = ThAs + (Th) ht  	93.5  	51  	100  	1545  	Eutectic  

As-Th  	ThAs + (Th) ht + (Th) rt  	50  	100  	100  	1360  	unknown  

As-Ti  	L = Ti4As + (Ti) ht  	88  	80  	99  	1360  	Eutectic  

As-Ti  	Ti4As + (Ti) ht + (Ti) rt  	50  	100  	200  	882  	unknown  

As-Tl  	L1 = (As) + L2  	37  	0  	71  	240  	Monotectic  

As-Tl  	L2 = (As) + (Tl) rt  	80.8  	0  	100  	220  	Eutectic  

As-Tl  	L2 + (Tl) ht + (Tl) rt  	84  	100  	100  	230  	unknown  

As-Tm  	L = (As) + TmAs  	4  	0  	100  	750  	Eutectic  

As-Tm  	L = TmAs  	 	50  	 	>2500  	Congruent  

As-Tm  	L = TmAs + (Tm)  	96  	50  	99  	1470  	Eutectic  

As-U  	L = UAs  	 	50  	 	2705  	Congruent  

As-U  	L + UAs + (U) ht2  	99.5  	50  	100  	1125  	Eutectic  

As-U  	UAs + (U) ht2 + (U) ht1  	50  	100  	100  	776  	unknown  

As-U  	UAs + (U) ht1 + (U) rt  	50  	100  	100  	668  	unknown  

As-Yb  	L = YbAs rt  	 	50  	 	2480  	Congruent  

As-Yb  	L = YbAs rt + Yb4As3 rt  	55  	50  	57.1  	1680  	Eutectic  

As-Yb  	L = Yb4As3 rt  	 	57.1  	 	1780  	Congruent  

As-Yb  	L + Yb4As3 rt = Yb5As3  	64  	57.1  	62.5  	1570  	Peritectic  

As-Yb  	L = Yb5As3 + (Yb) rt  	82  	62.5  	100  	620  	Eutectic  

As-Yb  	L + (Yb) ht + (Yb) rt  	96  	100  	100  	795  	unknown  

As-Zn  	L = (As) + ZnAs2  	19  	0  	33.3  	725  	Eutectic  

As-Zn  	L = ZnAs2  	 	33.3  	 	770  	Congruent  

As-Zn  	L = ZnAs2 + Zn1.5As ht2  	38  	33.3  	60  	650  	Eutectic  

As-Zn  	L = Zn1.5As ht2  	 	60  	 	1015  	Congruent  

As-Zn  	Zn1.5As ht2 = Zn3As2 ht1  	 	60  	 	651  	Polymorphic  

As-Zn  	Zn3As2 ht1 = Zn3As2 rt  	 	60  	 	190  	Polymorphic  



Found: 211 reactions

Return to Contents 



ASM Alloy Phase Diagrams Center, P. Villars, editor-in-chief; H. Okamoto and K. Cenzual, section editors;

http://www1.asminternational.org/AsmEnterprise/APD, ASM International, Materials Park, OH, USA, 2006-2015

© ASM International 2015. All Rights Reserved. Version 1.0.5.0

At-Mo  	L + (At) + MoAt2  	0  	0  	33.3  	302  	unknown  



 	Alloy Phase Diagram Database™	Element 1: Element 2: Element 3:  

HomeExplorerSearchToolsHelp

 

Special Points Table



Return to Contents



Chemical System	Reaction	%A	%B	%C	Temperature, °C 	Reaction type 

Al-Au  	L = (Al) + Al2Au  	1.1  	0  	33  	650  	Eutectic  

Al-Au  	L = Al2Au  	 	33.3  	 	1060  	Congruent  

Al-Au  	L + Al2Au = AlAu  	56  	34  	50  	625  	Peritectic  

Al-Au  	L = AlAu + Al2Au ht  	60  	50  	65  	569  	Eutectic  

Al-Au  	L = Al2Au ht  	 	66  	 	624  	Congruent  

Al-Au  	Al2Au ht = AlAu2 rt Al+  	 	65.5  	 	575  	Maximum  

Al-Au  	AlAu+ Al2Au ht = AlAu2 rt Al+  	50  	65  	65  	545  	Peritectoid  

Al-Au  	Al2Au ht = AlAu2 rt Al-  	 	66.3  	 	565  	Maximum  

Al-Au  	Al2Au ht = AlAu2 rt Al+ + Al3Au8  	66.7  	66.7  	72.7  	560  	Eutectoid  

Al-Au  	L + Al2Au ht = Al3Au8  	73  	66.8  	72.7  	575  	Peritectic  

Al-Au  	L = Al3Au8 + Al0.2Au0.8 ht  	78  	72.7  	80  	525  	Eutectic  

Al-Au  	Al3Au8 + Al0.2Au0.8 ht = AlAu4  	72.7  	80  	80  	510  	Peritectoid  

Al-Au  	L + (Au) = Al0.2Au0.8 ht  	80  	87  	81.2  	545  	Peritectic  

Al-Au  	Al0.2Au0.8 ht = AlAu4 + (Au)  	81  	80  	88.5  	500  	Eutectoid  

As-Au  	L = (As) + (Au)  	43.5  	0  	100  	636  	Eutectic  

Au-B  	L = (Au) + (B) rhom1  	0  	0  	100  	1064  	Eutectic  

Au-B  	L2 = L1 + (B) rhom1  	81  	25  	100  	1990  	Monotectic  

Au-Be  	L = (Au) + BeAu3  	21.5  	0.2  	25  	580  	Eutectic  

Au-Be  	L = BeAu3  	 	25  	 	596  	Congruent  

Au-Be  	BeAu3 = (Au) + BeAu2  	25  	0.2  	33.3  	390  	Eutectoid  

Au-Be  	L = BeAu3 + BeAu2  	25.9  	25  	33.3  	595  	Eutectic  

Au-Be  	L = BeAu2  	 	33.3  	 	645  	Congruent  

Au-Be  	L = BeAu2 + Be3Au4 ht  	39.4  	33.3  	42.9  	602  	Eutectic  

Au-Be  	L + BeAu ht = Be3Au4 ht  	40.3  	49  	42.9  	610  	Peritectic  

Au-Be  	Be3Au4 ht = BeAu2 + BeAu rt  	42.9  	33.3  	49  	555  	Eutectoid  

Au-Be  	L = BeAu ht  	 	50  	 	730  	Congruent  

Au-Be  	L = BeAu ht + Be3Au  	57  	51  	73  	650  	Eutectic  

Au-Be  	L = Be3Au  	 	75  	 	850  	Congruent  

Au-Be  	L = Be3Au + Be5Au  	80  	77  	83  	820  	Eutectic  

Au-Be  	BeAu ht = Be3Au4 ht + BeAu rt  	49  	42.9  	49  	585  	Eutectoid  

Au-Be  	BeAu ht + Be3Au = BeAu rt  	51  	73  	51  	595  	Peritectoid  

Au-Be  	L = Be5Au  	 	84  	 	850  	Congruent  

Au-Be  	L = Be5Au + (Be) rt  	91  	85  	100  	800  	Eutectic  

Au-Be  	L + (Be) ht + (Be) rt  	99  	100  	100  	1270  	unknown  

Au-Bi  	L + (Au) = Au2Bi ht  	66.9  	0  	33.3  	371  	Peritectic  

Au-Bi  	Au2Bi ht = (Au) + (Bi)  	33.3  	0  	100  	116  	Eutectoid  

Au-Bi  	L = Au2Bi ht + (Bi)  	86.8  	33.3  	100  	241.1  	Eutectic  

Au-C  	L = (Au) + (C) gra  	4.7  	0.082  	 	1050  	Eutectic  

Au-Ca  	L = (Au) + CaAu4  	13  	0.5  	20  	804  	Eutectic  

Au-Ca  	L = CaAu4  	 	20  	 	880  	Congruent  

Au-Ca  	L = CaAu4 + CaAu3  	22.5  	20  	25  	853  	Eutectic  

Au-Ca  	L = CaAu3  	 	25  	 	860  	Congruent  

Au-Ca  	L = CaAu3 + CaAu2 ht  	30  	25  	33.3  	764  	Eutectic  

Au-Ca  	CaAu2 ht = CaAu2 rt  	 	33.3  	 	700  	Polymorphic  

Au-Ca  	L = CaAu2 ht + CaAu rt  	39  	33.3  	50  	807  	Eutectic  

Au-Ca  	L = CaAu ht  	 	52.5  	 	1015  	Congruent  

Au-Ca  	CaAu ht = L + CaAu rt  	50  	41  	50  	844  	Catatectic  

Au-Ca  	L + CaAu ht = CaAu rt  	57.5  	55  	55  	885  	Peritectic  

Au-Ca  	L + CaAu rt = Ca5Au4  	58.5  	55  	57.1  	850  	Peritectic  

Au-Ca  	L + Ca5Au4 = Ca7Au3  	76  	57.1  	66.7  	798  	Peritectic  

Au-Ca  	L = Ca7Au3 + (Ca) ht  	85  	66.7  	95.5  	658  	Eutectic  

Au-Cd  	L + (Au) = Au2Cd ht  	43  	32.5  	35.5  	627  	Peritectic  

Au-Cd  	(Au) + Au2Cd ht = Au3Cd rt  	22.5  	25.5  	25  	412  	Peritectoid  

Au-Cd  	L = Au2Cd ht + AuCd ht  	41  	35.5  	43  	627  	Eutectic  

Au-Cd  	L = AuCd ht  	 	47  	 	629  	Congruent  

Au-Cd  	L + AuCd ht = Au5Cd8 ht3  	61.6  	56  	61.2  	540  	Peritectic  

Au-Cd  	AuCd ht + Au5Cd8 ht3 = Au5Cd8 ht2  	56.5  	61.5  	61.2  	516  	Peritectoid  

Au-Cd  	Au5Cd8 ht2 = AuCd ht + Au5Cd8 ht1  	62.6  	57  	62.7  	370  	Eutectoid  

Au-Cd  	AuCd ht + Au5Cd8 ht1 = Au3Cd5 rt  	56  	62.9  	61.6  	340  	Peritectoid  

Au-Cd  	L = Au5Cd8 ht3 + AuCd3 ?1  	70  	67.6  	70.8  	496  	Eutectic  

Au-Cd  	Au5Cd8 ht3 = Au5Cd8 ht2 + AuCd3 ?1  	66  	65.5  	69.9  	450  	Eutectoid  

Au-Cd  	Au5Cd8 ht2 + AuCd3 ?1 = Au5Cd8 ht1  	64.4  	70.1  	64.6  	375  	Peritectoid  

Au-Cd  	Au5Cd8 ht1 = Au3Cd5 rt + AuCd3 ?1  	63.6  	62  	71.1  	305  	Eutectoid  

Au-Cd  	L = AuCd3 ?1  	 	72.5  	 	505  	Congruent  

Au-Cd  	L = AuCd3 ?1 + (Cd)  	93  	76.5  	96.5  	309  	Eutectic  

Au-Cd  	AuCd4 ht = AuCd4 rt  	 	82  	 	270  	Polymorphic  

Au-Cd  	Au3Cd5 rt + AuCd3 ?1 + Au0.5Cu1.5  	62  	72  	72  	270  	unknown  

Au-Cd  	AuCd3 ?1 + (Cd) = AuCd4 ht  	76.5  	96.6  	82  	300  	Peritectoid  

Au-Ce  	L + Au51Ce14 = Au6Ce  	11  	21.5  	14.3  	900  	Peritectic  

Au-Ce  	L = Au51Ce14 + Au2Ce  	31  	21.5  	33.3  	1025  	Eutectic  

Au-Ce  	L = Au2Ce  	 	33.3  	 	1130  	Congruent  

Au-Ce  	L = Au2Ce + AuCe ht  	38.7  	33.3  	50  	995  	Eutectic  

Au-Ce  	L = AuCe ht  	 	50  	 	1372  	Congruent  

Au-Ce  	AuCe ht = AuCe rt  	 	480  	 	50  	Polymorphic  

Au-Ce  	L + AuCe ht = AuCe2  	76  	50  	66.7  	665  	Peritectic  

Au-Ce  	L = AuCe2 + (Ce) ht2  	84  	66.7  	100  	520  	Eutectic  

Au-Ce  	L = (Au) + Au6Ce  	9.5  	0  	14.3  	808  	Eutectic  

Au-Ce  	L = Au51Ce14  	 	21.5  	 	1150  	Congruent  

Au-Cl  	L + (Au) = AuCl ht  	60  	0  	50  	342  	Peritectic  

Au-Cl  	AuCl =(Au) + AuCl3  	50  	0  	75  	90  	Eutectoid  

Au-Cl  	L = AuCl ht + AuCl3  	68  	50  	75  	260  	Eutectic  

Au-Cl  	L = AuCl3  	 	75  	 	304  	Congruent  

Au-Co  	L = (Au) + (Co) ht  	24.8  	23  	9831  	996.5  	Eutectic  

Au-Co  	(Au) + (Co) ht + (Co) rt  	0  	100  	100  	422  	unknown  

Au-Cr  	L + (Cr) = (Au)  	47  	23.9  	98  	1160  	Peritectic  

Au-Cr  	(Au) = Au4Cr rt  	 	21  	 	340  	Maximum  

Au-Cr  	(Au) = Au4Cr + (Cr)  	24  	23  	99  	320  	Eutectoid  

Au-Cs  	L = (Au) + CsAu5  	3  	0  	16.7  	1040  	Eutectic  

Au-Cs  	L = CsAu5  	 	16.7  	 	1070  	Congruent  

Au-Cs  	L + CsAu5 + CsAu  	50  	16.7  	50  	585  	unknown  

Au-Cs  	L = CsAu + (Cs)  	100  	50  	100  	27  	Eutectic
