Repository: avinash2692/material_genome

File: melting_points copy.txt (part 3 of 42)
Chemical System	Reaction	%A	%B	%C	Temperature, °C  	Reaction type  
Au-Cu  	L = (Cu,Au)  	 	44  	 	910  	Minimum  

Au-Cu  	(Cu,Au) + CuAu orth rt = CuAu3  	34.5  	39.5  	38.5  	240  	Peritectoid  

Au-Cu  	(Cu,Au) = CuAu orth rt  	 	50  	 	410  	Maximum  

Au-Cu  	CuAu orth rt = CuAu tet rt  	 	50  	 	385  	Maximum  

Au-Cu  	(Cu,Au) = CuAu orth rt + Cu3Au Au+ ht  	64  	62.5  	65.6  	285  	Eutectoid  

Au-Cu  	Cu3Au Au+ ht = CuAu orth rt + Cu3Au rt  	66  	62.5  	66.5  	250  	Eutectoid  

Au-Cu  	(Cu,Au) = Cu3Au rt  	 	75  	 	390  	Maximum  

Au-Dy  	L = (Au) + Au6Dy  	9.5  	2.3  	14.3  	808  	Eutectic  

Au-Dy  	L + Au51Dy14 = Au6Dy  	10  	21.5  	14.3  	854  	Peritectic  

Au-Dy  	L + Au3Dy = Au51Dy14  	15  	25  	21.5  	1095  	Peritectic  

Au-Dy  	L = Au3Dy  	 	25  	 	1230  	Congruent  

Au-Dy  	L = Au3Dy + Au2Dy  	27  	25  	33.3  	1185  	Eutectic  

Au-Dy  	L = Au2Dy  	 	33.3  	 	1320  	Congruent  

Au-Dy  	L = Au2Dy + AuDy rt  	38  	33.3  	50  	1235  	Eutectic  

Au-Dy  	L = AuDy ht  	 	50  	 	1660  	Congruent  

Au-Dy  	AuDy ht = AuDy rt  	 	50  	 	1360  	Polymorphic  

Au-Dy  	L + AuDy rt = AuDy2  	74  	50  	66.7  	1065  	Peritectic  

Au-Dy  	L = AuDy2 + (Dy) rt  	79  	66.7  	100  	935  	Eutectic  

Au-Dy  	L + (Dy) ht + (Dy) rt  	98  	100  	100  	1381  	unknown  

Au-Er  	L = (Au) + Au4Er  	11.4  	0  	20  	734  	Eutectic  

Au-Er  	L + Au3Er = Au4Er  	19  	25  	20  	1034  	Peritectic  

Au-Er  	L = Au3Er  	 	25  	 	1196  	Congruent  

Au-Er  	L = Au3Er + Au2Er  	27  	25  	33.3  	1175  	Eutectic  

Au-Er  	L = Au2Er  	 	33.3  	 	1242  	Congruent  

Au-Er  	L = Au2Er + AuEr rt  	34.3  	33.3  	50  	1239  	Eutectic  

Au-Er  	L = AuEr rt  	 	50  	 	1710  	Congruent  

Au-Er  	L + AuEr rt = AuEr2  	70.5  	50  	66.7  	1135  	Peritectic  

Au-Er  	L = AuEr2 +(Er)  	76.6  	66.7  	100  	1051  	Eutectic  

Au-Eu  	L = (Au) + Au5Eu  	9  	0  	16.7  	850  	Eutectic  

Au-Eu  	L = Au5Eu  	 	16.7  	 	975  	Congruent  

Au-Eu  	L + Au5Eu = Au4Eu  	22.5  	16.7  	20  	905  	Peritectic  

Au-Eu  	L = Au4Eu + Au2Eu  	25  	20  	33.3  	855  	Eutectic  

Au-Eu  	L = Au2Eu  	 	33.3  	 	1085  	Congruent  

Au-Eu  	L = Au2Eu + AuEu ht  	43.5  	33.3  	50  	900  	Eutectic  

Au-Eu  	L = AuEu ht  	 	50  	 	1020  	Congruent  

Au-Eu  	AuEu ht = AuEu rt  	 	50  	 	810  	Polymorphic  

Au-Eu  	L + AuEu rt = Au2Eu3  	61  	50  	60  	755  	Peritectic  

Au-Eu  	L + Au2Eu3 = Au3Eu7  	73  	60  	73  	585  	Peritectic  

Au-Eu  	L + Au3Eu7 = AuEu3  	75  	60  	75  	500  	Peritectic  

Au-Eu  	L = AuEu3 + (Eu)  	80  	75  	100  	465  	Eutectic  

Au-Fe  	L = (Au)  	 	18.5  	 	1036  	Minimum  

Au-Fe  	L + (Fe) ht = (Au)  	56.8  	91.9  	74.1  	1173  	Peritectic  

Au-Fe  	L + (Fe) rt = (Fe) ht  	89  	97.6  	97.3  	1433  	Peritectic  

Au-Fe  	(Fe) ht = (Au) + (Fe) rt  	97.8  	53.1  	98.6  	868  	Eutectoid  

Au-Ga  	L + (Au) = Au0.875Ga0.125  	23.3  	12.4  	13.3  	415.4  	Peritectic  

Au-Ga  	Au0.875Ga0.125 = (Au) + Au7Ga2 ht  	12.75  	11.1  	20.4  	304  	Eutectoid  

Au-Ga  	L + Au0.875Ga0.125 = Au7Ga2 ht  	24.2  	14.2  	20.6  	409.8  	Peritectic  

Au-Ga  	Au7Ga2 ht = (Au) + Au7Ga2 rt  	20.6  	8.7  	21.3  	282  	Eutectoid  

Au-Ga  	L + Au7Ga2 ht = Au7Ga2 rt  	26.5  	22.1  	23.5  	375  	Peritectic  

Au-Ga  	L = Au7Ga2 rt + Au2Ga ht  	28.5  	24.8  	29.8  	346.7  	Eutectic  

Au-Ga  	L = Au2Ga ht  	 	30  	 	348.9  	Congruent  

Au-Ga  	Au2Ga ht = Au7Ga2 rt + Au2Ga rt  	29.8  	23  	29.8  	274  	Eutectoid  

Au-Ga  	Au2Ga ht + AuGa = Au2Ga rt  	31  	50  	31  	286  	Peritectoid  

Au-Ga  	L = Au2Ga ht + AuGa  	34  	31  	50  	339.4  	Eutectic  

Au-Ga  	L = AuGa  	 	50  	 	461.3  	Congruent  

Au-Ga  	L = AuGa + AuGa2  	56  	50  	66.7  	448.6  	Eutectic  

Au-Ga  	L = AuGa2  	 	66.7  	 	491.3  	Congruent  

Au-Ga  	L + AuGa2 = (Ga)  	100  	66.7  	100  	30  	Peritectic  

Au-Gd  	L = (Au) + Au6Gd  	9.4  	0.7  	14.3  	809  	Eutectic  

Au-Gd  	L + Au51Gd14 = Au6Gd  	12.9  	21.5  	14.3  	900  	Peritectic  

Au-Gd  	L + Au3Gd = Au51Gd14  	20  	25  	21.5  	1167  	Peritectic  

Au-Gd  	L = AuGd3  	 	25  	 	1282  	Congruent  

Au-Gd  	L = Au3Gd + Au2Gd ht  	29.2  	25  	33.3  	1200  	Eutectic  

Au-Gd  	L = Au2Gd ht  	 	33.3  	 	1297  	Congruent  

Au-Gd  	Au2Gd ht = Au3Gd + AuGd  	33.3  	25  	50  	593  	Eutectoid  

Au-Gd  	L = Au2Gd ht + AuGd rt  	37.4  	33.3  	50  	1216  	Eutectic  

Au-Gd  	L = AuGd rt  	 	50  	 	1585  	Congruent  

Au-Gd  	L + AuGd rt = AuGd2  	69  	50  	66.7  	985  	Peritectic  

Au-Gd  	L = AuGd2 + (Gd) rt  	79.2  	66.7  	100  	858  	Eutectic  

Au-Gd  	L + (Gd) ht + (Gd) rt  	95  	100  	100  	1235  	unknown  

Au-Ge  	L = (Au) + (Ge)  	28  	3  	100  	361  	Eutectic  

Au-Hf  	L + Au4.2Hf0.8 = (Au)  	7.4  	14.5  	8  	1100  	Peritectic  

Au-Hf  	L + Au4Hf = Au4.2Hf0.8  	10  	20  	17  	1145  	Peritectic  

Au-Hf  	L + Au3Hf = Au4Hf  	15.5  	25  	20  	1298  	Peritectic  

Au-Hf  	L + Au2Hf = Au3Hf  	23.5  	30  	25  	1543  	Peritectic  

Au-Hf  	L = Au2Hf  	 	33  	 	1655  	Congruent  

Au-Hf  	L = Au2Hf + AuHf ht  	42  	34  	45  	1549  	Eutectic  

Au-Hf  	Au2Hf + AuHf ht = Au10Hf7  	34  	45  	41.2  	1513  	Peritectoid  

Au-Hf  	L = AuHf ht  	 	50  	 	1750  	Congruent  

Au-Hf  	AuHf ht = Au10Hf6 + AuHf rt  	47.5  	41.2  	48  	1031  	Eutectoid  

Au-Hf  	AuHf ht + AuHf2 = AuHf rt  	49  	66.7  	51  	1114  	Peritectoid  

Au-Hf  	L = AuHf ht + AuHf2  	62  	49  	66.7  	1492  	Eutectic  

Au-Hf  	L = AuHf2  	 	66.7  	 	1520  	Congruent  

Au-Hf  	L = AuHf2 + (Hf) ht  	80  	66.7  	85  	1397  	Eutectic  

Au-Hf  	(Hf) ht = AuHf2 + (Hf) rt  	89  	66.7  	95  	1286  	Eutectoid  

Au-Hg  	L + (Au) = Au4Hg  	55  	19.8  	22  	419  	Peritectic  

Au-Hg  	L + Au4Hg = Au0.75Hg0.25  	58.5  	23  	25  	388  	Peritectic  

Au-Hg  	L + Au0.75Hg0.25 = Au2Hg  	99  	26  	33.3  	122  	Peritectic  

Au-Hg  	L = Au2Hg + (Hg) lt  	100  	33.3  	100  	-39  	Eutectic  

Au-Ho  	L = (Au) + Au6Ho  	11.8  	3.92  	14.3  	810  	Eutectic  

Au-Ho  	L + Au4Ho ht = Au6Ho  	13  	20  	14.3  	821  	Peritectic  

Au-Ho  	L + Au51Ho14 = Au4Ho ht  	17.4  	21.5  	20  	1012  	Peritectic  

Au-Ho  	Au4Ho ht = Au6Ho + Au51Ho14  	20  	14.3  	21.5  	378  	Eutectoid  

Au-Ho  	L + Au3Ho = Au51Ho14  	19.1  	25  	21.5  	1060  	Peritectic  

Au-Ho  	L = Au3Ho  	 	25  	 	1217  	Congruent  

Au-Ho  	L = Au3Ho + Au2Ho  	28.3  	25  	33.3  	1170  	Eutectic  

Au-Ho  	L = Au2Ho  	 	33.3  	 	1263  	Congruent  

Au-Ho  	L = Au2Ho + AuHo rt  	34.8  	33.3  	50  	1257  	Eutectic  

Au-Ho  	L = AuHo rt  	 	50  	 	1698  	Congruent  

Au-Ho  	L + AuHo rt= AuHo2  	70.6  	50  	66.7  	1116  	Peritectic  

Au-Ho  	L = AuHo2 + (Ho)  	78.1  	66.7  	100  	1000  	Eutectic  

Au-In  	L + (Au) = Au0.87In0.13  	22.4  	13.3  	13.5  	641.8  	Peritectic  

Au-In  	Au0.87In0.13 = (Au) + Au4In o-d  	10  	7  	12.2  	180  	Eutectoid  

Au-In  	L + Au0.87In0.13 = Au4In o-d  	22.8  	14.5  	16.5  	630  	Peritectic  

Au-In  	Au4In o-d + Au3In rt = Au10In3 ht  	19  	24.5  	22  	337  	Peritectoid  

Au-In  	Au10In3 ht = Au4In o-d + Au10In3 rt  	21.5  	18  	21.7  	275  	Eutectoid  

Au-In  	Au10In3 ht + Au3In rt = Au10In3 rt  	22.2  	24.5  	21.7  	295  	Peritectoid  

Au-In  	L + Au4In o-d = Au3In ht  	29.5  	22.4  	24.5  	487  	Peritectic  

Au-In  	Au3In ht = Au3In rt  	 	~25  	 	339.5  	Polymorphic  

Au-In  	L + Au3In ht = Au9In4 ht  	30  	25  	28.8  	482  	Peritectic  

Au-In  	Au3In ht + Au9In4 ht = Au7In3 rt  	25  	30.5  	29.8  	374.6  	Peritectoid  

Au-In  	Au9In4 ht = Au7In3 rt + Au3In2 ht  	31.7  	30.6  	37.4  	364.5  	Eutectoid  

Au-In  	L = Au9In4 ht + Au3In2 ht  	35  	31.4  	35.3  	457  	Peritectic  

Au-In  	L = Au3In2 ht  	 	38.3  	 	457.2  	Congruent  

Au-In  	L = AuIn  	 	50  	 	509.6  	Congruent  

Au-In  	L = AuIn + AuIn2  	55.3  	50  	66.7  	495.4  	Eutectic  

Au-In  	Au3In2 ht = Au7In3 rt + AuIn  	39  	30.6  	50  	224.3  	Eutectoid  

Au-In  	L = AuIn2  	 	66.7  	 	540.7  	Congruent  

Au-In  	L = AuIn2 + (In)  	100  	66.7  	100  	156  	Eutectic  

Au-K  	L = (Au) + KAu5  	7.7  	0  	16  	975  	Eutectic  

Au-K  	L = KAu5  	 	16.7  	 	1040  	Congruent  

Au-K  	L + KAu5 = KAu2  	49  	20  	33.3  	650  	Peritectic  

Au-K  	L + KAu2 = K2Au3  	54  	33.3  	50  	532  	Peritectic  

Au-K  	L + K2Au3 = K2Au  	80  	50  	66.7  	270  	Peritectic  

Au-K  	L = K2Au + (K)  	98  	66.7  	100  	57  	Eutectic  

Au-La  	L = (Au) + Au6La  	9  	0  	14.3  	808  	Eutectic  

Au-La  	L + Au51La14 = Au6La  	10  	21.5  	14.3  	900  	Peritectic  

Au-La  	L = Au51La14  	 	21.5  	 	1204  	Congruent  

Au-La  	L = Au51La14 + Au2La  	31  	21.5  	33.3  	1054  	Eutectic  

Au-La  	L = Au2La  	 	33.3  	 	1214  	Congruent  

Au-La  	L = Au2La + AuLa ht  	37.3  	33.3  	50  	1148  	Eutectic  

Au-La  	L = AuLa ht  	 	50  	 	1325  	Congruent  

Au-La  	AuLa ht = AuLa rt  	 	50  	 	660  	Polymorphic  

Au-La  	L + AuLa ht = AuLa2  	75  	50  	66.7  	665  	Peritectic  

Au-La  	L = AuLa2 + (La) ht1  	84  	66.7  	100  	561  	Eutectic  

Au-La  	L + (La) ht2 + (La) ht1  	96  	100  	100  	865  	unknown  

Au-Li  	L = (Au) + LiAu  	45.5  	40  	47  	631  	Eutectic  

Au-Li  	(Au) + LiAu = Li4Au5  	40  	47  	44.4  	440  	Peritectoid  

Au-Li  	Li4Au5 = (Au) + LiAu  	44.4  	40  	47  	297  	Eutectoid  

Au-Li  	L = LiAu  	 	50  	 	645  	Congruent  

Au-Li  	L = LiAu + Li2Au ht  	61  	55.8  	63.5  	508  	Eutectic  

Au-Li  	L = Li2Au ht  	 	63.6  	 	511  	Congruent  

Au-Li  	Li2Au ht = LiAu + Li2Au rt  	63  	56  	63  	245  	Eutectoid  

Au-Li  	Li2Au ht + Li3Au = Li2Au rt  	65  	75  	65  	330  	Peritectoid  

Au-Li  	L = Li2Au ht + Li3Au  	71  	64.6  	75  	436  	Peritectic  

Au-Li  	L + Li3Au = Li15Au4  	85  	75  	79  	278  	Peritectic  

Au-Li  	L = Li15Au4 + (Li)  	94.7  	79  	99.3  	155  	Eutectic  

Au-Lu  	L = (Au) + Au4Lu  	11.4  	0  	20  	742  	Eutectic  

Au-Lu  	L = Au4Lu  	 	20  	 	1030  	Congruent  

Au-Lu  	L = Au4Lu + Au3Lu ht  	21.3  	20  	25  	1024  	Eutectic  

Au-Lu  	L = Au3Lu ht  	 	25  	 	1082  	Congruent  

Au-Lu  	Au3Lu ht = Au4Lu + Au2Lu  	25  	20  	33.3  	226  	Eutectoid  

Au-Lu  	L = Au3Lu ht + Au2Lu  	27.9  	25  	33.3  	1047  	Eutectic  

Au-Lu  	L + AuLu = Au2Lu  	31.5  	50  	33.3  	1130  	Peritectic  

Au-Lu  	L = AuLu  	 	50  	 	1780  	Congruent  

Au-Lu  	L + AuLu = AuLu2  	67.7  	50  	66.7  	1331  	Peritectic  

Au-Lu  	L = AuLu2 + (Lu)  	78.7  	66.6  	100  	1176  	Eutectic  

Au-Mg  	L = (Au) + MgAu  	32.5  	29  	33  	830  	Eutectic  

Au-Mg  	L = MgAu  	 	50  	 	1150  	Congruent  

Au-Mg  	L = MgAu + Mg2Au  	64  	59  	66.7  	780  	Eutectic  

Au-Mg  	L = Mg2Au  	 	66.7  	 	788  	Congruent  

Au-Mg  	L + Mg3Au = Mg5Au2 ht  	71  	75  	71.4  	795  	Peritectic  

Au-Mg  	Mg5Au2 ht = Mg2Au + Mg3Au  	71.4  	66.7  	75  	721  	Eutectoid  

Au-Mg  	L = Mg3Au  	 	75  	 	818  	Congruent  

Au-Mg  	L = Mg3Au + (Mg)  	93.04  	75  	99.9  	575  	Eutectic  

Au-Mn  	L = (Au) + AuMn ht  	31.2  	31  	33.4  	960  	Eutectic  

Au-Mn  	(Au) + Au78Mn22 APSsq rt = Au4Mn rt  	19.3  	21.2  	20  	450  	Peritectoid  

Au-Mn  	(Au) + Au31Mn9 = Au78Mn22 APSsq rt  	21  	22.5  	22  	525  	Peritectoid  

Au-Mn  	(Au) + Au3Mn rt = Au0.76Mn0.24 rt  	23.53  	25  	23.53  	625  	unknown  

Au-Mn  	(Au) = Au3Mn rt  	 	25  	 	650  	Congruent  

Au-Mn  	(Au) + Au3Mn rt = Au11Mn4  	26.7  	25  	26.67  	630  	Peritectoid  

Au-Mn  	(Au) = Au11Mn4 + Au2Mn  	27.7  	26.67  	33.3  	620  	Eutectoid  

Au-Mn  	Au11Mn4 + Au2Mn rt = Au5Mn2 rt  	26.67  	33.3  	28.57  	500  	Peritectoid  

Au-Mn  	L = AuMn ht  	 	50  	 	1260  	Congruent  

Au-Mn  	L = AuMn ht + (Mn) ht2  	72  	69.2  	75  	1095  	Eutectic  

Au-Mn  	(Au) + AuMn ht = Au2Mn rt  	29.9  	34.9  	33.33  	740  	Peritectoid  

Au-Mn  	AuMn ht + (Mn) ht2 = AuMn2 rt  	65  	79  	66.7  	680  	Peritectoid  

Au-Mn  	(Mn) ht2 = AuMn2 rt + (Mn) rt  	80  	66.7  	99  	660  	Eutectoid  

Au-Mn  	L + (Mn) ht3 = (Mn) ht2  	96  	99.5  	96.5  	1205  	Peritectic  

Au-Mn  	(Mn) ht2 + (Mn) ht1 = (Mn) rt  	86  	100  	99.5  	760  	Peritectoid  

Au-Mo  	L = (Au) + (Mo)  	2.1  	1.25  	99.75  	1054  	Eutectic  

Au-Na  	L = (Au) + NaAu2  	16.5  	0  	29  	877  	Eutectic  

Au-Na  	L = NaAu2  	 	33.3  	 	1002  	Congruent  

Au-Na  	L + NaAu2 = NaAu  	67.5  	39  	50  	372  	Peritectic  

Au-Na  	L + NaAu = Na2Au  	82.5  	50  	66.7  	163  	Peritectic  

Au-Na  	L = Na2Au + (Na)  	96  	66.7  	100  	81  	Eutectic  

Au-Nb  	L + (Nb) = (Au)  	52  	64  	57  	1570  	Peritectic  

Au-Nb  	(Au) = Au2Nb rt  	 	33.3  	 	1035  	Maximum  

Au-Nb  	(Au) = Au2Nb rt + Au2Nb3 rt  	43  	33.3  	60  	920  	Eutectoid  

Au-Nb  	(Au) + AuNb3 rt = Au2Nb3 rt  	49  	73  	60  	1220  	Peritectoid  

Au-Nb  	(Nb) = (Au) + AuNb3 rt  	67  	54  	74  	1415  	Eutectoid  

Au-Nb  	(Nb) = AuNb3 rt  	 	76  	 	1560  	Maximum  

Au-Nd  	L = (Au) + Au6Nd  	9.5  	0  	14.3  	796  	Eutectic  

Au-Nd  	L + Au51Nd14 = Au6Nd  	10.8  	21.5  	14.3  	843  	Peritectic  

Au-Nd  	L = Au51Nd14  	 	21.5  	 	1179  	Congruent  

Au-Nd  	L = Au51Nd14 + Au36Nd17 ht  	27.4  	21.5  	33.3  	1060  	Eutectic  

Au-Nd  	L = Au36Nd17 ht  	 	33.3  	 	1197  	Congruent  

Au-Nd  	Au36Nd17 ht = Au51Nd14 + AuNd rt  	33.3  	21.5  	50  	161  	Eutectoid  

Au-Nd  	L = Au36Nd17 ht + AuNd rt  	37.1  	33.3  	50  	1147  	Eutectic  

Au-Nd  	L = AuNd rt  	 	50  	 	1450  	Congruent  

Au-Nd  	L + AuNd rt = AuNd2  	72.7  	50  	66.7  	818  	Peritectic  

Au-Nd  	L = AuNd2 + (Nd) rt  	82.4  	66.7  	100  	655  	Eutectic  

Au-Nd  	L + (Nd) ht + (Nd) rt  	92.4  	100  	100  	862  	unknown  

Au-Ni  	L = (Au,Ni)  	 	42.5  	 	955  	Minimum  

Au-Ni  	(Au,Ni) = (Au,Ni)1 + (Au,Ni)2  	 	70.6  	 	810.3  	Critical  

Au-P  	L2 + (Au) + (P) whi rt  	100  	0  	100  	441.4  	unknown  

Au-Pb  	L + (Au) = Au2Pb  	43  	0.11  	33.3  	434  	Peritectic  

Au-Pb  	L + Au2Pb = AuPb2  	73.5  	33.3  	66.7  	253  	Peritectic  

Au-Pb  	L + AuPb2 = AuPb3 ht  	82.1  	66.7  	75  	221.5  	Peritectic  

Au-Pb  	AuPb3 ht = AuPb2 + (Pb)  	75  	66.7  	100  	52  	Eutectoid  

Au-Pb  	L = AuPb3 ht + (Pb)  	84.1  	75  	100  	212.5  	Eutectic  

Au-Pd  	(Au,Pd) = Au3Pd rt  	 	21.5  	 	850  	Maximum  

Au-Pd  	(Au,Pd) = AuPd rt  	 	50  	 	100  	Maximum  

Au-Pd  	(Au,Pd) = AuPd3 rt  	 	78.5  	 	870  	Maximum  

Au-Pm  	L = (Au) + Au6Pm  	8.6  	0  	14.3  	831  	Eutectic  

Au-Pm  	L + Au51Pm14 = Au6Pm  	12.9  	21.5  	14.3  	907  	Peritectic  

Au-Pm  	L = Au51Pm14  	 	21.5  	 	1196  	Congruent  

Au-Pm  	L = Au51Pm14 + Au2Pm ht  	27.6  	21.5  	33.3  	1069  	Eutectic  

Au-Pm  	L = Au2Pm ht  	 	33.3  	 	1189  	Congruent  

Au-Pm  	Au2Pm ht = Au51Pm14 + AuPm rt  	33.3  	21.5  	50  	126  	Eutectoid  

Au-Pm  	L = Au2Pm + AuPm rt  	36.9  	33.3  	50  	1144  	Eutectic  

Au-Pm  	L = AuPm rt  	 	50  	 	1459  	Congruent  

Au-Pm  	L + AuPm rt = AuPm2  	72.1  	50  	66.7  	849  	Peritectic  

Au-Pm  	L = AuPm2 + (Pm) rt  	82.3  	66.7  	100  	671  	Eutectic  

Au-Pm  	L + (Pm) ht + (Pm) rt  	92.6  	100  	100  	890  	unknown  

Au-Pr  	L = (Au) + Au6Pr  	12  	0  	14.3  	831  	Eutectic  

Au-Pr  	L + Au51Pr14 = Au6Pr  	11.5  	21.5  	14.3  	840  	Peritectic  

Au-Pr  	L = Au51Pr14  	 	21.5  	 	1200  	Congruent  

Au-Pr  	L = Au51Pr14 + Au36Pr17 ht  	26  	21.5  	33.3  	1040  	Eutectic  

Au-Pr  	L = Au36Pr17 ht  	 	33.3  	 	1205  	Congruent  

Au-Pr  	Au36Pr17 ht = Au2Pr rt  	 	33.3  	 	970  	Polymorphic  

Au-Pr  	L = Au36Pr17 ht + AuPr ht1  	37  	33.3  	50  	1140  	Eutectic  

Au-Pr  	L = AuPr ht2  	 	50  	 	1415  	Congruent  

Au-Pr  	AuPr ht2 = AuPr ht1  	 	50  	 	1340  	Polymorphic  

Au-Pr  	AuPr ht1 = AuPr rt  	 	50  	 	490  	Polymorphic  

Au-Pr  	L + AuPr ht1 = AuPr2  	75.5  	50  	66.7  	710  	Peritectic  

Au-Pr  	L = AuPr2 + (Pr) rt  	82.3  	66.7  	100  	619  	Eutectic  

Au-Pr  	(Pr) ht = L + (Pm) rt  	98.44  	90  	98.88  	752  	unknown  

Au-Pt  	(Au,Pt) = (Au,Pt)1 + (Au,Pt)2  	 	61  	 	1260  	Critical  

Au-Pu  	L = (Au) + Au5Pu  	10  	0  	16.7  	780  	Eutectic  

Au-Pu  	L + Au4Pu = Au5Pu  	10.5  	20  	16.7  	820  	Peritectic  

Au-Pu  	L + Au3Pu = Au4Pu  	11  	25  	20  	860  	Peritectic  

Au-Pu  	L = Au3Pu  	 	25  	 	1250  	Congruent  

Au-Pu  	L = Au3Pu + Au7Pu3  	28.5  	25  	30  	1064  	Eutectic  

Au-Pu  	L + Au2Pu = Au7Pu3  	29  	33.3  	30  	1075  	Peritectic  

Au-Pu  	L = Au2Pu  	 	33.3  	 	1150  	Congruent  

Au-Pu  	L = Au2Pu + Au3Pu2  	26  	33.3  	42  	1103  	Eutectic  

Au-Pu  	L = Au3Pu2  	 	42  	 	1150  	Congruent  

Au-Pu  	L = Au3Pu2 + AuPu  	18  	42  	50  	1100  	Eutectic  

Au-Pu  	L = AuPu  	 	50  	 	1150  	Congruent  

Au-Pu  	AuPu + (Pu) ht1 = AuPu2  	50  	100  	65  	173  	Peritectoid  

Au-Pu  	L + AuPu = (Pu) ht5  	99  	50  	99  	652  	Peritectic  

Au-Pu  	AuPu + (Pu) ht5 + (Pu) ht4  	50  	100  	100  	483  	unknown  

Au-Pu  	AuPu + (Pu) ht4 + (Pu) ht3  	50  	100  	100  	463  	unknown  

Au-Pu  	AuPu + (Pu) ht3 + (Pu) ht2  	50  	100  	100  	320  	unknown  

Au-Pu  	AuPu + (Pu) ht2 + (Pu) ht1  	50  	100  	100  	215  	unknown  

Au-Pu  	AuPu2 + (Pu) ht1 + (Pu) rt  	65  	100  	100  	125  	unknown  

Au-Rb  	L + (Au) = RbAu5  	29  	0  	16.7  	730  	Peritectic  

Au-Rb  	L + RbAu5 = Rb3Au7  	41  	16.7  	33.3  	580  	Peritectic  

Au-Rb  	L + Rb3Au7 = RbAu  	51  	33.3  	50  	498  	Peritectic  

Au-Rb  	L = RbAu + (Rb)  	98.6  	50  	100  	34  	Eutectic  

Au-Rh  	L2 = L1 + (Rh)  	90  	17.8  	98.1  	1885  	Monotectic  

Au-Rh  	L + (Rh) = (Au)  	1.5  	99.7  	1.6  	1068  	Peritectic  

Au-Ru  	L2 = L1 + (Ru)  	73  	27  	100  	2012  	Monotectic  

Au-Ru  	L + (Ru) = (Au)  	2  	100  	1  	1066  	Peritectic  

Au-Sb  	L = (Au) + AuSb2  	35  	0  	66.7  	375  	Eutectic  

Au-Sb  	L + (Sb) = AuSb2  	65  	100  	66.7  	460  	Peritectic  

Au-Sc  	L = (Au) + Au4Sc  	9  	8.8  	20  	1040  	Eutectic  

Au-Sc  	L + Au3Sc = Au4Sc  	17  	25  	20  	1215  	Peritectic  

Au-Sc  	L + Au2Sc = Au3Sc  	22.5  	33.3  	25  	1305  	Peritectic  

Au-Sc  	L = Au2Sc  	 	33.3  	 	1615  	Congruent  

Au-Sc  	L = Au2Sc + AuSc  	39.5  	33.3  	50  	1525  	Eutectic  

Au-Sc  	L = AuSc  	 	50  	 	1700  	Congruent  

Au-Sc  	L + AuSc =AuSc2  	70  	50  	66.7  	1275  	Peritectic  

Au-Sc  	L + AuSc2 = Au2Sc7  	81  	66.7  	77.8  	1135  	Peritectic  

Au-Sc  	L = Au2Sc7 + ?  	82  	77.8  	 	1115  	Eutectic  

Au-Se  	L1 = (Au) + L2  	15  	0  	33  	963  	Monotectic  

Au-Se  	L2 = (Au) + L3  	52  	100  	99  	760  	Monotectic  

Au-Se  	(Au) + L3 = AuSe  	0  	99.5  	50  	425  	Peritectic  

Au-Se  	L3 = AuSe + (Se)  	99.9  	50  	100  	218  	Eutectic  

Au-Si  	L = (Au) + (Si)  	18.6  	0  	100  	363  	Eutectic  

Au-Sm  	L = (Au) + Au6Sm  	11.5  	0.3  	14.3  	770  	Eutectic  

Au-Sm  	L + Au51Sm14 = Au6Sm  	12  	21.5  	14.3  	800  	Peritectic  

Au-Sm  	L = Au51Sm14  	 	21.5  	 	1210  	Congruent  

Au-Sm  	L + Au51Sm14 = Au3Sm ht  	25.5  	21.5  	25  	1135  	Peritectic  

Au-Sm  	Au3Sm ht = Au3Sm rt  	 	25  	 	1035  	Polymorphic  

Au-Sm  	L = Au3Sm ht + Au36Sm17  	28  	25  	33.3  	1085  	Eutectic  

Au-Sm  	L = Au36Sm17  	 	33.3  	 	1180  	Congruent  

Au-Sm  	L = Au36Sm17 + Au10Sm7  	36.5  	33.3  	41.2  	1080  	Eutectic  

Au-Sm  	L + Au7Sm6 = Au10Sm7  	37  	46.2  	41.2  	1105  	Peritectic  

Au-Sm  	L + SmAu rt = Au7Sm6  	37.5  	50  	46.2  	1170  	Peritectic  

Au-Sm  	L = SmAu ht  	 	50  	 	1525  	Congruent  

Au-Sm  	SmAu ht = SmAu rt  	 	50  	 	1480  	Polymorphic  

Au-Sm  	L + SmAu rt = AuSm2  	78  	50  	66.7  	865  	Peritectic  

Au-Sm  	L = AuSm2 + (Sm) rt  	81  	66.7  	100  	705  	Eutectic  

Au-Sm  	L + (Sm) ht1 + (Sm) rt  	81.5  	100  	100  	734  	unknown  

Au-Sm  	(Sm) ht2 = L + (Sm) ht1  	99.7  	84  	100  	878  	Catatectic  

Au-Sn  	L + (Au) = Au3.6Zn0.4  	21.5  	6.6  	8  	532  	Peritectic  

Au-Sn  	L + Au3.6Zn0.4 = Au0.85Zn0.15  	21.7  	8  	9.1  	521  	Peritectic  

Au-Sn  	L = Au0.85Zn0.15 + AuSn  	29  	17.6  	50  	280  	Eutectic  

Au-Sn  	Au0.85Zn0.15 + AuSn = Au5Sn rt  	13.9  	50  	16.7  	190  	Peritectoid  

Au-Sn  	L = AuSn  	 	50  	 	419.3  	Congruent  

Au-Sn  	L + AuSn = AuSn2  	72  	50.5  	66.7  	252  	Peritectic  

Au-Sn  	L + AuSn2 = AuSn4 ht  	88.5  	66.7  	80  	252  	Peritectic  

Au-Sn  	AuSn4 ht = AuSn2 + (Sn) rt  	80  	66.7  	100  	50  	Eutectoid  

Au-Sn  	L = AuSn4 ht + (Sn) rt  	93.7  	80  	100  	217  	Eutectic  

Au-Sn  	AuSn2 + (Sn) rt + (Sn) lt  	66.7  	100  	100  	13  	unknown  

Au-Sr  	L = (Au) + SrAu5  	7  	0  	15.7  	890  	Eutectic  

Au-Sr  	L = SrAu5  	 	16.7  	 	1040  	Congruent  

Au-Sr  	L = SrAu5 + SrAu2  	22.5  	16.7  	33.3  	875  	Eutectic  

Au-Sr  	L = SrAu2  	 	33.3  	 	1085  	Congruent  

Au-Sr  	L = SrAu2 + SrAu  	44  	33.3  	50  	850  	Eutectic  

Au-Sr  	L = SrAu  	 	51.5  	 	970  	Congruent  

Au-Sr  	L + SrAu = Sr3Au2 ht  	69.5  	54  	59  	770  	Peritectic  

Au-Sr  	Sr3Au2 h = SrAu + Sr3Au2  	59  	54  	61  	725  	Eutectoid  

Au-Sr  	L + Sr3Au2 ht = Sr3Au2  	71  	60  	63.5  	750  	Peritectic  

Au-Sr  	L + Sr3Au2 = Sr3Au  	77.5  	71.5  	75  	590  	Peritectic  

Au-Sr  	L = Sr3Au + Sr9Au  	81.5  	75  	90  	520  	Eutectic  

Au-Sr  	L + (Sr) ht = Sr9Au  	87  	100  	90  	640  	Peritectic  

Au-Sr  	Sr9Au + (Sr) ht + (Sr) rt  	90  	100  	100  	547  	unknown  

Au-Ta  	L = (Au)  	 	12  	 	1000  	Minimum  

Au-Ta  	L + Au0.33Ta0.67 = Au2Ta3  	48  	65  	60  	1530  	Peritectic  

Au-Ta  	L + (Ta) = Au0.33Ta0.67  	60  	86  	76  	2000  	Peritectic  

Au-Ta  	(Ta) = Au0.75Ta3.25  	 	84  	 	1700  	Maximum  

Au-Tb  	L = (Au) + Au6Tb  	9.7  	0  	14.3  	798  	Eutectic  

Au-Tb  	L + Au51Tb14 = Au6Tb  	13.2  	21.5  	14.3  	853  	Peritectic  

Au-Tb  	L + Au3Tb ht = Au51Tb14  	20.3  	25  	21.5  	1132  	Peritectic  

Au-Tb  	Au3Tb ht = Au51Tb14 + Au2Tb  	25  	21.5  	33.3  	470  	Eutectoid  

Au-Tb  	L = Au3Tb + Au2Tb  	28.4  	25  	33.3  	1185  	Eutectic  

Au-Tb  	L = Au2Tb  	 	33.3  	 	1277  	Congruent  

Au-Tb  	L = Au2Tb + AuTb  	35  	33.3  	50  	1252  	Eutectic  

Au-Tb  	L = AuTb  	 	50  	 	1623  	Congruent  

Au-Tb  	L + AuTb = AuTb2  	71.4  	50  	66.7  	1015  	Peritectic  

Au-Tb  	L = AuTb2 + (Tb) rt  	78.4  	66.7  	100  	904  	Eutectic  

Au-Tb  	L + (Tb) rt + (Tb) ht  	98.1  	100  	100  	1316  	unknown  

Au-Te  	L = AuTe2 cal  	 	66.7  	 	464  	Congruent  

Au-Te  	L = AuTe2 cal + (Te)  	88  	66.7  	100  	416  	Eutectic  

Au-Te  	L = (Au) + AuTe2 cal  	53  	0  	66.7  	447  	Eutectic  

Au-Th  	L = (Au) + Au51Th14  	10  	0  	21.5  	820  	Eutectic  

Au-Th  	L = Au51Th14  	 	21.5  	 	1440  	Congruent  

Au-Th  	L = Au51Th14 + Au2Th  	28.5  	21.5  	33.3  	1325  	Eutectic  

Au-Th  	L = Au2Th  	 	33.3  	 	1405  	Congruent  

Au-Th  	L = Au2Th + Au4Th3  	26  	33.3  	42.9  	1330  	Eutectic  

Au-Th  	L = Au4Th3  	 	42.9  	 	1420  	Congruent  

Au-Th  	L + Au4Th3 = AuTh  	55  	42.9  	50  	1280  	Peritectic  

Au-Th  	L + AuTh = Au2Th3  	63  	50  	60  	1180  	Peritectic  

Au-Th  	L + Au2Th3 = AuTh2  	69  	60  	66.7  	1110  	Peritectic  

Au-Th  	L = AuTh2 + (Th) rt  	78  	66.7  	100  	1050  	Eutectic  

Au-Th  	L + (Th) ht = (Th) rt  	86.1  	100  	100  	1360  	unknown  

Au-Ti  	L + Au4Ti = (Au)  	11  	18  	12  	1123  	Peritectic  

Au-Ti  	L + Au2Ti = Au4Ti  	14  	33.3  	21  	1172  	Peritectic  

Au-Ti  	L = Au2Ti  	 	33.3  	 	1455  	Congruent  

Au-Ti  	L = Au2Ti + AuTi ht2  	40  	33.3  	48  	1385  	Eutectic  

Au-Ti  	L = AuTi ht2  	 	50  	 	1495  	Congruent  

Au-Ti  	L = AuTi ht2 + AuTi3  	67  	62  	75  	1310  	Eutectic  

Au-Ti  	L = AuTi3  	 	75  	 	1395  	Congruent  

Au-Ti  	L = AuTi3 + (Ti) ht  	79  	75  	85  	1367  	Eutectic  

Au-Ti  	(Ti) ht = AuTi3 + (Ti) rt  	95.8  	75  	98  	860  	Eutectoid  

Au-Tl  	L = (Au) + (Tl) rt  	75.3  	0  	100  	147  	Eutectic  

Au-Tl  	(Tl) ht = L + (Tl) rt  	100  	86  	100  	217  	Catatectic  

Au-Tm  	L = (Au) + Au4Tm  	11.4  	0  	20  	737  	Eutectic  

Au-Tm  	L = Au4Tm  	 	20  	 	1036  	Congruent  

Au-Tm  	L = Au4Tm + Au3Tm  	20.1  	20  	25  	1035  	Eutectic  

Au-Tm  	L = Au3Tm  	 	25  	 	1140  	Congruent  

Au-Tm  	L = Au3Tm + Au2Tm  	28.2  	25  	33.3  	1099  	Eutectic  

Au-Tm  	L + AuTm rt = Au2Tm  	33.2  	50  	33.3  	1189  	Peritectic  

Au-Tm  	L = AuTm rt  	 	50  	 	1720  	Congruent  

Au-Tm  	L + AuTm rt = AuTm2  	68.8  	50  	66.7  	1225  	Peritectic  

Au-Tm  	L = AuTm2 + (Tm)  	79  	66.7  	100  	1072  	Eutectic  

Au-U  	L = (Au) + Au51U14  	10  	0  	21.5  	840  	Eutectic  

Au-U  	L = Au51U14  	 	21.5  	 	1340  	Congruent  

Au-U  	L = Au51U14 + Au2U  	30  	21.5  	33.3  	1275  	Eutectic  

Au-U  	L = Au2U  	 	33.3  	 	1390  	Congruent  

Au-U  	L 1 = Au2U + L2  	55  	33.3  	85  	1185  	Monotectic  

Au-U  	L2 = Au2U + (U) ht2  	89  	33.3  	95  	1075  	Eutectic  

Au-U  	(U) ht2 = Au2U + (U) ht1  	98  	33.3  	100  	745  	Eutectoid  

Au-U  	(U) ht1 = Au2U + (U) rt  	100  	33.3  	100  	660  	Eutectoid  

Au-V  	(Au) = Au4V rt  	 	20  	 	565  	Maximum  

Au-V  	(Au) = Au4V rt + Au2V rt  	29  	26  	32  	460  	Eutectoid  

Au-V  	(Au) = Au2V rt  	 	33.3  	 	735  	Maximum  

Au-V  	(V) = (Au) + Au3V rt  	69  	58  	76  	1244  	Eutectoid  

Au-V  	(V) = Au3V rt  	 	78  	 	1280  	Maximum  

Au-V  	L + (V) = (Au)  	55  	67  	61  	1385  	Peritectic  

Au-W  	L = (Au) + (W)  	0  	0  	100  	1063  	Eutectic  

Au-Yb  	L = (Au) + Au4Yb  	11  	6.9  	20  	817  	Eutectic  

Au-Yb  	L + Au3Yb = Au4Yb  	16  	25  	20  	989  	Peritectic  

Au-Yb  	L = Au3Yb  	 	25  	 	1150  	Congruent  

Au-Yb  	L = Au3Yb + Au2Yb  	28  	25  	33.3  	1131  	Eutectic  

Au-Yb  	L = Au2Yb  	 	33.3  	 	1240  	Congruent  

Au-Yb  	L = Au2Yb + AuYb ht  	41.5  	33.3  	46  	1061  	Eutectic  

Au-Yb  	AuYb ht = AuYb rt  	 	50  	 	470  	Polymorphic  

Au-Yb  	L + AuYb ht = Au4Yb5  	61  	50  	55.6  	926  	Peritectic  

Au-Yb  	L + Au4Yb5 = Au3Yb5  	64.5  	55.6  	62.5  	861  	Peritectic  

Au-Yb  	L + Au3Yb5 = AuYb2  	70.5  	62.5  	66.7  	712  	Peritectic  

Au-Yb  	L + AuYb2 = Au3Yb7  	75  	66.7  	70  	661  	Peritectic  

Au-Yb  	L = Au3Yb7 + (Yb) rt  	81.5  	70  	100  	548  	Eutectic  

Au-Yb  	L + (Yb) ht + (Yb) rt  	97  	100  	100  	97  	unknown  

Au-Zn  	L = (Au) + AuZn ht  	34.5  	33.5  	39.5  	683  	Eutectic  

Au-Zn  	(Au) = Au3Zn ht  	 	25  	 	420  	Maximum  

Au-Zn  	(Au) + Au3Zn ht = Au17Zn3 rt  	17  	20.5  	18  	300  	Peritectoid  

Au-Zn  	Au3Zn ht + Au3Zn Zn+ rt = Au3Zn Au+ rt  	23  	24.5  	23  	220  	Peritectoid  

Au-Zn  	Au3Zn ht = Au3Zn Zn+ rt  	 	26  	 	270  	Maximum  

Au-Zn  	(Au) = Au3Zn ht + AuZn rt  	29.5  	27.5  	38  	403  	Eutectoid  

Au-Zn  	Au3Zn ht + AuZn rt = Au5Zn3  	29.5  	40.5  	37.5  	300  	Eutectoid  

Au-Zn  	L = AuZn rt  	 	50  	 	751  	Congruent  

Au-Zn  	AuZn rt = Au5Zn3 + AuZn lt  	49  	38  	49  	-209  	Eutectoid  

Au-Zn  	AuZn rt + AuZn2 = Au9Zn11  	52.5  	65.5  	56  	180  	Peritectoid  

Au-Zn  	AuZn rt + Au9Zn11 = AuZn lt  	50  	55  	50  	-189  	Peritectoid  

Au-Zn  	L + AuZn rt = AuZn2  	 	63  	57  	62.5  	Peritectic  

Au-Zn  	AuZn2 + AuZn4 = AuZn3 rt  	74  	78  	75.5  	520  	Peritectoid  

Au-Zn  	L + AuZn2 = AuZn4  	84.5  	76  	79.5  	585  	Peritectic  

Au-Zn  	AuZn9 = Au3Zn17 rt  	 	85  	 	175  	Maximum  

Au-Zn  	L + AuZn4 = AuZn9  	92  	83.5  	88  	490  	Eutectic  

Au-Zn  	AuZn9 = AuZn4 + Au3Zn17 rt  	84  	83  	84  	170  	Eutectoid  

Au-Zn  	L + AuZn9 = (Zn)  	96  	89  	92.5  	438  	Peritectic  

Au-Zr  	L + Au4Zr = (Au)  	8  	20  	10  	1077  	Peritectic  

Au-Zr  	L + Au3Zr = Au4Zr  	13  	25  	20  	1254  	Peritectic  

Au-Zr  	L = Au3Zr  	 	25  	 	1572  	Congruent  

Au-Zr  	L = Au3Zr + Au2Zr  	30  	25  	33.3  	1535  	Eutectic  

Au-Zr  	L = Au2Zr  	 	33.3  	 	1587  	Congruent  

Au-Zr  	Au2Zr + AuZr ht = Au10Zr7 rt  	33.3  	47  	41.2  	1476  	Peritectoid  

Au-Zr  	L = Au2Zr + AuZr ht  	45  	33.3  	47  	1490  	Eutectic  

Au-Zr  	L = AuZr ht  	 	50  	 	1575  	Congruent  

Au-Zr  	AuZr ht + AuZr2 rt = Au2Zr3 ht  	55  	66.7  	60  	1097  	Peritectoid  

Au-Zr  	Au2Zr3 ht = AuZr ht + AuZr2 rt  	60  	54  	66.7  	927  	Eutectoid  

Au-Zr  	L + AuZr ht = AuZr2 rt  	68  	55  	66.7  	1146  	Peritectic  

Au-Zr  	L = AuZr3  	 	75  	 	1143  	Congruent  

Au-Zr  	L = AuZr3 + (Zr) ht  	80  	75  	84  	1105  	Eutectic  

Au-Zr  	(Zr) ht = AuZr3 + (Zr) rt  	90  	75  	98.5  	776  	Eutectoid  



Found: 520 reactions

Return to Contents 



ASM Alloy Phase Diagrams Center, P. Villars, editor-in-chief; H. Okamoto and K. Cenzual, section editors;

http://www1.asminternational.org/AsmEnterprise/APD, ASM International, Materials Park, OH, USA, 2006-2015

© ASM International 2015. All Rights Reserved. Version 1.0.5.0



 	Alloy Phase Diagram Database™	Element 1: Element 2: Element 3:  

HomeExplorerSearchToolsHelp

 

Special Points Table



Return to Contents



Chemical System	Reaction	%A	%B	%C	Temperature, °C 	Reaction type 

Ac-B  	L = (Ac) + AcB4  	3.5  	0  	80  	920  	Eutectic  

Ac-B  	L + AcB6 = AcB4  	67  	85.7  	80  	2250  	Peritectic  

Ac-B  	L = AcB6  	 	85.7  	 	2550  	Congruent  

Ac-B  	L = AcB6 + (B) rhom1  	98  	85.7  	100  	2040  	Eutectic  

Ag-B  	L2 = L1 + (B) rhom1  	100  	3  	100  	2092  	Monotectic  

Ag-B  	L1 = (Ag) + (B) rhom1  	0  	0  	100  	961  	Eutectic  

Al-B  	L + Al1.67B22 = AlB2  	0.6  	92.3  	33.3  	1030  	Peritectic  

Al-B  	L = (Au) + AlB2  	0.055  	0  	33.3  	659.7  	Eutectic  

Al-B  	(Au) + AlB2 = Al2B3  	0  	66.7  	60  	525  	Peritectoid  

Al-B  	L + (B) rhom1 = Al1.67B22 rt  	90  	97  	92.3  	2050  	Peritectic  

Am-B  	L + (Am) ht2 + (Am) ht1  	2  	0  	0  	1077  	unknown  

Am-B  	L = (Am) ht1 + B4Am  	4  	0  	80  	950  	Eutectic  

Am-B  	(Am) ht1 + (Am) rt + B4Am  	0  	0  	80  	769  	unknown  

Am-B  	L + B6Am = B4Am  	65  	85.7  	80  	2200  	Peritectic  

Am-B  	L = B6Am  	 	85.7  	 	2650  	Congruent  

Am-B  	L = B6Am + (B) rhom1  	98  	85.7  	100  	2050  	Eutectic  

As-B  	? + B6As = AsB  	 	85.7  	50  	1070  	unknown  

Au-B  	L = (Au) + (B) rhom1  	0  	0  	100  	1064  	Eutectic  

Au-B  	L2 = L1 + (B) rhom1  	81  	25  	100  	1990  	Monotectic  

B-Ba  	L1 = (B) rhom1 + BaB6  	1  	0  	14.3  	2050  	Eutectic  

B-Ba  	L2 = BaB6 + (Ba)  	98  	14.3  	100  	700  	Eutectic  

B-Be  	L + (B) rhom1 + Be0.167B  	0  	0  	14.3  	2092  	unknown  

B-Be  	(B) rhom1 + Be0.167B = BeB12  	0  	14.3  	7.7  	1700  	Peritectoid  

B-Be  	L = Be0.167B  	 	14.3  	 	2200  	Congruent  

B-Be  	L + Be0.167B = BeB2 (Al)  	40  	14.3  	25  	2000  	Peritectic  

B-Be  	L + BeB2 (Al) = Be2B3 ht  	60  	25  	40  	1700  	Peritectic  

B-Be  	Be2B3 ht = BeB2 (Al) + Be2B ht  	60  	25  	66.7  	1400  	Eutectoid  

B-Be  	L + Be2B3 ht = Be2B ht  	70  	40  	66.7  	1500  	Peritectic  

B-Be  	Be2B ht = BeB2 (Al) + Be4B  	66.7  	25  	80  	1000  	Eutectoid  

B-Be  	L + Be2B ht = Be4B  	86  	66.7  	80  	1140  	Peritectic  

B-Be  	L = Be4B + (Be) rt  	88.5  	80  	100  	1120  	Eutectic  

B-Be  	(Be) ht = L + (Be) rt  	99  	94  	100  	1235  	Catatectic  

B-Bi  	L2 + (B) rhom1 + (Bi)  	100  	0  	100  	271.442  	unknown  

B-C  	L = (B) rhom1 + B13C2  	0.5  	0  	9  	2075  	Eutectic  

B-C  	L = B13C2  	 	18.5  	 	2450  	Congruent  

B-C  	L = B13C2 + (C) gra  	29  	19.2  	100  	2375  	Eutectic  

B-Ca  	L1 = (B) rhom1 + CaB6  	1  	0  	14.3  	2070  	Eutectic  

B-Ca  	L2 + CaB6 + (Ca) ht  	100  	14.3  	100  	842  	unknown  

B-Ca  	CaB6 + (Ca) ht + (Ca) rt  	14.3  	100  	100  	443  	unknown  

B-Ce  	L = (B) rhom1 + CeB6  	1  	0  	10.4  	1990  	Eutectic  

B-Ce  	L = CeB6  	 	14.3  	 	2330  	Congruent  

B-Ce  	L + CeB6 = CeB4  	26  	14.3  	20  	2165  	Peritectic  

B-Ce  	L = CeB4 + (Ce) ht1  	99  	20  	100  	790  	Eutectic  

B-Ce  	CeB4 + (Ce) ht1 + (Ce) ht2  	20  	100  	100  	726  	unknown  

B-Ce  	CeB4 + (Ce) ht2 + (Ce) ht1  	20  	100  	100  	139  	unknown  

B-Co  	L = (B) rhom1 + CoB  	39  	0  	50  	1350  	Eutectic  

B-Co  	L = CoB  	 	50  	 	1460  	Congruent  

B-Co  	L = CoB + Co2B  	63  	50  	66.7  	1250  	Eutectic  

B-Co  	L = Co2B  	 	66.7  	 	1280  	Congruent  

B-Co  	L + Co2B = Co3B  	79  	66.7  	75  	1125  	Peritectic  

B-Co  	L = Co3B + (Co) ht  	81.5  	75  	100  	1110  	Eutectic  

B-Cr  	L = (B) rhom1 + B2Cr  	17  	2  	33.3  	1830  	Eutectic  

B-Cr  	(B) rhom1 + CrB2 = CrB4 rt  	0  	33.3  	20  	1500  	Peritectoid  

B-Cr  	L = CrB2  	 	33.3  	 	2200  	Congruent  

B-Cr  	L + CrB2 = Cr3B4  	44  	33.3  	42.9  	2070  	Peritectic  

B-Cr  	L = Cr3B4 + CrB  	46.5  	42.9  	50  	2050  	Eutectic  

B-Cr  	L = CrB  	 	50  	 	2100  	Congruent  

B-Cr  	L + CrB = Cr5B3  	66  	50  	62.5  	1900  	Peritectic  

B-Cr  	L + Cr5B3 = Cr2B  	69  	62.5  	66.7  	1870  	Peritectic  

B-Cr  	L = Cr2B + (Cr)  	86.5  	66.7  	100  	1630  	Eutectic  

B-Cu  	L = (B) rhom1 + (Cu)  	86.7  	3  	99.71  	1013  	Eutectic  

B-Dy  	L = (B) rhom1 + DyB66  	1  	0  	2  	2015  	Eutectic  

B-Dy  	L + DyB12 = DyB66  	2  	7.7  	2  	2020  	Peritectic  

B-Dy  	L + DyB6 = DyB12  	6.5  	14  	7.7  	2100  	Peritectic  

B-Dy  	L + DyB4 = DyB6  	12  	20  	14.3  	2200  	Peritectic  

B-Dy  	L = DyB4  	 	20  	 	2500  	Congruent  

B-Dy  	L + DyB4 = DyB2  	40  	20  	33.3  	2100  	Eutectic  

B-Dy  	L = DyB2 + (Dy) ht  	98.5  	33.3  	100  	1400  	Eutectic  

B-Dy  	DyB2 + (Dy) ht + (Dy) rt  	33.3  	100  	100  	1384  	unknown  

B-Er  	L = (B) rhom1 + ErB66  	1  	0  	1.4  	2020  	Eutectic  

B-Er  	L = ErB66  	 	1.6  	 	2070  	Congruent  

B-Er  	L = ErB66 + ErB12  	3  	1.8  	7.7  	2015  	Eutectic  

B-Er  	L + ErB4 = ErB12  	7.5  	20  	7.7  	2083  	Peritectic  

B-Er  	L = ErB4  	 	20  	 	2360  	Congruent  

B-Er  	L + ErB4 = ErB2  	35  	20  	33.3  	2185  	Peritectic  

B-Er  	L = ErB2 + (Er)  	99  	33.3  	100  	1500  	Eutectic  

B-Eu  	L1 = (B) rhom1 + EuB6  	1  	0  	11.6  	1940  	Eutectic  

B-Eu  	L2 = EuB6 + (Eu)  	99  	14.3  	100  	820  	Eutectic  

B-Fe  	L + (Fe) rt + (Fe) ht  	92.8  	100  	100  	1394  	unknown  

B-Fe  	(Fe) ht = (Fe) rt + Fe2B  	100  	100  	66.7  	911.4  	Eutectoid  

B-Fe  	L = (Fe) ht + Fe2B  	83  	100  	66.7  	1173  	Eutectic  

B-Fe  	L + FeB = Fe2B  	67.5  	50  	66.7  	1389  	Peritectic  

B-Fe  	L = FeB  	 	50  	 	1650  	Congruent  

B-Fe  	L = FeB + (B) rhom1  	36  	50  	2.5  	1500  	Eutectic  

B-Ga  	L1 = (B) rhom1 + L2  	4  	0  	95  	2050  	Monotectic  

B-Ga  	L2 + (B) rhom1 + (Ca)  	100  	0  	100  	29.7741  	unknown  

B-Gd  	L = (B) rhom1 + GdB66  	0  	0  	1.5  	2050  	Eutectic  

B-Gd  	L = GdB66  	 	1.5  	 	2190  	Congruent  

B-Gd  	L = GdB66 + GdB6  	4  	1.5  	10.4  	2005  	Eutectic  

B-Gd  	L + GdB4 = GdB6  	11  	20  	14.3  	2510  	Peritectic  

B-Gd  	L = GdB4  	 	20  	 	2650  	Congruent  

B-Gd  	L + GdB4 = Gd2B5  	30  	20  	28.6  	2100  	Peritectic  

B-Gd  	L = Gd2B5 + GdB2 ht  	31  	28.6  	33.3  	1950  	Eutectic  

B-Gd  	L = GdB2 ht  	 	33.3  	 	2050  	Eutectic  

B-Gd  	GdB2 ht = L + Gd2B5  	33.3  	83  	28.6  	1280  	Catatectic  

B-Gd  	L = Gd2B5 + (Gd) rt  	88  	28.6  	100  	1180  	Eutectic  

B-Gd  	L + (Gd) ht + (Gd) rt  	93  	100  	100  	1235  	unknown  

B-Ge  	L1 = (B) rhom1 + L2  	15  	3  	91  	2000  	Monotectic  

B-Ge  	L2 + (B) rhom1 + (Ge)  	100  	1  	100  	938.3  	unknown  

B-Hf  	L = (B) rhom1 + HfB2  	1  	0  	33  	2065  	Eutectic  

B-Hf  	L = HfB2  	 	33.3  	 	3380  	Congruent  

B-Hf  	L + HfB2 = HfB  	76  	35  	50  	2100  	Peritectic  

B-Hf  	L = HfB + (Hf) ht  	87  	51  	98  	1880  	Eutectic  

B-Hf  	BHf + (Hf) ht = (Hf) rt  	51  	99  	98.5  	1800  	Peritectoid  

B-Hg  	L1 = (B) rhom1 + L2  	7  	0  	79  	2000  	Monotectic  

B-Hg  	L2 + (B) rhom1 + (Hg) lt  	98  	0  	99  	-60  	Eutectic  

B-Ho  	L = (B) rhom1 + HoB66  	1  	0  	2  	2020  	Eutectic  

B-Ho  	L + HoB12 = HoB66  	2  	7.7  	2  	2025  	Peritectic  

B-Ho  	L + HoB6 = HoB12  	6  	13.5  	7.7  	2100  	Peritectic  

B-Ho  	L + HoB4 = HoB6  	11  	20  	14.3  	2180  	Peritectic  

B-Ho  	L = HoB4  	 	20  	 	2500  	Congruent  

B-Ho  	L + HoB4 = HoB2  	39  	20  	33.3  	2200  	Eutectic  

B-Ho  	L = HoB2 + (Ho)  	99  	33.3  	100  	1450  	Eutectic  

B-In  	L2 + (B) rhom1 + (In)  	100  	0  	100  	156.634  	unknown  

B-La  	L = (B) rhom1 + LaB6  	1  	0  	13  	2052  	Eutectic  

B-La  	(B ) + LaB6 = LaB12  	0  	13.5  	9  	2007  	Peritectoid  

B-La  	LaB12 = (B) rhom1 + LaB6  	9  	0  	13.5  	1527  	Eutectoid  

B-La  	L = LaB6  	 	14.3  	 	2715  	Congruent  

B-La  	L + LaB6 = LaB4  	33.3  	14.3  	20  	1800  	Peritectic  

B-La  	L + LaB4 + (La) ht2  	100  	20  	100  	918  	unknown  

B-La  	LaB4 + (La) ht2 + (La) ht1  	20  	100  	100  	865  	unknown  

B-La  	LaB4 + (La) ht1 + (La) rt  	20  	100  	100  	310  	unknown  

B-Lu  	L = (B) rhom1 + LuB66  	1  	0  	2  	2050  	Eutectic  

B-Lu  	L + LuB66 + LuB12  	2  	2  	7.7  	2100  	unknown  

B-Lu  	L + LuB4 = LuB12  	7  	20  	7.7  	2176  	Peritectic  

B-Lu  	L = LuB4  	 	20  	 	2600  	Congruent  

B-Lu  	L + LuB4 = LuB2  	37  	20  	33.3  	2250  	Peritectic  

B-Lu  	L = LuB2 + (Lu)  	97  	33.3  	100  	1500  	Eutectic  

B-Mg  	L2 + MgB2 + (Mg)  	100  	33.3  	100  	650  	unknown  

B-Mn  	(B) rhom1 + MnB2 ht = MnB4 rt  	2  	33.3  	20  	1380  	Peritectoid  

B-Mn  	L = (B) rhom1 + MnB2 ht  	20  	4.5  	33.3  	1800  	Eutectic  

B-Mn  	L = MnB2 ht  	 	33.3  	 	1990  	Congruent  

B-Mn  	MnB2 ht = MnB4 rt + Mn3B4  	33.3  	20  	42.9  	1075  	Eutectoid  

B-Mn  	L = MnB2 ht + Mn3B4  	40.5  	33.3  	1  	42.9  	Eutectic  

B-Mn  	L + MnB ht = Mn3B4  	42  	50  	42.9  	1750  	Peritectic  

B-Mn  	L = MnB ht  	 	50  	 	1890  	Congruent  

B-Mn  	MnB ht = MnB rt  	 	50  	 	1050  	Polymorphic  

B-Mn  	L = MnB ht + Mn2B ht  	63  	50  	66  	1510  	Eutectic  

B-Mn  	L = Mn2B ht  	 	66  	 	1580  	Congruent  

B-Mn  	L + Mn2B ht = Mn2B tet  	82  	66  	68  	1285  	Peritectic  

B-Mn  	L = Mn2B tet + (Mn) ht3  	85.7  	68  	99  	1211  	Eutectic  

B-Mn  	Mn2B tet + (Mn) ht3 = (Mn) ht2  	68  	99  	98.5  	1142  	Peritectoid  

B-Mn  	(Mn) ht2 = Mn2B tet + (Mn) ht1  	98.5  	68  	99  	1095  	Eutectoid  

B-Mn  	(Mn) ht1 = Mn2B tet + (Mn) rt  	99  	68  	99.5  	705  	Eutectoid  

B-Mo  	L = (B) rhom1 + MoB2 ht  	6  	2  	30  	1920  	Eutectic  

B-Mo  	L + MoB2 rt = MoB2 ht  	21  	34  	32  	2140  	Peritectic  

B-Mo  	L = MoB ht  	 	50  	 	2600  	Congruent  

B-Mo  	(B) rhom1 + MoB2 ht = Mo0.8B3 rt  	1  	30  	20  	1807  	Peritectoid  

B-Mo  	MoB2 rt = MoB2 ht + MoB rt  	36.5  	34  	50  	1517  	Eutectoid  

B-Mo  	MoB ht = B2Mo + MoB rt  	49  	39  	50  	1800  	Eutectoid  

B-Mo  	MoB ht + BMo2 = MoB rt  	50.5  	65  	51.5  	2180  	Peritectoid  

B-Mo  	MoB rt + BMo2 = Mo3B2 ht  	50.5  	66  	60  	2100  	Peritectoid  

B-Mo  	Mo3B2 ht = MoB rt + Mo2B  	60  	50.5  	66  	1900  	Eutectoid  

B-Mo  	L = Mo2B + (Mo)  	77  	67  	99.2  	2175  	Eutectic  

B-N  	L + (B) rhom1 + BN  	0  	0  	50  	2092  	unknown  

B-Nb  	L = (B) rhom1 + NbB2  	9  	0  	25  	2000  	Eutectic  

B-Nb  	L = NbB2  	 	33  	 	2980  	Congruent  

B-Nb  	L + NbB2 = Nb3B4  	45  	36  	42.9  	2700  	Eutectic  

B-Nb  	L = Nb3B4 + NbB  	48  	42.9  	50  	2300  	Eutectic  

B-Nb  	L + NbB = Nb3B2  	62  	50  	60  	1860  	Peritectic  

B-Nb  	L = Nb3B2 + (Nb)  	86  	60  	98  	1600  	Eutectic  

B-Nd  	L = (B) rhom1 + NdB66  	0.5  	0  	1.5  	2050  	Eutectic  

B-Nd  	L + NdB6 = NdB66  	1  	6  	1.5  	2150  	Peritectic  

B-Nd  	L = NdB6  	 	14.3  	 	2610  	Congruent  

B-Nd  	L + NdB6 = NdB4  	27  	14.3  	20  	2400  	Peritectic  

B-Nd  	L + NdB4 = Nd2B5  	35  	20  	28.6  	1350  	Peritectic  

B-Nd  	L = Nd2B5 + (Nd) ht  	99.2  	28.6  	100  	1010  	Eutectic  

B-Nd  	Nd2B5 + (Nd) ht + (Nd) rt  	28.6  	100  	100  	863  	unknown  

B-Ni  	L + (B) rhom1 = NiB  	54  	0  	50  	1035  	Peritectic  

B-Ni  	L = NiB + Ni4B3 mon  	54.7  	50  	56.4  	1018  	Eutectic  

B-Ni  	L = Ni4B3 mon  	 	56.4  	 	1031  	Congruent  

B-Ni  	L + Ni4B3 mon = Ni4B3 orth  	58.4  	56.4  	58.4  	1030  	Peritectic  

B-Ni  	L = Ni4B3 orth + Ni2B  	60.5  	58.4  	66.7  	1018  	Eutectic  

B-Ni  	L = Ni2B  	 	66.7  	 	1125  	Congruent  

B-Ni  	L = Ni2B + Ni3B  	70  	66.7  	75  	1111  	Eutectic  

B-Ni  	L = Ni3B  	 	75  	 	1156  	Congruent  

B-Ni  	L = Ni3B + (Ni)  	83  	75  	100  	1093  	Eutectic  

B-Np  	L + (B) rhom1 + NpB66  	0  	0  	1.5  	2092  	unknown  

B-Np  	L = NpB66  	 	1.5  	 	2125  	Congruent  

B-Np  	L = NpB66 + NpB12  	3.5  	1.5  	7.7  	2100  	Eutectic  

B-Np  	L + NpB6 = NpB12  	7  	14.3  	7.7  	2150  	Peritectic  

B-Np  	L + NpB4 = NpB6  	12  	20  	14.3  	2300  	Peritectic  

B-Np  	L = NpB4  	 	20  	 	2575  	Congruent  

B-Np  	L = NpB4 + NpB2  	30  	20  	33.3  	2200  	Eutectic  

B-Np  	L = NpB2  	 	33.3  	 	2250  	Congruent  

B-Np  	L = NpB2 + (Np) ht2  	99  	33.3  	100  	635  	Eutectic  

B-Np  	NpB2 + (Np) ht2 + (Np) ht1  	33.3  	100  	100  	576  	unknown
