Repository: avinash2692/material_genome

File: melting_points copy.txt (part 4 of 42)
Chemical System	Reaction	%A	%B	%C	Temperature, °C  	Reaction type  
B-Np  	NpB2 + (Np) ht1 + (Np) rt  	33.3  	100  	100  	280  	unknown  

B-Os  	L + OsB2 = Os2B3  	43  	33.3  	40  	1600  	Eutectic  

B-Os  	L = Os2B3 + OsB  	46  	40  	50  	1500  	Eutectic  

B-Os  	L = OsB  	 	50  	 	1575  	Congruent  

B-Os  	L = OsB + (Os)  	55  	50  	100  	1450  	Eutectic  

B-Os  	L = (B) rhom1 + OsB2  	18  	0  	33.3  	1980  	Eutectic  

B-Os  	L = OsB2  	 	33.3  	 	2200  	Congruent  

B-Pa  	L + (B) rhom1 + PaB66  	0  	0  	1.5  	2090  	unknown  

B-Pa  	L + PaB66 + PaB6  	1.5  	1.5  	14.3  	2120  	unknown  

B-Pa  	L + PaB4 = PaB6  	12  	20  	14.3  	2420  	Peritectic  

B-Pa  	L = PaB4  	 	20  	 	2560  	Congruent  

B-Pa  	L = PaB4 + PaB2  	29  	20  	33.3  	2200  	Eutectic  

B-Pa  	L = PaB2  	 	33.3  	 	2300  	Congruent  

B-Pa  	L = PaB2 + (Pa) ht  	98  	33.3  	100  	1500  	Eutectic  

B-Pa  	PaB2 + (Pa) ht + (Pa) rt  	33.3  	100  	100  	1170  	unknown  

B-Pb  	L1 = (B) rhom1 + L2  	3  	1  	92  	2100  	Monotectic  

B-Pb  	L2 + (B) rhom1 + (Pb)  	100  	0  	100  	327.502  	unknown  

B-Pd  	L = (B) rhom1 + Pd2B  	57.4  	0  	66.7  	964  	Eutectic  

B-Pd  	L + Pd5B2 = Pd2B  	65  	71.4  	66.7  	1000  	Peritectic  

B-Pd  	L = Pd5B2  	 	71.4  	 	1115  	Congruent  

B-Pd  	Pd5B2 + (Pd) = Pd3B rt  	71.4  	81.5  	75  	890  	Peritectoid  

B-Pd  	L = Pd5B2 + (Pd)  	75.5  	71.4  	81.4  	1065  	Eutectic  

B-Pd  	(Pd) = Pd3B rt + Pd16B3 rt  	82.3  	75  	83.5  	320  	Eutectoid  

B-Pd  	(Pd) = Pd16B3 rt  	 	84  	 	397  	Maximum  

B-Pd  	(Pd)1 = Pd16B3 rt + (Pd)2  	88.5  	85  	98  	312  	Monotectoid  

B-Pm  	L = (B) rhom1 + PmB66  	1  	0  	2  	2050  	Eutectic  

B-Pm  	L + PmB66 + PmB12  	2  	2  	13.5  	2150  	unknown  

B-Pm  	L = PmB6  	 	15  	 	2600  	Congruent  

B-Pm  	L + PmB6 = PmB4  	28  	15  	20  	2350  	Peritectic  

B-Pm  	L + PmB4 = Pm2B5  	35  	20  	29  	2000  	Peritectic  

B-Pm  	L = Pm2B5 + (Pm) ht  	99  	29  	100  	1000  	Eutectic  

B-Pm  	Pm2B5 + (Pm) ht + (Pm) rt  	29  	100  	100  	890  	unknown  

B-Pr  	L = (B) rhom1 + PrB6  	1  	0  	13.5  	2050  	Eutectic  

B-Pr  	L = PrB6  	 	14  	 	2610  	Congruent  

B-Pr  	L + PrB6 = PrB4  	26  	15  	20  	2350  	Peritectic  

B-Pr  	L + PrB6 = Pr2B5  	34  	20  	28  	2000  	Peritectic  

B-Pr  	L = Pr2B5 + (Pr) ht  	99  	28  	100  	900  	Eutectic  

B-Pr  	Pr2B5 + (Pr) ht + (Pr) rt  	28  	100  	100  	795  	unknown  

B-Pt  	L = (B) rhom1 + PtB0.67 ht  	58  	0  	60  	920  	Eutectic  

B-Pt  	L = PtB0.67 ht  	 	60  	 	940  	Congruent  

B-Pt  	PtB0.67 ht = (B) rhom1 + BPt2  	60  	0  	65  	600  	Eutectoid  

B-Pt  	L + PtB0.67 ht = Pt2B  	68  	60  	66.7  	890  	Peritectic  

B-Pt  	L = Pt2B + Pt3B  	71  	66.7  	73  	790  	Eutectic  

B-Pt  	L + (Pt) = Pt3B  	74  	99  	75  	825  	Peritectic  

B-Pu  	L = (B) rhom1 + Pu0.66B66  	0.5  	0  	1  	2075  	Eutectic  

B-Pu  	L = Pu0.66B66  	 	1  	 	2100  	Congruent  

B-Pu  	L = Pu0.66B66 + PuB12  	3  	1  	7.7  	2080  	Eutectic  

B-Pu  	L + PuB6 = PuB12  	6  	14.3  	7.7  	2200  	Peritectic  

B-Pu  	L + PuB4 = PuB6  	13  	20  	14.3  	2330  	Peritectic  

B-Pu  	L = PuB4  	 	20  	 	2430  	Congruent  

B-Pu  	L + PuB4 = PuB2  	37  	20  	33.3  	2230  	Peritectic  

B-Pu  	L = PuB2 + (Pu) ht5  	99  	33.3  	100  	630  	Eutectic  

B-Pu  	PuB2 + (Pu) ht5 + (Pu) ht4  	33.3  	100  	100  	483  	unknown  

B-Pu  	PuB2 + (Pu) ht4 + (Pu) ht3  	33.3  	100  	100  	463  	unknown  

B-Pu  	PuB2 + (Pu) ht3 + (Pu) ht2  	33.3  	100  	100  	320  	unknown  

B-Pu  	PuB2 + (Pu) ht2 + (Pu) ht1  	33.3  	100  	100  	215  	unknown  

B-Pu  	PuB2 + (Pu) ht1 + (Pu) rt  	33.3  	100  	100  	125  	unknown  

B-Re  	L = (B) rhom1 + ReB2  	8  	1  	22  	2060  	Eutectic  

B-Re  	L = ReB2  	 	25  	 	2400  	Congruent  

B-Re  	L = ReB2 + Re7B3  	58  	35  	70  	1830  	Eutectic  

B-Re  	L + (Re) = Re3B  	73  	99  	75  	2150  	Peritectic  

B-Re  	L + Re3B = Re7B3  	65  	74  	71  	2000  	Peritectic  

B-Rh  	L = (B) rhom1 + RhB  	42  	0  	48  	1120  	Eutectic  

B-Rh  	L = RhB  	 	48  	 	1260  	Congruent  

B-Rh  	L = RhB + Rh7B3  	66  	48  	70  	1060  	Eutectic  

B-Rh  	L = Rh7B3  	 	70  	 	1140  	Congruent  

B-Rh  	L = Rh7B3 + (Rh)  	72  	70  	99  	1131  	Eutectic  

B-Ru  	L + (B) rhom1 = RuB2  	36  	0  	33.3  	1600  	Peritectic  

B-Ru  	L = RuB2 + Ru2B3  	38  	33.3  	40  	1520  	Eutectic  

B-Ru  	L = Ru2B3  	 	40  	 	1550  	Congruent  

B-Ru  	L = Ru2B3 + RuB  	44  	40  	47  	1480  	Eutectic  

B-Ru  	L = RuB  	 	50  	 	1500  	Congruent  

B-Ru  	L = RuB + Ru7B3  	56  	51  	62  	1420  	Eutectic  

B-Ru  	L + (Ru) = Ru7B3  	65  	98  	70  	1660  	Peritectic  

B-S  	L = BS2 mon1  	 	66.7  	 	417  	Congruent  

B-Sb  	L2 + (B) rhom1 + (Sb)  	100  	0  	100  	630.755  	unknown  

B-Sc  	L = (B) rhom1 + ScB12  	4  	2  	7.7  	2000  	Eutectic  

B-Sc  	L = ScB12  	 	7.7  	 	2040  	Congruent  

B-Sc  	L = ScB12 + ScB2  	17  	7.7  	33.3  	1877  	Eutectic  

B-Sc  	L = ScB2  	 	33.3  	 	2250  	Congruent  

B-Sc  	L = ScB2 + (Sc) rt  	83  	33.3  	100  	1277  	Eutectic  

B-Sc  	L + (Sc) ht + (Sc) rt  	85  	100  	100  	1337  	unknown  

B-Se  	L = B2Se3  	 	60  	 	480  	Congruent  

B-Se  	L = B2Se3 + (Se)  	100  	60  	100  	220  	Eutectic  

B-Si  	L +(B) rhom1 = SiB14  	9  	3  	4  	2020  	Peritectic  

B-Si  	L + SiB14 = Si10B60  	34.7  	6.7  	14.3  	1850  	Peritectic  

B-Si  	L = Si10B60 + (Si)  	92  	14.3  	97  	1385  	Eutectic  

B-Si  	Si10B60 + (Si) = Si1.8B5.2 rt  	14.3  	99  	25  	1270  	Peritectoid  

B-Sm  	L = (B) rhom1 + SmB66  	0.5  	0  	1.5  	2050  	Eutectic  

B-Sm  	L + SmB6 = SmB66  	1  	9.1  	1.5  	2150  	Peritectic  

B-Sm  	L = SmB6  	 	14.3  	 	2580  	Congruent  

B-Sm  	L + SmB6 = SmB4  	27  	14.3  	20  	2400  	Peritectic  

B-Sm  	L + SmB4 = Sm2B5  	35  	20  	28.6  	1350  	Peritectic  

B-Sm  	L = Sm2B5 + (Sm) ht2  	90  	28.6  	100  	1010  	Eutectic  

B-Sm  	Sm2B5 + (Sm) ht2 + (Sm) ht1  	28.6  	100  	100  	922  	unknown  

B-Sm  	Sm2B5 + (Sm) ht1 + (Sm) rt  	28.6  	100  	100  	734  	unknown  

B-Sn  	L1 = (B) rhom1 + L2  	0  	0  	100  	2090  	Monotectic  

B-Sn  	L2 = (B) rhom1 + (Sn) rt  	100  	0  	100  	231.986  	Eutectic  

B-Sr  	L1 + (B) rhom1 + SrB6  	0  	0  	14.3  	2092  	unknown  

B-Sr  	L2 = SrB6 + (Sr) ht  	100  	14.3  	100  	769  	unknown  

B-Sr  	SrB6 + (Sr) ht + (Sr) rt  	14.3  	100  	100  	547  	unknown  

B-Ta  	L = (B) rhom1 + TaB2  	2  	0.5  	26  	2070  	Eutectic  

B-Ta  	L = TaB2  	 	34  	 	3037  	Congruent  

B-Ta  	L = TaB2 + Ta3B4  	40  	39  	41  	2990  	Eutectic  

B-Ta  	L + TaB = Ta3B4  	43  	48  	44  	3030  	Peritectic  

B-Ta  	L = TaB  	 	50  	 	3090  	Congruent  

B-Ta  	TaB + Ta2B ht = Ta3B2 rt  	50.5  	69.5  	60  	2180  	Peritectoid  

B-Ta  	L + TaB = Ta2B ht  	73  	51  	71  	2380  	Eutectic  

B-Ta  	Ta2B ht = Ta3B2 rt + (Ta)  	70  	61  	100  	2040  	Eutectoid  

B-Ta  	L = Ta2B ht + (Ta)  	77  	72  	98  	2360  	Eutectic  

B-Tb  	L = (B) rhom1 + TbB66  	1  	0  	2  	2050  	Eutectic  

B-Tb  	L + B12Tb = TbB66  	1.5  	7.7  	2  	2100  	Peritectic  

B-Tb  	L + TbB6 = B12Tb  	7  	14.5  	7.7  	2200  	Peritectic  

B-Tb  	L + TbB4 rt = TbB6  	13  	20  	15  	2340  	Peritectic  

B-Tb  	L = TbB4 rt  	 	20  	 	2600  	Congruent  

B-Tb  	L = TbB4 rt + TbB2  	30  	20  	33.3  	2000  	Eutectic  

B-Tb  	L = TbB2  	 	33.3  	 	2100  	Congruent  

B-Tb  	L = TbB2 + (Tb) rt  	92  	33.3  	100  	1200  	Eutectic  

B-Tb  	L + (Tb) ht = (Tb) rt  	96  	100  	100  	1289  	unknown  

B-Tc  	L = (B) rhom1 + TcB2  	8  	0  	33.3  	2000  	Eutectic  

B-Tc  	L = TcB2  	 	33.3  	 	2450  	Congruent  

B-Tc  	L = TcB2 + Tc7B3  	60  	33.3  	70  	1600  	Eutectic  

B-Tc  	L + BTc3 = Tc7B3  	67  	75  	70  	1750  	Peritectic  

B-Tc  	L = TcB3  	 	75  	 	2000  	Congruent  

B-Tc  	L = BTc3 + (Tc)  	85  	75  	100  	1800  	Eutectic  

B-Th  	L + (B) rhom1 + ThB66 (O)  	0  	0  	1.5  	2092  	unknown  

B-Th  	L = ThB66 (O)  	 	1.5  	 	2150  	Congruent  

B-Th  	L = ThB66 (O) + ThB6  	5  	1.5  	14.3  	2050  	Eutectic  

B-Th  	L = ThB6  	 	14.3  	 	2450  	Congruent  

B-Th  	L = ThB6 + ThB4  	16  	14.3  	20  	2400  	Eutectic  

B-Th  	L = ThB4  	92  	20  	100  	1450  	Eutectic  

B-Th  	ThB4 + (Th) ht + (Th) rt  	20  	100  	100  	1360  	unknown  

B-Ti  	L = (B) rhom1 + TiB2  	2  	0  	33.3  	2080  	Eutectic  

B-Ti  	L = TiB2  	 	33.3  	 	3225  	Congruent  

B-Ti  	L + TiB2 = Ti4B3  	61  	34.4  	42.9  	2200  	Peritectic  

B-Ti  	L + Ti4B3 = TiB  	62  	42.9  	50  	2180  	Peritectic  

B-Ti  	L = TiB + (Ti) ht  	93  	51  	100  	1540  	Eutectic  

B-Ti  	TiB + (Ti) ht = (Ti) rt  	51  	100  	100  	884  	Peritectoid  

B-Tl  	L2 + (B) rhom1 + (Tl)  	100  	0  	100  	303  	unknown  

B-Tl  	(B) rhom1 + (Tl) ht + (Tl) rt  	0  	100  	100  	230  	unknown  

B-Tm  	L = (B) rhom1 + TmB66  	1  	0  	2  	2050  	Eutectic  

B-Tm  	L + TmB12 = TmB66  	2  	7.7  	2  	2100  	Peritectic  

B-Tm  	L + TmB12 + TmB4  	7.7  	7.7  	20  	2180  	unknown  

B-Tm  	L = TmB4  	 	20  	 	2550  	unknown  

B-Tm  	L + TmB4 = TmB2  	37  	20  	33.3  	2250  	Peritectic  

B-Tm  	L = TmB2 + (Tm)  	98  	33.3  	100  	1500  	Eutectic  

B-U  	L = (B) rhom1 + UB12  	1  	0  	7.7  	2040  	Eutectic  

B-U  	L = UB12  	 	7.7  	 	2145  	Congruent  

B-U  	L = UB12 + UB4  	11  	7.7  	20  	2100  	Eutectic  

B-U  	L = UB4  	 	20  	 	2495  	Congruent  

B-U  	L = UB4 + UB2  	25  	20  	33.3  	2300  	Eutectic  

B-U  	L = UB2  	 	33.3  	 	2385  	Congruent  

B-U  	L = UB2 + (U) ht2  	98  	33.3  	100  	1107.5  	Eutectic  

B-U  	UB2 + (U) ht2 + (U) ht1  	33.3  	100  	100  	776  	unknown  

B-U  	UB2 + (U) ht1 + (U) rt  	33.3  	100  	100  	668  	unknown  

B-V  	L = (B) rhom1 + VB2  	3  	0  	33.3  	2035  	Eutectic  

B-V  	L = VB2  	 	33.3  	 	2747  	Congruent  

B-V  	L + VB2 = V2B3  	43  	33.3  	40  	2667  	Peritectic  

B-V  	L + V2B3 = V3B4  	44  	40  	42.9  	2640  	Peritectic  

B-V  	V3B4 + VB = V5B6  	42.9  	50  	45.5  	1727  	Peritectoid  

B-V  	L + V3B4 = VB  	51  	42.9  	50  	2560  	Peritectic  

B-V  	L + VB = V3B2  	75  	50  	60  	1900  	Peritectic  

B-V  	L = V3B2 + (V)  	85  	60  	100  	1737  	Eutectic  

B-W  	L = (B) rhom1 + W1.9B9  	4  	0  	17  	1970  	Eutectic  

B-W  	L + WB2 rt = W1.9B9  	9  	29.5  	18  	2020  	Peritectic  

B-W  	L = WB2 rt  	 	32  	 	2365  	Congruent  

B-W  	L = WB2 rt + WB ht  	37  	32  	48  	2337  	Eutectic  

B-W  	L = WB ht  	 	52  	 	2665  	Congruent  

B-W  	WB2 rt + WB ht = WB rt  	32.5  	48.5  	48.5  	2170  	Peritectoid  

B-W  	WB ht = WB rt + W2B  	51  	51  	66  	2110  	Eutectoid  

B-W  	L = WB ht + W2B  	57  	52  	66  	2580  	Eutectic  

B-W  	L = W2B  	 	66.7  	 	2670  	Congruent  

B-W  	L = W2B + (W)  	73  	68  	99.8  	2600  	Eutectic  

B-Y  	L = (B) rhom1 + YB66  	1  	0  	2  	2030  	Eutectic  

B-Y  	L = YB66  	 	2  	 	2100  	Congruent  

B-Y  	L = YB66 + YB12  	4  	2  	7.7  	2050  	Eutectic  

B-Y  	L + YB6 = YB12  	5  	13.5  	7.7  	2200  	Peritectic  

B-Y  	L + YB4 = YB6  	11  	20  	15  	2600  	Peritectic  

B-Y  	L = YB4  	 	20  	 	2800  	Congruent  

B-Y  	L = YB4 + YB2  	30  	20  	33.3  	2000  	Eutectic  

B-Y  	L = YB2  	 	33.3  	 	2100  	Congruent  

B-Y  	L = YB2 + (Y) rt  	74  	33.3  	100  	1290  	Eutectic  

B-Y  	L + (Y) ht + (Y) rt  	91  	100  	100  	1479  	unknown  

B-Yb  	L1 = (B) rhom1 + YbB66  	0.5  	0  	2  	2050  	Eutectic  

B-Yb  	L1 + YbB66 + YbB12  	2  	2  	7.7  	2150  	unknown  

B-Yb  	L1 + YbB12 + YbB6  	7.7  	7.7  	13.5  	2200  	unknown  

B-Yb  	L2 = YbB2 + (Yb) ht  	99  	33.3  	100  	800  	Eutectic  

B-Yb  	(Yb) ht = YbB2 + (Yb) rt  	100  	33.3  	100  	760  	Eutectoid  

B-Zn  	L2 = (B) rhom1 + (Zn)  	100  	0  	100  	419.58  	unknown  

B-Zr  	L = (B) rhom1 + ZrB12  	2.5  	1  	7.6  	2053  	Eutectic  

B-Zr  	L + ZrB2 = ZrB12  	4.5  	32  	7.6  	2082  	Peritectic  

B-Zr  	ZrB12 = (B) rhom1 + ZrB2  	7.6  	1  	32  	1696  	Eutectoid  

B-Zr  	L = ZrB2  	 	33  	 	3244  	Congruent  

B-Zr  	ZrB2 + (Zr) ht = BZr  	33.3  	99.5  	50  	1250  	Peritectoid  

B-Zr  	BZr = ZrB2 + (Zr) rt  	50  	33.3  	100  	800  	Eutectoid  

B-Zr  	L = ZrB2 + (Zr) ht  	86.3  	33.3  	99  	1662  	Eutectic  

B-Zr  	BZr + (Zr) ht + (Zr) rt  	50  	100  	100  	863  	unknown  



Found: 384 reactions

Return to Contents 



ASM Alloy Phase Diagrams Center, P. Villars, editor-in-chief; H. Okamoto and K. Cenzual, section editors;

http://www1.asminternational.org/AsmEnterprise/APD, ASM International, Materials Park, OH, USA, 2006-2015

© ASM International 2015. All Rights Reserved. Version 1.0.5.0



 	Alloy Phase Diagram Database™	Element 1: Element 2: Element 3:  

HomeExplorerSearchToolsHelp

 

Special Points Table



Return to Contents



Chemical System	Reaction	%A	%B	%C	Temperature, °C  	Reaction type  

Ag-Ba  	L = (Ag) + Ag5Ba  	14  	0  	15  	 	Eutectic  

Ag-Ba  	L = Ag5Ba  	 	16.7  	 	715  	Congruent  

Ag-Ba  	L = Ag5Ba + Ag2Ba  	23.5  	19  	33.3  	655  	Eutectic  

Ag-Ba  	L = Ag2Ba  	 	33.3  	 	770  	Congruent  

Ag-Ba  	L + Ag2Ba = AgBa  	51  	33.3  	50  	560  	Peritectic  

Ag-Ba  	L + AgBa = Ag2Ba3  	71  	50  	60  	360  	Peritectic  

Ag-Ba  	L = Ag2Ba3 + (Ba)  	78  	60  	100  	340  	Eutectic  

Al-Ba  	L = (Al) + BaAl4  	0.2  	0  	20  	659  	Eutectic  

Al-Ba  	L = BaAl4  	 	20  	 	1104  	Congruent  

Al-Ba  	L + BaAl4 = Ba7Al13  	37  	20  	35  	914  	Peritectic  

Al-Ba  	L + Ba7Al13 =Ba3Al5  	51  	35  	37.5  	750  	Peritectic  

Al-Ba  	L + Ba3Al5 = Ba4Al5  	52.3  	37.5  	44.4  	730  	Peritectic  

Al-Ba  	L = Ba4Al5 + (Ba)  	71.5  	44.4  	100  	538  	Eutectic  

Ba-Be  	L = BaBe13  	 	92.9  	 	1807  	Congruent  

Ba-Be  	L + BaBe13 + (Be) ht  	100  	92.9  	100  	1289  	unknown  

Ba-Be  	BaBe13 + (Be) ht + (Be) rt  	92.9  	100  	100  	1270  	unknown  

Ba-Bi  	L + ? = BaBi3  	78  	 	75  	447  	Peritectic  

Ba-Bi  	L = BaBi3 + (Bi)  	98.6  	75  	100  	262  	Eutectic  

Ba-Br  	L1 = (Ba) + BaBr2  	3  	0  	66.7  	701  	Eutectic  

Ba-Br  	L2 = L1 + BaBr2  	62.7  	9  	66.7  	800  	Monotectic  

Ba-Br  	L2 = BaBr2  	 	66.7  	 	855  	Congruent  

Ba-Ca  	L = (Ba,Ca)  	 	54.5  	 	605  	Minimum  

Ba-Cd  	L = (Ba) + Ba2Cd  	21  	0  	33.3  	380  	Eutectic  

Ba-Cd  	L + BaCd = BaCd2  	26  	50  	33.3  	409  	Peritectic  

Ba-Cd  	L = BaCd  	 	50  	 	588  	Congruent  

Ba-Cd  	L = BaCd + BaCd2  	53.8  	50  	66.7  	560  	Eutectic  

Ba-Cd  	L = BaCd2  	 	66.7  	 	642  	Congruent  

Ba-Cd  	L = BaCd2 + Ba7Cd31  	75  	66.7  	81.6  	554  	Eutectic  

Ba-Cd  	L = Ba7Cd31  	 	81.6  	 	620  	Congruent  

Ba-Cd  	L = Ba7Cd31 + BaCd11  	85.7  	81.6  	91.7  	610  	Eutectic  

Ba-Cd  	L = BaCd11  	 	91.7  	 	672  	Congruent  

Ba-Cd  	L = BaCd11 + (Cd)  	100  	91.7  	100  	321  	Eutectic  

Ba-Cl  	L1 = (Ba) + BaCl2 ht1  	2  	0  	66.7  	712  	Eutectic  

Ba-Cl  	L2 = L1 + BaCl2 ht1  	63  	10  	66.7  	800  	Monotectic  

Ba-Cl  	L2 = BaCl2 ht2  	 	66.7  	 	962  	Congruent  

Ba-Cl  	BaCl2 ht2 = L2 + BaCl2 ht1  	65.5  	64.5  	66.7  	920  	Catatectic  

Ba-Cs  	L1 = (Ba) + L2  	0  	0  	93  	725  	Monotectic  

Ba-Cs  	L2 + (Ba) = (Cs)  	100  	0  	100  	28.6  	Peritectic  

Ba-Cu  	L = (Ba) + BaCu  	23.9  	0  	50  	460  	Eutectic  

Ba-Cu  	L + BaCu13 = BaCu  	49.4  	92.9  	50  	550  	Peritectic  

Ba-Cu  	L + (Cu) + BaCu13  	70.4  	100  	92.9  	758  	Peritectic  

Ba-F  	L = ((Ba) + BaF2  	6  	2  	66.7  	700  	Eutectic  

Ba-F  	L = BaF2  	 	50  	 	1380  	Congruent  

Ba-Fe  	L2 = L1 + (Fe) rt  	100  	1  	100  	1538  	Monotectic  

Ba-Fe  	L1 + (Fe) rt + (Fe) ht  	1  	100  	100  	1394  	unknown  

Ba-Fe  	L1 + (Fe) ht + (Fe) rt  	0  	100  	100  	912  	unknown  

Ba-Fe  	L1 + (Fe) rt = (Ba)  	0  	100  	0  	729  	Peritectic  

Ba-Ga  	L = (Ba) + Ba10Ga  	18  	0  	9.1  	456  	Peritectic  

Ba-Ga  	L = Ba10Ga + Ba8Ga7  	24.6  	9.1  	46.7  	414  	Eutectic  

Ba-Ga  	L + BaGa2 = Ba8Ga7  	46  	66.7  	46.7  	584  	Peritectic  

Ba-Ga  	L + BaGa4 = BaGa2  	63  	80  	66.7  	885  	Peritectic  

Ba-Ga  	L = BaGa4  	 	80  	 	1016  	Congruent  

Ba-Ga  	L = BaGa4 + (Ga)  	100  	80  	100  	29.5  	Eutectic  

Ba-Ge  	L = (Ba) + Ba2Ge  	4  	0  	33.3  	565  	Eutectic  

Ba-Ge  	L + BaGe = Ba2Ge  	30  	50  	33.3  	955  	Peritectic  

Ba-Ge  	L = BaGe  	 	50  	 	1155  	Congruent  

Ba-Ge  	L + BaGe = BaGe2  	68  	50  	66.7  	1050  	Peritectic  

Ba-Ge  	L + BaGe2 = BaGe4  	82  	66.7  	80  	815  	Peritectic  

Ba-Ge  	L = BaGe4 + (Ge)  	84  	80  	100  	770  	Eutectic  

Ba-H  	L + BaH2 ht = (Ba)  	53  	66.5  	57  	950  	Peritectic  

Ba-H  	(Ba) + BaH2 ht = BaH2 rt  	33  	66  	64  	598  	Peritectoid  

Ba-Hg  	L = (Ba) + Ba2Hg  	16  	0  	33.3  	379  	Eutectic  

Ba-Hg  	L + BaHg = Ba2Hg  	25  	50  	33.3  	434  	Peritectic  

Ba-Hg  	L = BaHg  	 	50  	 	822  	Congruent  

Ba-Hg  	L = BaHg + BaHg2  	60  	50  	66.7  	660  	Eutectic  

Ba-Hg  	L = BaHg2  	 	66.7  	 	726  	Congruent  

Ba-Hg  	L = BaHg2 + Ba14Hg51  	74  	66.7  	78.5  	490  	Eutectic  

Ba-Hg  	L = Ba14Hg51  	 	78.5  	 	517  	Congruent  

Ba-Hg  	L + Ba14Hg51 + Ba7Hg31  	81.6  	78.5  	81.6  	505  	unknown  

Ba-Hg  	L + Ba7Hg31 = BaHg5  	87  	81.6  	85.7  	410  	Peritectic  

Ba-Hg  	L + BaHg5 = BaHg11  	92  	85.7  	91.7  	255  	Peritectic  

Ba-Hg  	L + BaHg11 = BaHg13  	95  	91.7  	93  	160  	Peritectic  

Ba-Hg  	L + BaHg13 + (Hg) lt  	100  	93  	100  	-38.829  	unknown  

Ba-I  	L1 = (Ba) + L2  	3.8  	0  	62  	684  	Monotectic  

Ba-I  	L2 = (Ba) + BaI2  	62.4  	0  	66.7  	660  	Eutectic  

Ba-In  	L + (Ba) = Ba13In  	11  	0  	7.1  	542  	Peritectic  

Ba-In  	L = Ba13In + Ba3In  	20  	7.1  	25  	478  	Eutectic  

Ba-In  	L = Ba3In  	 	25  	 	532  	Congruent  

Ba-In  	L = Ba3In + Ba2In ht  	28  	25  	33.3  	525  	Eutectic  

Ba-In  	L = Ba2In ht  	 	33.3  	 	590  	Congruent  

Ba-In  	Ba2In ht = Ba2In rt  	 	33.3  	 	505  	Polymorphic  

Ba-In  	L = Ba2In ht + BaIn  	38  	33.3  	50  	580  	Eutectic  

Ba-In  	L + BaIn2 = BaIn  	49  	66.7  	50  	640  	Peritectic  

Ba-In  	L = BaIn2  	 	66.7  	 	965  	Congruent  

Ba-In  	L = BaIn2 + BaIn4  	77  	66.7  	80  	835  	Eutectic  

Ba-In  	L = BaIn4  	 	80  	 	842  	Congruent  

Ba-In  	L = BaIn4 + (In)  	100  	80  	100  	156  	Eutectic  

Ba-K  	L1 = L2 + (Ba)  	0  	99  	0  	725  	Monotectic  

Ba-K  	L2 = (Ba) + (K)  	100  	0  	100  	63.4  	Eutectic  

Ba-La  	L2 = L1 + (La) ht1  	90  	0.5  	99  	820  	Monotectic  

Ba-La  	L1 = (Ba) + (La) ht1  	0.2  	0  	99.2  	710  	Eutectic  

Ba-La  	(Ba) + (La) ht1 + (La) rt  	0  	100  	100  	310  	unknown  

Ba-La  	L + (La) ht2 + (La) ht1  	95  	99.5  	99.5  	865  	unknown  

Ba-Li  	L + (Ba) = Li4Ba  	81.6  	0  	80  	156  	Peritectic  

Ba-Li  	L = Li4Ba + (Li) rt  	89.5  	80  	100  	143  	Eutectic  

Ba-Mg  	L = (Ba) + BaMg2  	35  	0  	66.7  	358  	Eutectic  

Ba-Mg  	L = BaMg2  	 	66.7  	 	607  	Congruent  

Ba-Mg  	L = BaMg2 + Ba6Mg23  	73  	66.7  	79.3  	589  	Eutectic  

Ba-Mg  	L = Ba2Mg17  	 	89.5  	 	707  	Congruent  

Ba-Mg  	L = Ba2Mg17 + (Mg)  	97.5  	89.5  	100  	634  	Eutectic  

Ba-Mg  	L + Ba2Mg17 = Ba6Mg23  	78  	89.5  	79.3  	598  	Peritectic  

Ba-Mn  	L2 = L1 + (Mn) ht3  	99.75  	6.5  	100  	1240  	Monotectic  

Ba-Mn  	L1 + (Mn) ht3 + (Mn) ht2  	5  	100  	100  	1143  	unknown  

Ba-Mn  	L1 + (Mn) ht2 + (Mn) ht1  	4.5  	100  	100  	1079  	unknown  

Ba-Mn  	L1 + (Mn) ht1 + (Mn) rt  	1.5  	100  	100  	710  	unknown  

Ba-Mn  	L1 = (Ba) + (Mn) rt  	1.2  	0  	100  	695  	Eutectic  

Ba-Mo  	L1 = (Ba) + (Mo)  	0  	0  	100  	727  	unknown  

Ba-Na  	L + (Ba) = NaBa  	72  	5  	50  	197  	Peritectic  

Ba-Na  	L = NaBa + (Na) rt  	95.5  	73  	99.5  	83  	Eutectic  

Ba-Na  	NaBa + (Na) rt = Na4Ba rt  	72.5  	98.8  	80  	70  	Peritectoid  

Ba-Nd  	L2 = L1 + (Nd) ht  	98  	3  	100  	1020  	Monotectic  

Ba-Nd  	L1 + (Nd) ht + (Nd) rt  	1  	100  	100  	863  	unknown  

Ba-Nd  	(Ba) + (Nd) ht + (Nd) rt  	0  	100  	100  	727  	unknown  

Ba-Ni  	L = (Ba) + (Ni)  	6  	0  	100  	600  	Eutectic  

Ba-Ni  	L2 = L1 + (Ni)  	100  	58  	100  	1455  	Monotectic  

Ba-O  	L = (Ba) + BaO  	9.8  	0  	50  	581  	Eutectic  

Ba-O  	L = BaO  	 	50  	 	2013  	Congruent  

Ba-O  	L + BaO + BaO2  	66.7  	53.8  	59.5  	1077  	Peritectic  

Ba-P  	L + Ba4P2.67 = Ba2P  	30  	40  	33.3  	700  	Peritectic  

Ba-P  	L = Ba4P2.67  	 	40  	 	1340  	Congruent  

Ba-P  	L = Ba4P2.67 + Ba4P3 ht  	42  	40  	42.9  	1215  	Eutectic  

Ba-P  	L = Ba4P3 ht  	 	42.9  	 	1230  	Congruent  

Ba-P  	Ba4P3 ht = Ba3P2 + Ba5P4 ht  	42.9  	40  	47.6  	880  	Eutectoid  

Ba-P  	L = Ba4P3 ht + Ba5P4 ht  	46  	42.9  	47.6  	1100  	Eutectic  

Ba-P  	L = Ba5P4 ht  	 	47.6  	 	1150  	Congruent  

Ba-P  	Ba5P4 ht = Ba3P2 + Ba3P4  	47.6  	40  	52  	740  	Eutectoid  

Ba-P  	L = Ba5P4 ht + Ba3P4  	51  	47.6  	52  	800  	Eutectic  

Ba-P  	L = Ba3P4  	 	56  	 	840  	Congruent  

Ba-P  	L = Ba3P4 + BaP1.82  	59  	58  	64.5  	820  	Eutectic  

Ba-P  	L + BaP2 = BaP1.82  	63  	66.7  	64.5  	880  	Peritectic  

Ba-P  	BaP2 + ? = BaP3  	66.7  	 	75  	675  	 

Ba-Pb  	L = (Ba) + Ba2Pb  	18  	0  	30  	595  	Eutectic  

Ba-Pb  	L = Ba2Pb  	 	33  	 	928  	Congruent  

Ba-Pb  	L + BaPb2 = BaPb ht  	51  	36  	50  	850  	Peritectic  

Ba-Pb  	BaPb ht = BaPb  	 	50  	 	546  	Polymorphic  

Ba-Pb  	L = BaPb ht + BaPb3  	69.5  	50  	75  	583  	Eutectic  

Ba-Pb  	L = BaPb3  	 	75  	 	617  	Congruent  

Ba-Pb  	L = BaPb3 + (Pb)  	93  	75  	99.2  	293  	Eutectic  

Ba-Pd  	L = BaPd2  	 	66.7  	 	1360  	Congruent  

Ba-Pd  	L = BaPd2 + BaPd5  	75  	66.7  	83.3  	1230  	Eutectic  

Ba-Pd  	L + (Pd) = BaPd5  	81  	100  	83.3  	1260  	Peritectic  

Ba-Pm  	L2 = L1 + (Pm) ht  	98  	2  	100  	1238  	Monotectic  

Ba-Pm  	L1 + (Pm) ht + (Pm) rt  	1  	100  	100  	890  	unknown  

Ba-Pm  	L1 + (Ba) + (Pm) rt  	0  	0  	100  	727  	unknown  

Ba-Pr  	L2 = L1 + (Pr) ht  	99.7  	 	100  	927  	Monotectic  

Ba-Pr  	L1 + (Pr) ht + (Pr) rt  	 	100  	100  	795  	unknown  

Ba-Pr  	L1 + (Ba) + (Pr) rt  	 	 	100  	729  	unknown  

Ba-Pt  	L = BaPt2  	 	66.7  	 	1820  	Congruent  

Ba-Pt  	L = BaPt2 + BaPt5  	77  	66.7  	83.3  	1770  	Eutectic  

Ba-Pt  	L = BaPt5  	 	83.3  	 	1850  	Congruent  

Ba-Pt  	L = BaPt5 + (Pt)  	95  	83.3  	100  	1730  	Eutectic  

Ba-Rb  	L1 = L2 + (Ba)  	0  	100  	0  	725  	Monotectic  

Ba-Rb  	L2 = (Ba) + (Rb)  	100  	0  	100  	38.6  	Eutectic  

Ba-S  	L + BaS = BaS2 ht  	68  	50  	66.7  	925  	Peritectic  

Ba-S  	BaS2 ht = BaS2  	 	66.7  	 	664  	Polymorphic  

Ba-S  	L + BaS2 = BaS3  	76  	66.7  	75  	557  	Peritectic  

Ba-Sc  	L2 = L1 + (Sc) ht  	96.7  	2.5  	98.3  	1460  	Monotectic  

Ba-Sc  	(Sc) ht = L1 + (Sc) rt  	98.5  	1.2  	99.8  	1325  	Catatectic  

Ba-Sc  	L1 = (Ba) + (Sc) rt  	0  	0  	98.8  	726  	Eutectic  

Ba-Se  	L = (Ba) + BaSe  	1  	0  	50  	717  	Eutectic  

Ba-Se  	L = BaSe  	 	50  	 	1780  	Congruent  

Ba-Se  	L + BaSe = Ba2Se3  	94  	50  	60  	930  	Peritectic  

Ba-Se  	L + Ba2Se3 = BaSe2  	96  	60  	66.7  	840  	Peritectic  

Ba-Se  	L + BaSe2 = BaSe3  	97  	66.7  	75  	760  	Peritectic  

Ba-Se  	L = BaSe3 + (Se)  	100  	75  	100  	219  	Eutectic  

Ba-Si  	L = (Ba) + BaSi  	13  	0  	50  	630  	Eutectic  

Ba-Si  	L + BaSi2 = BaSi  	36  	66.7  	50  	840  	Peritectic  

Ba-Si  	L = BaSi2  	 	66.7  	 	1180  	Congruent  

Ba-Si  	L = BaSi2 + (Si)  	77  	66.7  	99.86  	1020  	Eutectic  

Ba-Sm  	L2 = L1 + (Sm) ht2  	98  	2  	100  	1070  	Monotectic  

Ba-Sm  	L1 + (Sm) ht2 + (Sm) ht1  	1  	100  	100  	922  	unknown  

Ba-Sm  	L1 + (Sm) ht1 + (Sm) rt  	0.5  	100  	100  	734  	unknown  

Ba-Sm  	L1 = (Ba) + (Sm) rt  	0.5  	0  	100  	727  	Eutectic  

Ba-Sn  	L + BaSn3 = BaSn5  	89.9  	75  	83.3  	422  	Peritectic  

Ba-Sn  	L + BaSn5 = (Sn) rt  	100  	83.3  	100  	232  	Peritectic  

Ba-Sn  	BaSn5 + (Sn) rt + (Sn) lt  	83.3  	100  	100  	13  	unknown  

Ba-Te  	L = (Ba) + BaTe  	1.5  	0  	50  	714  	Eutectic  

Ba-Te  	L = BaTe  	 	50  	 	1470  	Congruent  

Ba-Te  	L + BaTe = Ba2Te3  	93  	50  	60  	860  	Peritectic  

Ba-Te  	L + Ba2Te3 = BaTe2  	95  	60  	66.7  	790  	Peritectic  

Ba-Te  	L = BaTe2 + (Te)  	99.51  	66.7  	100  	440  	Eutectic  

Ba-Ti  	L + (Ti) ht + (Ti) rt  	0  	100  	100  	882  	unknown  

Ba-Ti  	L + (Ba) + (Ti) rt  	0  	0  	100  	727  	unknown  

Ba-Tl  	L+ (Ba) = Ba13Tl  	13  	0  	7  	502  	Peritectic  

Ba-Tl  	L = Ba13Tl + Ba2Tl  	19.9  	7  	33.3  	442  	Eutectic  

Ba-Tl  	L = Ba2Tl  	 	33.3  	 	601  	Congruent  

Ba-Tl  	L = Ba2Tl + BaTl  	38  	33.3  	50  	540  	Eutectic  

Ba-Tl  	L = BaTl  	 	50  	 	805  	Congruent  

Ba-Tl  	L = BaTl + BaTl2  	55.8  	50  	66.7  	625  	Eutectic  

Ba-Tl  	L = BaTl2  	 	66.7  	 	7.6  	Congruent  

Ba-Tl  	L + BaTl2 + BaTl3 ht  	66.7  	66.7  	75  	602  	unknown  

Ba-Tl  	BaTl3 ht = BaTl3 rt  	 	75  	 	415  	Polymorphic  

Ba-Tl  	L + BaTl3 rt = BaTl4  	91  	75  	80  	305  	Peritectic  

Ba-Tl  	L = BaTl4 + (Tl) ht  	92.5  	80  	97  	253  	Eutectic  

Ba-Tl  	(Tl) ht = BaTl4 + (Tl) rt  	97  	80  	98  	170  	Eutectoid  

Ba-V  	L1 + (Ba) + (V)  	0  	0  	100  	727  	unknown  

Ba-Y  	L2 = L1 + (Y) rt  	82.5  	16.6  	92.1  	1153  	Monotectic  

Ba-Y  	L1 = (Ba) + (Y) rt  	0.94  	0.24  	98.46  	709  	Eutectic  

Ba-Y  	L2 + (Y) ht +(Y) rt  	96  	99  	99  	1478  	unknown  

Ba-Yb  	L = (Ba,Yb ht2)  	 	40  	 	560  	Minimum  

Ba-Zn  	L = (Ba) + BaZn2  	25  	0  	33.3  	350  	Eutectic  

Ba-Zn  	L = BaZn2  	 	33.3  	 	360  	Congruent  

Ba-Zn  	L = BaZn2 + BaZn  	46  	33.3  	50  	330  	Eutectic  

Ba-Zn  	L = BaZn  	 	50  	 	349  	Congruent  

Ba-Zn  	L = BaZn + BaZn2  	53.5  	50  	66.7  	325  	Eutectic  

Ba-Zn  	L + BaZn5 = BaZn2  	60  	83.3  	66.7  	380  	Peritectic  

Ba-Zn  	L + BaZn13 = BaZn5  	75  	92.9  	83.3  	635  	Peritectic  

Ba-Zn  	L = BaZn5  	 	92.9  	 	885  	Congruent  

Ba-Zn  	L = BaZn5 + (Zn)  	100  	92.9  	100  	419.5  	Eutectic  

B-Ba  	L1 = (B) rhom1 + BaB6  	1  	0  	14.3  	2050  	Eutectic  

B-Ba  	L2 = BaB6 + (Ba)  	98  	14.3  	100  	700  	Eutectic  



Found: 211 reactions

Return to Contents 



ASM Alloy Phase Diagrams Center, P. Villars, editor-in-chief; H. Okamoto and K. Cenzual, section editors;

http://www1.asminternational.org/AsmEnterprise/APD, ASM International, Materials Park, OH, USA, 2006-2015

© ASM International 2015. All Rights Reserved. Version 1.0.5.0



 	Alloy Phase Diagram Database™	Element 1: Element 2: Element 3:  

HomeExplorerSearchToolsHelp

 

Special Points Table



Return to Contents



Chemical System	Reaction	%A	%B	%C	Temperature, °C  	Reaction type  

Ag-Be  	L = (Ag) + Be2Ag ht  	10.5  	0.3  	73  	880  	Eutectic  

Ag-Be  	L + (Be) rt = Be2Ag ht  	23  	100  	73  	1010  	Peritectic  

Ag-Be  	Be2Ag ht = (Ag) + (Be) rt  	73  	0  	100  	760  	Eutectoid  

Ag-Be  	L + (Be) ht + (Be) rt  	98  	100  	100  	 	unknown  

Al-Be  	L = (Al) + (Be) rt  	2.4  	0.3  	100  	655  	Eutectic  

Al-Be  	L + (Be) ht + (Be) rt  	98  	100  	100  	1270  	unknown  

Au-Be  	L = (Au) + BeAu3  	21.5  	0.2  	25  	580  	Eutectic  

Au-Be  	L = BeAu3  	 	25  	 	596  	Congruent  

Au-Be  	BeAu3 = (Au) + BeAu2  	25  	0.2  	33.3  	390  	Eutectoid  

Au-Be  	L = BeAu3 + BeAu2  	25.9  	25  	33.3  	595  	Eutectic  

Au-Be  	L = BeAu2  	 	33.3  	 	645  	Congruent  

Au-Be  	L = BeAu2 + Be3Au4 ht  	39.4  	33.3  	42.9  	602  	Eutectic  

Au-Be  	L + BeAu ht = Be3Au4 ht  	40.3  	49  	42.9  	610  	Peritectic  

Au-Be  	Be3Au4 ht = BeAu2 + BeAu rt  	42.9  	33.3  	49  	555  	Eutectoid  

Au-Be  	L = BeAu ht  	 	50  	 	730  	Congruent  

Au-Be  	L = BeAu ht + Be3Au  	57  	51  	73  	650  	Eutectic  

Au-Be  	L = Be3Au  	 	75  	 	850  	Congruent  

Au-Be  	L = Be3Au + Be5Au  	80  	77  	83  	820  	Eutectic  

Au-Be  	BeAu ht = Be3Au4 ht + BeAu rt  	49  	42.9  	49  	585  	Eutectoid  

Au-Be  	BeAu ht + Be3Au = BeAu rt  	51  	73  	51  	595  	Peritectoid  

Au-Be  	L = Be5Au  	 	84  	 	850  	Congruent  

Au-Be  	L = Be5Au + (Be) rt  	91  	85  	100  	800  	Eutectic  

Au-Be  	L + (Be) ht + (Be) rt  	99  	100  	100  	1270  	unknown  

Ba-Be  	L = BaBe13  	 	92.9  	 	1807  	Congruent  

Ba-Be  	L + BaBe13 + (Be) ht  	100  	92.9  	100  	1289  	unknown  

Ba-Be  	BaBe13 + (Be) ht + (Be) rt  	92.9  	100  	100  	1270  	unknown  

B-Be  	L + (B) rhom1 + Be0.167B  	0  	0  	14.3  	2092  	unknown  

B-Be  	(B) rhom1 + Be0.167B = BeB12  	0  	14.3  	7.7  	1700  	Peritectoid  

B-Be  	L = Be0.167B  	 	14.3  	 	2200  	Congruent  

B-Be  	L + Be0.167B = BeB2 (Al)  	40  	14.3  	25  	2000  	Peritectic  

B-Be  	L + BeB2 (Al) = Be2B3 ht  	60  	25  	40  	1700  	Peritectic  

B-Be  	Be2B3 ht = BeB2 (Al) + Be2B ht  	60  	25  	66.7  	1400  	Eutectoid  

B-Be  	L + Be2B3 ht = Be2B ht  	70  	40  	66.7  	1500  	Peritectic  

B-Be  	Be2B ht = BeB2 (Al) + Be4B  	66.7  	25  	80  	1000  	Eutectoid  

B-Be  	L + Be2B ht = Be4B  	86  	66.7  	80  	1140  	Peritectic  

B-Be  	L = Be4B + (Be) rt  	88.5  	80  	100  	1120  	Eutectic  

B-Be  	(Be) ht = L + (Be) rt  	99  	94  	100  	1235  	Catatectic  

Be-Bi  	L1 = L2 + (Be) ht  	0  	98.5  	0  	1289  	Monotectic  

Be-Bi  	L2 + (Be) ht + (Be) rt  	98.9  	0  	0  	1270  	unknown  

Be-Bi  	L2 + (Be) rt + (Bi)  	100  	0  	100  	271.442  	unknown  

Be-Ca  	L1 + (Be) ht + CaBe13  	0  	0  	7.1  	1289  	unknown  

Be-Ca  	(Be) ht + (Be) rt + CaBe13  	0  	0  	7.1  	1273  	unknown  

Be-Ca  	L2 = CaBe13 + (Ca) rt  	97.2  	7.1  	97.6  	833  	Eutectic  

Be-Co  	L + Be9Co ht = (Be) ht  	5  	9  	6.5  	1310  	Peritectic  

Be-Co  	(Be) ht = (Be) rt + Be9Co ht  	5  	2.75  	8  	1118  	Peritectoid  

Be-Co  	Be21Co5 = Be17Co2 rt  	 	12.5  	 	1090  	Maximum  

Be-Co  	L = Be21Co5  	 	14  	 	1400  	Congruent  

Be-Co  	L + Be21Co5 = BeCo  	28  	20  	26  	1260  	Peritectic  

Be-Co  	Be21Co5 = (Be) rt + Be17Co2 rt  	11.5  	2  	12.5  	993  	Eutectoid  

Be-Co  	Be21Co5 + BeCo = Be3Co rt  	18  	25.5  	24.5  	1092  	Peritectoid  

Be-Co  	L = BeCo  	 	47  	 	1420  	Congruent  

Be-Co  	L + BeCo = Be0.3Co0.7  	72  	53.5  	72  	1230  	Peritectic  

Be-Co  	L = Be0.3Co0.7  	 	74  	 	1215  	Minimum  

Be-Co  	Be0.3Co0.7 = BeCo + (Co) ht  	77.3  	52.5  	88.8  	1032  	Eutectoid  

Be-Co  	L + (Co) ht = Be0.3Co0.7  	79  	88  	84  	1262  	Peritectic  

Be-Cr  	L + (Be) ht + (Be) rt  	2  	0  	0  	1270  	unknown  

Be-Cr  	L = (Be) rt + Be12Cr  	3  	0  	7.7  	1222  	Eutectic  

Be-Cr  	L = Be12Cr  	 	7.7  	 	1338  	Congruent  

Be-Cr  	L = Be12Cr + Be2Cr  	12  	7.7  	33.3  	1247  	Eutectic  

Be-Cr  	L = Be2Cr  	 	33.3  	 	1840  	Congruent  

Be-Cr  	L = Be2Cr + (Cr)  	67  	33.3  	90.8  	1514  	Eutectic  

Be-Cu  	L + (Cu) = Be0.35Cu0.65  	24.1  	13.7  	22.5  	863  	Peritectic  

Be-Cu  	L = Be0.35Cu0.65  	 	28.3  	 	858  	Minimum  

Be-Cu  	Be0.35Cu0.65 = (Cu) + BeCu  	31.4  	10.1  	44.7  	618  	Eutectoid  

Be-Cu  	L + BeCu = Be0.35Cu0.65  	39.3  	45.8  	43.3  	900  	Peritectic  

Be-Cu  	L + Be2.25Cu0.75 = BeCu  	45.5  	64.3  	50  	933  	Peritectic  

Be-Cu  	L = Be2.25Cu0.75  	 	78  	 	1219  	Congruent  

Be-Cu  	L = Be2.25Cu0.75 + (Be) ht  	80  	78.8  	82.7  	1199  	Eutectic  

Be-Cu  	(Be) ht = Be2.25Cu0.75 + (Be) rt  	86.3  	81.5  	90.5  	1109  	Eutectoid  

Be-Cu  	(Be) ht = (Be) rt  	 	98  	 	1275  	Maximum  

Be-Fe  	(Be) ht = (Be) rt + Be5Fe  	2  	0.9  	7  	1205  	Eutectoid  

Be-Fe  	L = (Be) ht + Be5Fe  	4.5  	2  	8  	1215  	Eutectic  

Be-Fe  	L + Be2Fe = Be5Fe  	16.5  	21  	18  	1375  	Peritectic  

Be-Fe  	Be5Fe = (Be) rt + Be17Fe2  	8.5  	0.5  	9  	1020  	Eutectoid  

Be-Fe  	Be5Fe = Be17Fe2  	 	10  	 	1050  	Maximum  

Be-Fe  	L = Be2Fe  	 	28  	 	1643  	Congruent  

Be-Fe  	L = Be2Fe + (Fe) rt  	64  	37  	70  	1165  	Eutectic  

Be-Ga  	L + (Be) ht + (Be) rt  	1.5  	0  	0  	1270  	unknown  

Be-Ga  	L1 = L2 + (Be) rt  	2.3  	85  	0  	1260  	Monotectic  

Be-Ga  	L2 + (Be) rt + (Ga)  	100  	0  	100  	29.7741  	unknown  

Be-Ge  	L + (Be) ht + (Be) rt  	3  	0  	0  	1270  	unknown  

Be-Ge  	L1 = L2 + (Be) rt  	10  	68  	0  	1210  	Monotectic  

Be-Ge  	L2 = (Be) rt + (Ge)  	86  	0  	100  	875  	Eutectic  

Be-Hf  	L = (Be) ht + Be17Hf2  	0.5  	0  	10.5  	1289  	Eutectic  

Be-Hf  	(Be) ht + (Be) rt + Be17Hf2  	0  	0  	10.5  	1270  	unknown  

Be-Hf  	L + Be17Hf2 = Be13Hf ht  	3.5  	10.5  	7.1  	1620  	Peritectic  

Be-Hf  	Be13Hf ht = L + Be17Hf2  	7.1  	1  	10.5  	1400  	Catatectic  

Be-Hf  	L + Be17Hf2 = Be5Hf  	22  	10.5  	16.7  	1590  	Peritectic  

Be-Hf  	(Hf) ht = L + (Hf) rt  	98  	76  	99.5  	1640  	Catatectic  

Be-Hf  	L = Be17Hf2  	 	10.5  	 	1760  	Congruent  

Be-Hf  	L + BeHf5 = Be2Hf  	36  	16.7  	33.3  	1390  	Peritectic  

Be-Hf  	L = Be2Hf + (Hf) rt  	58  	33.3  	99.5  	1125  	Eutectic  

Be-In  	L1 = (Be) ht + L2  	0.5  	0  	99.79  	1285.5  	Monotectic  

Be-In  	L2 + (Be) ht + (Be) rt  	99.8  	0  	0  	1270  	unknown  

Be-In  	L2 = (Be) rt + (In)  	100  	0  	100  	156.634  	unknown  

Be-Li  	L1 = (Be) ht + L2  	0  	0  	96  	1289  	Monotectic  

Be-Li  	L2 + (Be) ht + (Be) rt  	96  	0  	0  	1270  	unknown  

Be-Li  	L2 = (Be) rt + (Li) rt  	100  	0  	100  	180.6  	unknown  

Be-Mg  	L + MgBe13 + (Mg)  	100  	7.1  	100  	650  	unknown  

Be-Mo  	(Be) ht + (Be) rt + Be22Mo  	0  	0  	4.3  	1270  	unknown  

Be-Mo  	L + (Be) ht + Be12Mo  	0  	0  	7.7  	1289  	unknown  

Be-Mo  	L + Be12Mo = Be22Mo  	0.5  	7.7  	4.3  	1300  	Peritectic  

Be-Mo  	L = Be12Mo  	 	7.7  	 	1700  	Congruent  

Be-Mo  	L = Be12Mo + Be2Mo  	7.7  	33.3  	9  	1690  	Eutectic  

Be-Mo  	L = Be2Mo  	 	33.3  	 	2027  	Congruent  

Be-Mo  	Be2Mo + (Mo) = BeMo3 rt  	33.3  	100  	75  	900  	Peritectoid  

Be-Mo  	L = Be2Mo + (Mo)  	57  	33.3  	99.5  	1827  	Eutectic  

Be-Na  	L1 = (Be) ht + L2  	0  	0  	95.5  	1289  	Monotectic  

Be-Na  	L2 + (Be) ht + (Be) rt  	95.5  	0  	0  	1270  	unknown  

Be-Na  	L2 + (Be) rt + (Na) rt  	100  	0  	100  	97.8  	unknown  

Be-Nb  	L = (Be) ht + Be12Nb  	1  	0  	7.7  	1289  	Eutectic  

Be-Nb  	(Be) ht + (Be) rt + Be12Nb  	0  	0  	7.7  	1270  	unknown  

Be-Nb  	L + Be17Nb2 ht = Be12Nb  	7  	10.5  	7.7  	1672  	Peritectic  

Be-Nb  	L = Be17Nb2 ht  	 	10.5  	 	1800  	Congruent  

Be-Nb  	L = Be17Nb2 ht + Be3Nb  	15  	10.5  	25  	1620  	Eutectic  

Be-Nb  	L = Be3Nb  	 	25  	 	1920  	Congruent  

Be-Nb  	L + Be3Nb = Be2Nb  	39  	25  	33.3  	1520  	Peritectic  

Be-Nb  	L = Be2Nb + Be2Nb3  	43  	33.3  	60  	1440  	Eutectic  

Be-Nb  	L + (Nb) = Be2Nb3  	50  	84  	60  	1590  	Peritectic  

Be-Ni  	(Be) ht = (Be) rt  	 	2  	 	1280  	Maximum  

Be-Ni  	L = (Be) ht  	 	8  	 	1390  	Congruent  

Be-Ni  	(Be) ht = (Be) rt + Be7Ni ht  	8.5  	4.5  	12  	1062  	Eutectoid  

Be-Ni  	L = Be7Ni ht  	 	16  	 	1395  	Congruent  

Be-Ni  	L + Be7Ni ht = BeNi  	26.5  	19  	25  	1240  	Peritectic  

Be-Ni  	L = BeNi  	 	50  	 	1605  	Congruent  

Be-Ni  	(Be) rt + Be7Ni ht + Be5Ni  	4.5  	14.5  	14.5  	850  	unknown  

Be-Ni  	L = (Be) ht + Be7Ni ht  	10.5  	10  	11.5  	1340  	Eutectic  

Be-Ni  	L = BeNi + (Ni)  	76.2  	51.6  	85  	1150  	Eutectic  

Be-O  	L + (Be) ht +BeO rt  	0  	0  	50  	1289  	unknown  

Be-O  	(Be) ht + (Be) rt + BeO rt  	0  	0  	50  	1270  	unknown  

Be-O  	L = BeO ht  	 	50  	 	2550  	Congruent  

Be-O  	L + BeO ht+ BeO rt  	17  	50  	50  	2105  	unknown  

Be-Pd  	(Be) ht = L + (Be) rt  	3.5  	1  	1.5  	1265  	Catatectic  

Be-Pd  	L = BePd  	 	50  	 	1455  	Congruent  

Be-Pd  	L + BePd = Be3Pd4 ht  	62  	50  	57.1  	1200  	Peritectic  

Be-Pd  	Be3Pd4 ht = BePd + Be2Pd3  	57.1  	50  	60  	1055  	Eutectoid  

Be-Pd  	L + Be3Pd4 = Be2Pd3  	6.35  	57.1  	60  	1170  	Peritectic  

Be-Pd  	L + Be2Pd3 = BePd2  	69  	60  	66.7  	1090  	Peritectic  

Be-Pd  	L + BePd2 = BePd3  	76  	66.7  	75  	960  	Peritectic  

Be-Pd  	L = BePd3 + (Pd)  	80  	75  	99.3  	930  	Eutectic  

Be-Pt  	(Be) ht = L + (Be) rt  	1  	0.5  	 	1260  	Peritectic  

Be-Pt  	Be12Pt ht = (Be) rt + Be5Pt  	7.7  	0  	16.7  	950  	Eutectoid  

Be-Pt  	L = BePt  	 	50  	 	>1400  	Congruent  

Be-Pu  	L + (Be) ht + Be13Pu  	0  	0  	7.1  	1289  	unknown  

Be-Pu  	(Be) ht + (Be) rt + Be13Pu  	0  	0  	7.1  	1270  	unknown  

Be-Pu  	Be13Pu + (Pu) ht5 + (Pu) ht4  	7.1  	100  	100  	483  	unknown  

Be-Pu  	Be13Pu + (Pu) ht4 + (Pu) ht3  	7.1  	100  	100  	463  	unknown  

Be-Pu  	Be13Pu + (Pu) ht3 + (Pu) ht2  	7.1  	100  	100  	320  	unknown  

Be-Pu  	Be13Pu + (Pu) ht2 + (Pu) ht1  	7.1  	100  	100  	215  	unknown  

Be-Pu  	Be13Pu + (Pu) ht1 + (Pu) rt  	7.1  	100  	100  	125  	unknown  

Be-Pu  	L = Be13Pu  	 	7.1  	 	1950  	Congruent  

Be-Pu  	L = Be13Pu + (Pu) ht5  	97  	7.1  	98  	630  	Eutectic  

Be-Re  	L + (Be) ht + Be22Re  	0.5  	0  	4.3  	1289  	unknown  

Be-Re  	(Be) ht + (Be) rt + Be22Re  	0  	0  	4.3  	1270  	unknown  

Be-Ru  	L + (Be) ht + (Be) rt  	1  	0  	0  	1270  	unknown  

Be-Ru  	L = (Be) rt + Be12Ru  	3  	0  	7.7  	1200  	Eutectic  

Be-Ru  	L = Be17Ru3 + Be10Ru3  	18  	15  	23  	1300  	Eutectic  

Be-Ru  	L = Be13Ru3  	 	23  	 	1670  	Congruent  

Be-Ru  	L + Be13Ru3 = Be2Ru  	34  	26  	33.3  	1520  	Peritectic  

Be-Ru  	L = Be2Ru + Be3Ru2  	35  	33.3  	40  	1500  	Eutectic  

Be-Ru  	L = Be3Ru  	 	40  	 	1620  	Congruent  

Be-Ru  	L = Be3Ru + (Ru)  	55  	40  	99  	1420  	Eutectic  

Be-Sb  	Be3Sb2 ht = Be13Sb + BeSb2 ht  	40  	7.1  	66.7  	425  	Eutectoid  

Be-Sb  	BeSb2 ht = Be13Sb + (Sb)  	66.7  	7.1  	100  	>RT  	Eutectoid  

Be-Si  	L + (Be) ht + (Be) rt  	2  	0  	0  	1270  	unknown  

Be-Si  	L = (Be) rt + (Si)  	36  	0  	100  	1090  	Eutectic  

Be-Sn  	L1 = L2 + (Be) rt  	1  	0  	96.5  	1278  	Monotectic  

Be-Sn  	L2 + (Be) rt + (Be) ht  	96.5  	0  	0  	1270  	unknown  

Be-Sn  	L2 = (Be) rt + (Sn) rt  	100  	0  	99  	240  	Peritectic  

Be-Sn  	(Be) rt + (Sn) rt + (Sn) lt  	0  	100  	100  	13  	unknown  

Be-Sr  	L1 + (Be) ht + SrBe13  	0  	0  	7.1  	1289  	unknown  

Be-Sr  	(Be) ht + (Be) rt + SrBe13  	0  	0  	7.1  	1070  	unknown  

Be-Sr  	L2 + SrBe13 + (Sr) ht  	88  	7.1  	100  	769  	unknown  

Be-Sr  	SrBe13 + (Sr) ht + (Sr) rt  	7.1  	100  	100  	547  	unknown  

Be-Ta  	L = (Be) ht + Be12Ta  	1  	0  	7.7  	1285  	Eutectic  

Be-Ta  	(Be) ht + (Be) rt + Be12Ta  	0  	0  	7.7  	1270  	unknown  

Be-Th  	L + Be13Th = (Be) ht  	0  	7.1  	0  	1330  	Peritectic  

Be-Th  	(Be) ht + (Be) rt + Be13Th  	0  	0  	7.1  	1270  	unknown  

Be-Th  	L = Be13Th  	 	7.1  	 	1930  	Congruent  

Be-Th  	L = Be13Th + (Th) rt  	65  	7.1  	100  	1230  	Eutectic  

Be-Th  	L + (Th) ht + (Th) rt  	78.8  	100  	100  	1360  	unknown  

Be-Ti  	L = (Th) ht + Be12Ti  	0.5  	0  	7.7  	1285  	Eutectic  

Be-Ti  	(Be) ht + (Be) rt + Be12Ti  	0  	0  	7.7  	1270  	unknown  

Be-Ti  	L + Be17Ti2 = Be12Ti  	6  	10.5  	7.7  	1570  	Peritectic  

Be-Ti  	L = Be17Ti2  	 	10.5  	 	1660  	Congruent  

Be-Ti  	L + Be17Ti2 = Be3Ti  	29  	10.5  	25  	1450  	Peritectic  

Be-Ti  	L + Be3Ti = Be2Ti  	35  	25  	33.3  	1350  	Peritectic  

Be-Ti  	L = Be2Ti + (Ti) ht  	70  	33.3  	92.5  	980  	Eutectic  

Be-Ti  	(Ti) ht = Be2Ti + (Ti) rt  	97  	33.3  	100  	810  	Eutectoid  

Be-U  	L2 = L1 + Be13U  	2.5  	1  	7.1  	1550  	Monotectic  

Be-U  	L1 + (Be) ht + Be13U  	0  	0  	7.1  	1289  	unknown  

Be-U  	(Be) ht + (Be) rt + Be13U  	0  	0  	7.1  	1270  	unknown  

Be-U  	L = Be13U  	 	7.1  	 	1980  	Congruent  

Be-U  	L = Be13U + (U) ht2  	97  	7.1  	98  	1090  	Eutectic  

Be-U  	Be13U + (U) ht2 + (U) ht1  	7.1  	100  	100  	776  	unknown  

Be-U  	Be13U + (U) ht1 + (U) rt  	7.1  	100  	100  	668  	unknown  

Be-V  	L = Be12V  	 	7.7  	 	1700  	Congruent  

Be-V  	L = Be2V  	 	33.3  	 	1800  	Congruent  

Be-V  	L = Be2V + (V)  	50  	33.3  	85  	1630  	Eutectic  

Be-W  	L + (Be) ht + Be22W  	0  	0  	4.3  	1289  	unknown  

Be-W  	(Be) ht + (Be) rt + Be22W  	0  	0  	4.3  	1270  	unknown  

Be-W  	L + Be12W = Be22W  	2  	7.7  	4.3  	1500  	Peritectic  

Be-W  	L + Be2W = Be12W  	5  	28  	7.7  	<1750  	Peritectic  

Be-W  	L = Be2W  	 	34  	 	<2250  	Congruent  

Be-W  	L = Be2W + (W)  	60  	36  	95  	2100  	Eutectic  

Be-Y  	L = (Be) ht + Be13Y  	0.5  	0  	7.1  	1289  	Eutectic  

Be-Y  	(Be) ht + (Be) rt + Be13Y  	0  	0  	7.1  	1270  	unknown  

Be-Y  	L = Be13Y  	 	7.1  	 	1920  	Congruent  

Be-Y  	L = Be13Y + (Y) rt  	61.4  	7.1  	100  	1070  	Eutectic  

Be-Y  	L + (Y) ht + (Y) rt  	 	93  	 	1478  	unknown  

Be-Yb  	L + (Be) ht + Be13Yb  	0  	0  	7.1  	1289  	unknown  

Be-Yb  	(Be) ht + (Be) rt + Be13Yb  	0  	0  	7.1  	1270  	unknown  

Be-Yb  	L = Be13Yb  	 	7.1  	 	1780  	Congruent  

Be-Zn  	L1 + (Be) ht + (Be) rt  	1.5  	0  	0  	1270  	unknown  

Be-Zn  	L1 = L2 + (Be) rt  	10  	90  	0.08  	1180  	Monotectic
