Repository: avinash2692/material_genome

File: melting_points copy.txt (part 5 of 42)
Chemical System	Reaction	%A	%B	%C	Temperature, °C  	Reaction type  
Be-Zn  	L2 = (Be) rt + (Zn)  	99.96  	0  	100  	419.5  	Eutectic  

Be-Zr  	L + (Be) ht + Be13Zr  	0  	0  	7.1  	1289  	unknown  

Be-Zr  	(Be) ht + (Be) rt + Be13Zr  	0  	0  	7.1  	1270  	unknown  

Be-Zr  	L = Be13Zr  	 	7.1  	 	1800  	Congruent  

Be-Zr  	L + Be13Zr = Be17Zr2  	21  	7.1  	10.5  	1590  	Peritectic  

Be-Zr  	L + Be17Zr2 = Be5Zr  	30  	10.5  	16.7  	1475  	Peritectic  

Be-Zr  	L + Be5Zr = Be2Zr  	46  	16.7  	33.3  	1235  	Peritectic  

Be-Zr  	L = Be2Zr + (Zr) ht  	65  	33.3  	96  	965  	Eutectic  

Be-Zr  	(Zr) ht = Be2Zr + (Zr) rt  	98  	33.3  	100  	800  	Eutectoid  



Found: 224 reactions

Return to Contents 



ASM Alloy Phase Diagrams Center, P. Villars, editor-in-chief; H. Okamoto and K. Cenzual, section editors;

http://www1.asminternational.org/AsmEnterprise/APD, ASM International, Materials Park, OH, USA, 2006-2015

© ASM International 2015. All Rights Reserved. Version 1.0.5.0



 	Alloy Phase Diagram Database™	Element 1: Element 2: Element 3:  

HomeExplorerSearchToolsHelp

 

Special Points Table



Return to Contents



Chemical System	Reaction	%A	%B	%C	Temperature, °C 	Reaction type 

Ag-Bi  	L = (Ag) + (Bi)  	95.05  	0.99  	100  	262.5  	Eutectic  

Al-Bi  	L1 = L2 + (Al)  	0.45  	84  	0  	657  	Monotectic  

Al-Bi  	L2 =(Al) + (Bi)  	99  	0  	100  	270  	Eutectic  

As-Bi  	L = (As) + (Bi)  	99.5  	0  	100  	270.3  	Eutectic  

Au-Bi  	L + (Au) = Au2Bi ht  	66.9  	0  	33.3  	371  	Peritectic  

Au-Bi  	Au2Bi ht = (Au) + (Bi)  	33.3  	0  	100  	116  	Eutectoid  

Au-Bi  	L = Au2Bi ht + (Bi)  	86.8  	33.3  	100  	241.1  	Eutectic  

Ba-Bi  	L + ? = BaBi3  	78  	 	75  	447  	Peritectic  

Ba-Bi  	L = BaBi3 + (Bi)  	98.6  	75  	100  	262  	Eutectic  

B-Bi  	L2 + (B) rhom1 + (Bi)  	100  	0  	100  	271.442  	unknown  

Be-Bi  	L1 = L2 + (Be) ht  	0  	98.5  	0  	1289  	Monotectic  

Be-Bi  	L2 + (Be) ht + (Be) rt  	98.9  	0  	0  	1270  	unknown  

Be-Bi  	L2 + (Be) rt + (Bi)  	100  	0  	100  	271.442  	unknown  

Bi-Br  	L1 = (Bi) + BiBr  	3.75  	0  	50  	263  	Eutectic  

Bi-Br  	L = L1 + L2  	 	53  	 	538  	Critical  

Bi-Br  	L1 + L2 = BiBr  	6  	56  	50  	263  	Syntectic  

Bi-Br  	L2 = BiBr + BiBr3 ht  	70.3  	50  	75  	200  	Eutectic  

Bi-Br  	L 2 = BiBr3 ht  	 	75  	 	218.5  	Congruent  

Bi-Br  	BiBr3 ht = BiBr3 rt  	 	75  	 	165  	Polymorphic  

Bi-Ca  	L = (Bi) + CaBi3  	1  	0  	25  	270  	Eutectic  

Bi-Ca  	L + Ca11Bi10 = CaBi3  	17.5  	52.4  	25  	505  	Peritectic  

Bi-Ca  	L + Ca5Ba3 (H) = Ca11Bi10  	46.5  	62.5  	52.4  	1075  	Peritectic  

Bi-Ca  	L = Ca5Ba3 (H)  	 	62.5  	 	1350  	Congruent  

Bi-Ca  	L = ? + (Ca) ht  	98  	 	100  	820  	Eutectic  

Bi-Ca  	Ca2Bi + (Ca) ht + (Ca) rt  	66.7  	100  	100  	773  	unknown  

Bi-Cd  	L = (Bi) + (Cd)  	55  	0  	100  	146  	Eutectic  

Bi-Ce  	L = (Bi) + CeBi2  	0  	0  	33.3  	271.4  	Eutectic  

Bi-Ce  	L + CeBi rt = CeBi2  	21  	50  	33.3  	910  	Peritectic  

Bi-Ce  	L + Ce4Bi3 = CeBi rt  	48  	57.1  	50  	1630  	Peritectic  

Bi-Ce  	L = Ce4Bi3  	 	57.1  	 	1740  	Congruent  

Bi-Ce  	L + Ce4Bi3 = Ce5Bi3  	77  	57.1  	62.5  	1400  	Peritectic  

Bi-Ce  	L + Ce5Bi3 = Ce2Bi  	83  	62.5  	66.7  	1250  	Peritectic  

Bi-Ce  	L = Ce2Bi + (Ce) ht1  	92  	66.7  	99  	650  	Eutectic  

Bi-Ce  	Ce2Bi + (Ce) ht1 + (Ce) ht2  	66.7  	100  	100  	726  	unknown  

Bi-Ce  	Ce2Bi + (Ce) ht2 + (Ce) rt  	66.7  	100  	100  	61  	unknown  

Bi-Cl  	L = BiCl3  	 	75  	 	234  	Congruent  

Bi-Cl  	L = (Bi) + Bi6Cl7  	0  	0  	53.8  	271  	Eutectic  

Bi-Cl  	L1 + L2 = Bi6Cl7  	8  	62  	53.8  	320  	Syntectic  

Bi-Cl  	L2 = Bi6Cl7 + BiCl3  	68  	53.8  	75  	202  	Eutectic  

Bi-Co  	L2 = L1 + (Co) ht  	93  	2.9  	100  	1345  	Monotectic  

Bi-Co  	L1 + (Co) ht + (Co) rt  	0  	100  	100  	422  	unknown  

Bi-Co  	L1 + (Bi) + (Co) rt  	0  	0  	100  	271.442  	unknown  

Bi-Cr  	L2 = L1 + (Cr)  	95  	9  	100  	1553  	Monotectic  

Bi-Cr  	L1 = (Bi) + (Cr)  	0  	0  	100  	271.442  	unknown  

Bi-Cs  	L = (Bi) + CsBi2  	2  	0  	33.3  	267  	Eutectic  

Bi-Cs  	L = CsBi2  	 	33.3  	 	595  	Congruent  

Bi-Cs  	L = CsBi2 + Cs5Bi4  	50  	33.3  	55.6  	390  	Eutectic  

Bi-Cs  	L + Cs3Bi2 = Cs5Bi4  	54.5  	60  	55.6  	418  	Peritectic  

Bi-Cs  	L + Cs3Bi = Cs3Bi2  	59.5  	75  	60  	500  	Peritectic  

Bi-Cs  	L = Cs3Bi  	 	75  	 	650  	Congruent  

Bi-Cs  	L + Cs3Bi + (Cs)  	100  	75  	100  	28.39  	unknown  

Bi-Cu  	L = (Bu) + (Cu)  	0.5  	0  	100  	270.6  	Eutectic  

Bi-Dy  	L = (Bi) + DyBi rt  	1  	0  	50  	269  	Eutectic  

Bi-Dy  	L = DyBi rt  	 	50  	 	1730  	Congruent  

Bi-Dy  	L + DyBi rt = Dy5Bi3  	70  	50  	62.5  	1447  	Peritectic  

Bi-Dy  	L = Dy5Bi3 + (Dy) rt  	80  	62.5  	100  	1147  	Eutectic  

Bi-Dy  	(Dy) ht = L + (Dy) rt  	99.5  	95  	100  	1365  	Catatectic  

Bi-Er  	L = (Bi) + ErBi rt  	1  	0  	50  	269  	Eutectic  

Bi-Er  	L = ErBi rt  	 	50  	 	1807  	Congruent  

Bi-Er  	L + ErBi rt = Er5Bi3  	68  	50  	62.5  	1427  	Peritectic  

Bi-Er  	L = Er5Bi3 + (Er)  	80  	62.5  	99.5  	1160  	Eutectic  

Bi-Fe  	L2 = L1 + (Fe) rt  	100  	3.6  	100  	1538  	Monotectic  

Bi-Fe  	L1 + (Fe) rt + (Fe) ht  	2.3  	100  	100  	1394  	unknown  

Bi-Fe  	L1 + (Fe) ht + (Fe) rt  	0.2  	100  	100  	912  	unknown  

Bi-Fe  	L1 + (Bi) + (Fe) rt  	0  	0  	100  	271.442  	unknown  

Bi-Ga  	L1 = L2 + (Bi)  	38.5  	91.5  	0  	222  	Monotectic  

Bi-Ga  	L2 = (Bi) + (Ga)  	99.78  	0  	100  	29.48  	Eutectic  

Bi-Gd  	L = (Bi) + GdBi2  	2  	0  	33.3  	269  	Eutectic  

Bi-Gd  	L + GdBi = GdBi2  	17  	50  	33.3  	910  	Peritectic  

Bi-Gd  	L = GdBi  	 	50  	 	1770  	Congruent  

Bi-Gd  	L + GdBi = Gd4Bi3  	64.5  	50  	57.1  	1580  	Peritectic  

Bi-Gd  	L + Gd4Bi3 = Gd5Bi3  	67  	57.1  	62.5  	1480  	Peritectic  

Bi-Gd  	L = Gd5Bi3 + (Gd) rt  	85  	62.5  	99.5  	1080  	Eutectic  

Bi-Gd  	(Gd) ht = L + (Gd) rt  	98  	93  	99.5  	1220  	Catatectic  

Bi-Ge  	L = (Bi) + (Ge)  	0  	0  	100  	271.35  	Eutectic  

Bi-Hf  	L = (Bi) + HfBi2  	0.04  	0  	33.3  	271.44  	Eutectic  

Bi-Hg  	L = (Bi) + (Hg) lt  	100  	0  	100  	-39.2  	Eutectic  

Bi-Ho  	L = (Bi) + HoBi rt  	1  	0  	50  	271  	Eutectic  

Bi-Ho  	L = HoBi rt  	 	50  	 	1775  	Congruent  

Bi-Ho  	L+ HoBi rt = Ho5Bi3  	70  	50  	62.5  	1420  	Peritectic  

Bi-Ho  	L = Ho5Bi3 + (Ho)  	82  	62.5  	98  	1155  	Eutectic  

Bi-I  	L2 = L1 + BiI3  	60  	5  	75  	350  	Monotectic  

Bi-I  	L1 = (Bi) + Bi9I2  	1.5  	0  	18.5  	269  	Eutectic  

Bi-I  	L1 + Bi7I2 = Bi9I2  	2.5  	23.2  	18.5  	295  	Peritectic  

Bi-I  	L + BiI ht2 = Bi7I2  	2.5  	50  	26.2  	300  	Peritectic  

Bi-I  	BiI ht2 = BiI rt  	 	50  	 	295  	Polymorphic  

Bi-I  	L + BiI3 = BiI ht2  	60  	4  	50  	320  	Peritectic  

Bi-I  	L = BiI3  	 	75  	 	408  	Congruent  

Bi-I  	L = BiI3 + (I)  	100  	75  	100  	113  	Eutectic  

Bi-In  	L = (Bi) + InBi  	46.8  	0  	50  	109.7  	Eutectic  

Bi-In  	L = InBi  	 	50  	 	110  	Congruent  

Bi-In  	L + InBi = In5Bi3  	63.5  	50  	62.5  	88.9  	Peritectic  

Bi-In  	L = In5Bi3 + In2Bi  	64.5  	62.5  	66.8  	88.7  	Eutectic  

Bi-In  	L = In2Bi  	 	66.8  	 	89.5  	Congruent  

Bi-In  	L = In2Bi + In0.9Bi0.1  	78.5  	67.7  	88  	72.7  	Eutectic  

Bi-In  	L + (In) = In0.9Bi0.1  	83.2  	93  	92  	93.5  	Peritectic  

Bi-In  	In0.9Bi0.1 = In2Bi + (In)  	89.5  	67.7  	92.5  	49  	Eutectoid  

Bi-Ir  	L = (Bi) + IrBi3  	1  	0  	25  	271.44  	Eutectic  

Bi-Ir  	L + IrBi2 = IrBi3  	1  	33.3  	25  	550  	Peritectic  

Bi-Ir  	L + IrBi = IrBi2  	1  	50  	33.3  	800  	Peritectic  

Bi-Ir  	L = IrBi  	 	50  	 	1420  	Congruent  

Bi-Ir  	L = IrBi + Ir2Bi  	52.3  	50  	66.7  	1410  	Eutectic  

Bi-Ir  	L + Ir2Bi + ?  	66.7  	66.7  	 	1440  	unknown  

Bi-K  	L = (Bi) + KBi2  	2.5  	0  	33.3  	265  	Eutectic  

Bi-K  	L = KBi2  	 	33.3  	 	565  	Congruent  

Bi-K  	L = KBi2 + K5Bi4  	50  	33.3  	55.6  	355  	Eutectic  

Bi-K  	L + Bi2K3 = K5Bi4  	53.5  	60  	55.6  	381  	Peritectic  

Bi-K  	L = K3Bi2  	 	60  	 	445  	Congruent  

Bi-K  	L = K3Bi2 + K3Bi ht  	60.5  	60  	75  	442  	Eutectic  

Bi-K  	L = K3Bi ht  	 	75  	 	715  	Congruent  

Bi-K  	K3Bi ht = K3Bi rt  	 	75  	 	280  	Polymorphic  

Bi-K  	L + K3Bi rt + (K)  	100  	75  	100  	63.71  	unknown  

Bi-La  	L + (Bi) + LaBi2  	0  	0  	33.3  	271.442  	unknown  

Bi-La  	L + LaBi = LaBi2  	26  	50  	33.3  	935  	Peritectic  

Bi-La  	L + La4Bi3 = La5Bi3  	69  	57.1  	62.5  	1350  	Peritectic  

Bi-La  	L + La5Bi3 = La2Bi  	71  	62.5  	66.7  	1252  	Peritectic  

Bi-La  	L = La2Bi + (La) ht2  	77.5  	66.7  	95  	820  	Eutectic  

Bi-La  	(La) ht2 = La2Bi + (La) ht1  	97  	66.7  	98  	750  	Eutectoid  

Bi-La  	La2Bi + (La) ht1 + (La) rt  	66.7  	100  	100  	310  	unknown  

Bi-La  	L + BiLa + La4Bi3  	50  	50  	57.1  	1615  	unknown  

Bi-La  	L = La4Bi3  	 	57.1  	 	1670  	Congruent  

Bi-Li  	L = (Bi) + LiBi rt  	14  	0  	50  	243  	Eutectic  

Bi-Li  	L + Li3Bi = LiBi ht  	37  	73.8  	50  	415  	Peritectic  

Bi-Li  	LiBi ht = LiBi rt  	 	50  	 	400  	Polymorphic  

Bi-Li  	L = Li3Bi  	 	75  	 	1145  	Congruent  

Bi-Li  	L = Li3Bi + (Li) rt  	99  	75.2  	100  	175  	Eutectic  

Bi-Lu  	L = (Bi) + LuBi  	0.3  	0  	50  	269  	Eutectic  

Bi-Lu  	(Bi) + LuBi = LuBi2  	0  	50  	33.3  	220  	Peritectoid  

Bi-Lu  	L = LuBi  	 	50  	 	1820  	Congruent  

Bi-Lu  	L + LuBi = Lu5Bi3  	70  	50  	62.5  	1450  	Peritectic  

Bi-Lu  	L = Lu5Bi3 + (Lu)  	81  	62.5  	99  	1165  	Eutectic  

Bi-Mg  	L = (Mg) + Mg3Bi2 rt  	4.2  	0  	60  	260  	Eutectic  

Bi-Mg  	L = Mg3Bi2 ht  	 	60  	 	823  	Congruent  

Bi-Mg  	L = Mg3Bi2 rt + (Mg)  	87.2  	65  	98.9  	553  	Eutectic  

Bi-Mg  	L + Mg3Bi2 ht = Mg3Bi2 rt  	53  	60  	60  	703  	Peritectic  

Bi-Mg  	Mg3Bi2 ht = L + Mg3Bi2 rt  	61.2  	68  	61  	688  	Catatectic  

Bi-Mn  	L + Mn1.08Bi ht = MnBi rt  	10  	51.9  	50  	355  	Peritectic  

Bi-Mn  	L + (Mn) rt = Mn1.08Bi ht  	18  	100  	51.9  	446  	Peritectic  

Bi-Mn  	Mn1.08Bi ht = MnBi rt + (Mn) rt  	51.9  	50  	100  	340  	Eutectoid  

Bi-Mn  	L1 + (Mn) ht3 + (Mn) ht2  	52  	100  	100  	1138  	unknown  

Bi-Mn  	L1 + (Mn) ht2 + (Mn) ht1  	50.5  	100  	100  	1100  	unknown  

Bi-Mn  	L1 + (Mn) ht1 + (Mn) rt  	42  	100  	100  	727  	unknown  

Bi-Mn  	L = (Bi) + MnBi rt  	2.2  	0  	50  	262  	Eutectic  

Bi-Mn  	L2 = L1 + (Mn) ht3  	100  	53.5  	100  	1235  	Monotectic  

Bi-Mo  	L1 = (Bi) + (Mo)  	0  	0  	100  	271.442  	unknown  

Bi-Na  	L = (Bi) + NaBi  	22  	0  	50  	216  	Eutectic  

Bi-Na  	L + Na3Bi = NaBi  	48  	75  	50  	444  	Peritectic  

Bi-Na  	L = Na3Bi  	 	75  	 	846  	Congruent  

Bi-Na  	L = Na3Bi + (Na)  	100  	75  	100  	97.75  	Eutectic  

Bi-Nb  	L = (Bi) + (Nb)  	0.0002  	0  	 	271  	Eutectic  

Bi-Nd  	L = (Bi) + NdBi2  	0  	0  	33.3  	271.4  	Eutectic  

Bi-Nd  	L + NdBi = NdBi2  	30  	50  	33.3  	1600  	Peritectic  

Bi-Nd  	L = NdBi  	 	50  	 	1900  	Congruent  

Bi-Nd  	L + NdBi = Nd4Bi3  	59  	50  	57.1  	1750  	Peritectic  

Bi-Nd  	L + Nd4Bi3 = Nd5Bi3  	76  	57.1  	62.5  	1230  	Peritectic  

Bi-Nd  	L + Nd5Bi3 = Nd2Bi  	78  	62.5  	66.7  	1150  	Peritectic  

Bi-Nd  	L = Nd2Bi + (Nd) ht  	92.5  	66.7  	99  	880  	Eutectic  

Bi-Nd  	(Nd) ht = Nd2Bi + (Nd) rt  	99  	66.7  	100  	820  	Eutectoid  

Bi-Ni  	L = (Bi) + NiBi3  	1  	0  	25  	270.3  	Eutectic  

Bi-Ni  	L + NiBi = NiBi3  	12  	51  	25  	469  	Peritectic  

Bi-Ni  	L + (Ni) = NiBi  	21  	100  	53  	654  	Peritectic  

Bi-O  	L2 = L1 + Bi2O3 ht  	59  	0.5  	60  	788  	Monotectic  

Bi-O  	L1 = (Bi) + Bi2O3 rt  	0  	0  	60  	271  	Eutectic  

Bi-O  	Bi2O3 ht = Bi2O3 rt  	 	60  	 	729  	Polymorphic  

Bi-Os  	L1 + (Bi) + (Os)  	0  	0  	100  	271.442  	unknown  

Bi-P  	L1 + (Bi) + (P)  	0  	0  	100  	271.442  	unknown  

Bi-Pb  	L = (Bi) + Pb0.7Bi0.3 rt  	44  	0  	56.9  	127.6  	Eutectic  

Bi-Pb  	L + (Pb) = Pb0.7Bi0.3 rt  	61  	75  	70  	185  	Peritectoid  

Bi-Pb  	Pb0.7Bi0.3 rt = (Bi) + (Pb)  	73.8  	0.01  	87.7  	-45.15  	Eutectoid  

Bi-Pd  	L = (Bi) + PdBi2 rt  	5.8  	0  	33  	256  	Eutectic  

Bi-Pd  	L + PdBi2 ht + PdBi ht  	33.3  	33.3  	50  	485  	unknown  

Bi-Pd  	L = PdBi ht  	 	50  	 	618  	Congruent  

Bi-Pd  	PdBi ht = PdBi rt  	 	50  	 	210  	Polymorphic  

Bi-Pd  	L + ? = Pd3Bi ht  	72  	 	75  	935  	Peritectic  

Bi-Pd  	PdBi2 ht = L + PdBi2 rt  	33  	16.4  	33  	380  	Catatectic  

Bi-Pd  	PdBi2 ht + PdBi ht = PdBi2 rt  	34.8  	50  	34.8  	390  	Peritectoid  

Bi-Pd  	L = PdBi ht + PdBi0.6 ht  	57  	50  	62.4  	584  	Eutectic  

Bi-Pd  	L + Pd3Bi ht = PdBi0.6 ht  	61  	75  	68  	683  	Peritectic  

Bi-Pd  	PdBi0.6 ht + Pd8Bi3 ht = Pd5Bi2  	67.5  	72.1  	71.4  	550  	Peritectoid  

Bi-Pd  	PdBi0.6 ht + Pd3Bi rt = Pd8Bi3 ht  	68  	75  	72.1  	605  	Peritectoid  

Bi-Pd  	Pd8Bi3 ht = Pd5Bi2 + Pd3Bi rt  	72.1  	71.4  	75  	545  	Eutectoid  

Bi-Pd  	Pd3Bi ht = Pd3Bi rt  	 	75  	 	800  	Polymorphic  

Bi-Pr  	L = (Bi) + PrBi2  	0.5  	0  	33.3  	267  	Eutectic  

Bi-Pr  	L + PrBi = PrBi2  	20  	50  	33.3  	807  	Peritectic  

Bi-Pr  	L = PrBi  	 	50  	 	1817  	Congruent  

Bi-Pr  	L + PrBi = Pr4Bi3  	63  	50  	57.1  	1637  	Peritectic  

Bi-Pr  	L + Pr4Bi3 = Pr5Bi3  	70  	57.1  	62.5  	1387  	Peritectic  

Bi-Pr  	L + Pr5Bi3 = Pr2Bi  	80  	62.5  	66.7  	1137  	Peritectic  

Bi-Pr  	L = Pr2Bi + (Pr) ht  	88  	66.7  	99.5  	837  	Eutectic  

Bi-Pr  	(Pr) ht = Pr2Bi + (Pr) rt  	99.5  	66.7  	100  	777  	Eutectoid  

Bi-Pt  	L = (Bi) + PtBi2 rt  	1  	0  	33.3  	269  	Eutectic  

Bi-Pt  	L + Pt0.67Bi ht = PtBi2 ht3  	29  	40  	33.3  	660  	Peritectic  

Bi-Pt  	PtBi2 ht3 = PtBi2 ht2  	 	33.3  	 	640  	Polymorphic  

Bi-Pt  	PtBi2 ht2 = PtBi2 ht1  	 	33.3  	 	420  	Polymorphic  

Bi-Pt  	PtBi2 ht1 = PtBi2 rt  	 	33.3  	 	>272  	Polymorphic  

Bi-Pt  	L + PtBi = Pt0.67Bi ht  	36  	50  	40  	685  	Peritectic  

Bi-Pt  	Pt0.67Bi ht = PtBi2 ht2 + PtBi  	40  	33.3  	50  	570  	Eutectoid  

Bi-Pt  	L = PtBi  	 	50  	 	765  	Congruent  

Bi-Pt  	L = PtBi + (Pt)  	57  	50  	100  	730  	Eutectic  

Bi-Pu  	L = (Bi) + PuBi2  	0.5  	0  	33.3  	271  	Eutectic  

Bi-Pu  	L + PuBi = PuBi2  	18  	50  	33.3  	830  	Peritectic  

Bi-Pu  	L = PuBi  	 	50  	 	1300  	Congruent  

Bi-Pu  	L + Pu4Bi3 + (Pu) ht5  	100  	66.7  	100  	640  	unknown  

Bi-Pu  	Pu4Bi3 + (Pu) ht5 + (Pu) ht4  	66.7  	100  	100  	483  	unknown  

Bi-Pu  	Pu4Bi3 + (Pu) ht4 + (Pu) ht3  	66.7  	100  	100  	463  	unknown  

Bi-Pu  	Pu4Bi3 + (Pu) ht3 + (Pu) ht2  	66.7  	100  	100  	320  	unknown  

Bi-Pu  	Pu4Bi3 + (Pu) ht2 + (Pu) ht1  	66.7  	100  	100  	215  	unknown  

Bi-Pu  	Pu4Bi3 + (Pu) ht1 + (Pu) rt  	66.7  	100  	100  	125  	unknown  

Bi-Rb  	L = (Bi) + RbBi2  	1.6  	0  	33.3  	268  	Eutectic  

Bi-Rb  	L = RbBi2  	 	33.3  	 	610  	Congruent  

Bi-Rb  	L + RbBi2 + RbBi  	50  	33.3  	50  	376  	unknown  

Bi-Rb  	L = RbBi + Rb5Bi4  	51  	50  	55.6  	370  	Eutectic  

Bi-Rb  	L + Rb3Bi2 = Rb5Bi4  	53.8  	60  	55.6  	403  	Peritectic  

Bi-Rb  	L = Rb3Bi2  	 	60  	 	465  	Congruent  

Bi-Rb  	L = Rb3Bi2 + Rb3Bi ht  	62  	60  	75  	455  	Eutectic  

Bi-Rb  	L = Rb3Bi ht  	 	75  	 	642  	Congruent  

Bi-Rb  	Rb3Bi ht = Rb3Bi rt  	 	75  	 	230  	Polymorphic  

Bi-Rb  	L + Rb3Bi rt + (Rb)  	100  	75  	100  	39.48  	unknown  

Bi-Re  	L1 + (Bi) + (Re)  	0  	100  	100  	271.442  	unknown  

Bi-Rh  	L = (Bi) + RhBi4  	1  	0  	20  	269  	Eutectic  

Bi-Rh  	L + RhBi3 = RhBi4  	7.5  	25  	20  	460  	Peritectic  

Bi-Rh  	L + RhBi = RhBi2 ht2  	28  	45  	33.3  	774  	Peritectic  

Bi-Rh  	RhBi2 ht2 = RhBi2 ht1  	 	33.3  	 	498  	Polymorphic  

Bi-Rh  	RhBi2 ht1 = RhBi2 rt  	 	33.3  	 	430  	Polymorphic  

Bi-Rh  	L + ? = RhBi  	45  	 	46.5  	997  	Peritectic  

Bi-Ru  	L = (Bi) + (Ru)  	0.01  	0  	 	271  	Eutectic  

Bi-S  	L = (Bi) + Bi2S3  	0.5  	0  	60  	270  	Eutectic  

Bi-S  	L = Bi2S3  	 	60  	 	775  	Congruent  

Bi-S  	L1 = L2 + Bi2S3  	67  	99.3  	60  	727  	Monotectic  

Bi-Se  	L = (Bi) + ?  	1  	0.5  	 	271  	Eutectic  

Bi-Se  	L + Bi2Se3 = Bi4Se5  	49  	60  	55.6  	607  	Peritectic  

Bi-Se  	L = Bi2Se3  	 	60  	 	705  	Congruent  

Bi-Se  	L1 = L2 + Bi2Se3  	76  	97  	60  	614  	Monotectic  

Bi-Se  	L2 + Bi2Se3 + (Se)  	100  	60  	100  	221  	unknown  

Bi-Si  	L2 = L1 +(Si)  	96.5  	3.5  	100  	1400  	Monotectic  

Bi-Si  	L1 = (Bi) + (Si)  	0  	0  	100  	217.442  	unknown  

Bi-Sm  	L = (Bi) + SmBi2  	1.5  	0  	33.3  	252  	Eutectic  

Bi-Sm  	L + SmBi = SmBi2  	28  	50  	33.3  	1412  	Peritectic  

Bi-Sm  	L = SmBi  	 	50  	 	1817  	Congruent  

Bi-Sm  	L + SmBi = Sm4Bi3  	62  	50  	57.1  	1697  	Peritectic  

Bi-Sm  	L + Sm4Bi3 = Sm5Bi3  	67  	57.1  	62.5  	1605  	Peritectic  

Bi-Sm  	L + Sm5Bi3 = Sm2Bi  	78  	62.5  	66.7  	1297  	Peritectic  

Bi-Sm  	L = Sm2Bi + (Sm) ht2  	84  	66.7  	98  	1025  	Eutectic  

Bi-Sm  	(Sm) ht2 = BiSm2 + (Sm) ht1  	96  	66.7  	99  	897  	Eutectoid  

Bi-Sm  	(Sm) ht1 = BiSm2 + (Sm) rt  	99  	66.7  	100  	374  	Eutectoid  

Bi-Sn  	L = (Bi) + (Sn)  	57  	0.2  	86.9  	139  	Eutectic  

Bi-Sn  	(Bi) + (Sn) rt + (Sn) lt  	0  	100  	100  	13  	unknown  

Bi-Sr  	L = (Bi) + SrBi3  	0.5  	0  	25  	265  	Eutectic  

Bi-Sr  	L = SrBi3  	 	25  	 	630  	Congruent  

Bi-Sr  	L = SrBi3 + SrBi  	26  	25  	50  	582  	Eutectic  

Bi-Sr  	L + Sr3Bi2 = SrBi  	40  	60  	50  	720  	Peritectic  

Bi-Sr  	L = Sr3Bi2  	 	60  	 	945  	Congruent  

Bi-Sr  	L = Sr3Bi2 + Sr2Bi  	64  	60  	66.7  	813  	Eutectic  

Bi-Sr  	L = Sr2Bi  	 	66.7  	 	858  	Congruent  

Bi-Sr  	L = Sr2Bi + (Sr) ht  	88  	66.7  	100  	658  	Eutectic  

Bi-Sr  	Sr2Bi + (Sr) ht + (Sr) rt  	66.7  	100  	100  	547  	unknown  

Bi-Ta  	L1 + (Bi) + (Ta)  	0  	0  	100  	271.442  	unknown  

Bi-Tb  	L = (Bi) + TbBi rt  	0.2  	0  	50  	269  	Eutectic  

Bi-Tb  	L = TbBi rt  	 	50  	 	1727  	Congruent  

Bi-Tb  	L + TbBi rt = Tb4Bi3  	66  	50  	57.1  	1600  	Peritectic  

Bi-Tb  	L + Tb4Bi3 = Tb5Bi3 ht  	70  	57.1  	62.5  	1490  	Peritectic  

Bi-Tb  	Tb5Bi3 ht = Tb5Bi3 rt  	 	62.5  	 	1410  	Polymorphic  

Bi-Tb  	L = Tb5Bi3 rt + (Tb) rt  	83  	62.5  	99  	1105  	Eutectic  

Bi-Tb  	(Tb) ht = L + (Tb) rt  	99  	92  	99.2  	1265  	Catatectic  

Bi-Te  	L = (Bi) + Bi7Te3  	2.4  	0  	30  	266  	Eutectic  

Bi-Te  	L + Bi4Te3 = Bi2Te  	22  	42.9  	33.3  	420  	Peritectic  

Bi-Te  	L + Bi4Te5 = Bi6Te7  	45  	55.6  	53.8  	540  	Peritectic  

Bi-Te  	L + Bi2Te3 = Bi4Te5  	49  	60  	55.6  	562  	Peritectic  

Bi-Te  	L = Bi2Te3  	 	60  	 	596  	Congruent  

Bi-Te  	L = Bi2Te3 + (Te)  	90  	60  	100  	413  	Eutectic  

Bi-Th  	L = (Bi) + ThBi2  	0  	0  	33.3  	271  	Eutectic  

Bi-Th  	L + Th3Bi4 = ThBi2  	18  	42.9  	33.3  	1230  	Peritectic  

Bi-Th  	L = Th3Bi4  	 	42.9  	 	2000  	Congruent  

Bi-Th  	L + Th3Bi4 = ThBi  	60  	42.9  	50  	1800  	Peritectic  

Bi-Th  	L + ThBi = Th5Bi3  	69  	50  	62.5  	1700  	Peritectic  

Bi-Th  	L = Th5Bi3 + (Th) rt  	80  	62.5  	100  	1350  	Eutectic  

Bi-Th  	L + (Th) ht + (Th) rt  	81  	100  	100  	1360  	unknown  

Bi-Ti  	L + Ti3Bi = Ti2Bi (O)  	65  	75  	66.7  	1300  	Peritectic  

Bi-Ti  	L + (Ti) ht = Ti3Bi  	74  	90  	75  	1340  	Peritectic  

Bi-Ti  	(Ti) ht = Ti3Bi + (Ti) rt  	91  	75  	99  	720  	Eutectoid  

Bi-Tl  	L = (Bi) + Tl1.3Bi1.7  	24  	0  	31  	198  	Eutectic  

Bi-Tl  	L = Tl1.3Bi1.7  	 	37.5  	 	213  	Congruent  

Bi-Tl  	L = Tl1.3Bi1.7 + Tl0.8Bi0.2  	53  	46  	60  	188  	Eutectic  

Bi-Tl  	L = Tl0.8Bi0.2  	 	89  	 	306  	Congruent  

Bi-Tl  	Tl0.8Bi0.2 = Tl1.3Bi1.7 + Tl0.75Bi0.25  	67.5  	42  	70  	80  	Eutectoid  

Bi-Tl  	Tl0.8Bi0.2 = Tl0.75Bi0.25  	 	73  	 	123  	Maximum  

Bi-Tl  	L = Tl0.8Bi0.2 + (Tl) ht  	94  	92  	95  	300  	Eutectic  

Bi-Tl  	L = (Tl) ht  	 	99  	 	304.5  	Congruent  

Bi-Tl  	(Tl) ht = Tl0.8Bi0.2 + (Tl) rt  	97  	95  	98.5  	100  	Eutectoid  

Bi-Tm  	L = (Bi) + TmBi  	2  	0  	50  	266  	Eutectic  

Bi-Tm  	L = TmBi  	 	50  	 	1780  	Congruent  

Bi-Tm  	L + TmBi = Tm5Bi3  	69  	50  	32.5  	1510  	Peritectic  

Bi-Tm  	L = Tm5Bi3 + (Tm)  	81  	50  	98.5  	1140  	Eutectic  

Bi-U  	L1 + L2 = UBi  	48  	98  	50  	1400  	Syntectic  

Bi-U  	L1 = (Bi) + UBi2  	0  	0  	33.3  	270  	Eutectic  

Bi-U  	L1 + U3Bi4 = UBi2  	17.6  	42.9  	33.3  	1010  	Peritectic  

Bi-U  	L1 + UBi = U3Bi4  	26  	50  	42.9  	1150  	Peritectic  

Bi-U  	L2 = UBi + (U) ht2  	99  	50  	100  	1130  	Eutectic  

Bi-U  	UBi + (U) ht2 + (U) ht1  	50  	100  	100  	776  	unknown  

Bi-U  	UBi + (U) ht1 + (U) rt  	50  	100  	100  	668  	unknown  

Bi-V  	L1 = (Bi) + (V)  	0  	0  	100  	271.4  	Eutectic  

Bi-W  	L + (Bi) + (W)  	0  	0  	100  	271.442  	unknown  

Bi-Y  	L = (Bi) + YBi  	0  	0  	50  	269  	Eutectic  

Bi-Y  	L = YBi  	 	50  	 	2020  	Congruent  

Bi-Y  	L + YBi = Y5Bi3  	67  	50  	62.5  	1530  	Peritectic  

Bi-Y  	L = Y5Bi3 + (Y) rt  	81.5  	62.5  	99  	1145  	Eutectic  

Bi-Y  	L + (Y) ht + (Y) rt  	97  	100  	100  	1748  	unknown  

Bi-Yb  	L = (Bi) + YbBi2  	5  	0  	33.3  	250  	Eutectic  

Bi-Yb  	L + Yb11Bi10 = YbBi2  	28  	52.4  	33.3  	650  	Peritectic  

Bi-Yb  	L + Y4Bi3 = Yb11Bi10  	40  	57.1  	52.4  	900  	Peritectic  

Bi-Yb  	L = Y4Bi3  	 	57.1  	 	1480  	Congruent  

Bi-Yb  	L + Y4Bi3 = Y5Bi3  	72  	57.1  	62.5  	1400  	Peritectic  

Bi-Yb  	L + Y5Bi3 = Yb2Bi  	84  	62.5  	66.7  	1100  	Peritectic  

Bi-Yb  	L = Yb2Bi + (Yb) rt  	95  	66.7  	100  	780  	Eutectic  

Bi-Yb  	L + (Yb) rt + (Yb)lt  	97  	100  	100  	795  	unknown  

Bi-Zn  	L = L1 + L2  	 	67  	 	579.8  	Critical  

Bi-Zn  	L2 = L1 + (Zn)  	99.2  	37.1  	99.93  	416.5  	Monotectic  

Bi-Zn  	L1 = (Bi) + (Zn)  	8.1  	1.6  	99.99  	254.5  	Eutectic  

Bi-Zr  	L = (Bi) + ZrBi2  	0  	0  	33.3  	271.3  	Eutectic  

Bi-Zr  	L + ZrBi = ZrBi2  	4  	50  	33.3  	714  	Peritectic  

Bi-Zr  	L + Bi2Zr3 = ZrBi  	43  	60  	50  	1302  	Peritectic  

Bi-Zr  	L = Zr3Bi2  	 	60  	 	1497  	Congruent  

Bi-Zr  	L + Zr3Bi2 = Zr2Bi  	73  	60  	66.7  	1342  	Peritectic  

Bi-Zr  	L = Zr2Bi + (Zr) ht  	75  	66.7  	85  	1292  	Eutectic  

Bi-Zr  	? + (Zr) ht = (Zr) rt  	 	97  	96  	901  	Peritectoid  



Found: 325 reactions

Return to Contents 



ASM Alloy Phase Diagrams Center, P. Villars, editor-in-chief; H. Okamoto and K. Cenzual, section editors;

http://www1.asminternational.org/AsmEnterprise/APD, ASM International, Materials Park, OH, USA, 2006-2015

© ASM International 2015. All Rights Reserved. Version 1.0.5.0



 	Alloy Phase Diagram Database™	Element 1: Element 2: Element 3:  

HomeExplorerSearchToolsHelp

 

Special Points Table



Return to Contents



Chemical System	Reaction	%A	%B	%C	Temperature, °C  	Reaction type  

Bk-Mo  	L1 + (Bk) ht + (Mo)  	0  	0  	100  	1050  	unknown  

Bk-Mo  	(Bk) ht + (Bk) rt + (Mo)  	0  	0  	100  	977  	unknown  

Bk-O  	unknown  	 	 	 	 	 



Found: 3 reactions

Return to Contents 



ASM Alloy Phase Diagrams Center, P. Villars, editor-in-chief; H. Okamoto and K. Cenzual, section editors;

http://www1.asminternational.org/AsmEnterprise/APD, ASM International, Materials Park, OH, USA, 2006-2015

© ASM International 2015. All Rights Reserved. Version 1.0.5.0



 	Alloy Phase Diagram Database™	Element 1: Element 2: Element 3:  

HomeExplorerSearchToolsHelp

 

Special Points Table



Return to Contents



Chemical System	Reaction	%A	%B	%C	Temperature, °C  	Reaction type  

Al-Br  	L = (Al) + AlBr3  	74.87  	 	75  	97.91  	Eutectic  

Ba-Br  	L1 = (Ba) + BaBr2  	3  	0  	66.7  	701  	Eutectic  

Ba-Br  	L2 = L1 + BaBr2  	62.7  	9  	66.7  	800  	Monotectic  

Ba-Br  	L2 = BaBr2  	 	66.7  	 	855  	Congruent  

Bi-Br  	L1 = (Bi) + BiBr  	3.75  	0  	50  	263  	Eutectic  

Bi-Br  	L = L1 + L2  	 	53  	 	538  	Critical  

Bi-Br  	L1 + L2 = BiBr  	6  	56  	50  	263  	Syntectic  

Bi-Br  	L2 = BiBr + BiBr3 ht  	70.3  	50  	75  	200  	Eutectic  

Bi-Br  	L 2 = BiBr3 ht  	 	75  	 	218.5  	Congruent  

Bi-Br  	BiBr3 ht = BiBr3 rt  	 	75  	 	165  	Polymorphic  

Br-Ca  	L1 + L2 + (Ca) ht  	100  	34.5  	100  	842  	unknown  

Br-Ca  	L2 + (Ca) ht + CaBr2  	34  	100  	33.3  	735  	Eutectic  

Br-Ca  	L = CaBr2  	 	33.3  	 	740  	Congruent  

Br-Ce  	L1 + L2 + (Ce) ht1  	100  	28  	100  	798  	unknown  

Br-Ce  	L2 + (Ce) ht1 + (Ce) ht2  	28  	100  	100  	726  	unknown  

Br-Ce  	L2 = (Ce) ht2 + CeBr3  	28  	100  	25  	687  	Eutectic  

Br-Ce  	L2 = CeBr3  	 	25  	 	732  	Congruent  

Br-Ga  	L + (Ga) = GaBr ht  	35  	100  	50  	164  	Peritectic  

Br-Ga  	GaBr ht = GaBr rt  	 	50  	 	154  	Polymorphic  

Br-Ga  	L = GaBr ht + GaBr2 ht  	34.5  	50  	33.3  	154  	Eutectic  

Br-Ga  	L = GaBr2 ht  	 	33.3  	 	164.5  	Congruent  

Br-Ga  	GaBr2 ht = GaBr2 rt  	 	33.3  	 	152  	Polymorphic  

Br-Ga  	L = GaBr2 rt + GaBr3  	29  	33.3  	25  	88  	Eutectic  

Br-Ga  	GaBr2 rt + GaBr3 = Ga3Br7  	33.3  	25  	30  	812  	Peritectoid  

Br-Ga  	Ga3Br7 = GaBr2 rt + GaBr3  	30  	33.3  	25  	70  	Eutectoid  

Br-Ga  	L = GaBr3  	 	25  	 	124  	Congruent  

Br-Hg  	L1 + L2 = HgBr rt  	94  	46  	50  	460  	Syntectic  

Br-Hg  	L1 + (Hg) lt + HgBr rt  	100  	100  	50  	-38.829  	unknown  

Br-Hg  	HgBr rt = HgBr lt  	 	50  	 	-130  	Polymorphic  

Br-Hg  	L2 = HgBr rt + HgBr2  	35  	50  	33.3  	235  	Eutectic  

Br-Hg  	L = HgBr2  	 	33.3  	 	240  	Congruent  

Br-I  	L = BrI  	 	50  	 	43  	Congruent  

Br-In  	L1 + L2 + InBr  	97.5  	50  	50  	285.2  	unknown  

Br-In  	L1 = (In) + InBr  	100  	100  	50  	156  	Eutectic  

Br-In  	L2 = InBr + In5Br7 tet  	42  	50  	41.7  	234.3  	Eutectic  

Br-In  	L2 = In5Br7 tet  	 	40.7  	 	234.6  	Congruent  

Br-In  	L2 = In4Br7 + InBr2  	35  	36.6  	33.3  	185.7  	Eutectic  

Br-In  	L2 = InBr2  	 	33.3  	 	197.1  	Congruent  

Br-In  	L2 + In5Br7 tet = In4Br7  	36.4  	40.7  	36.6  	199.2  	unknown  

Br-In  	L2 = InBr2 + InBr3  	33  	33.3  	25  	196  	Eutectic  

Br-In  	L2 = InBr3  	 	25  	 	419.7  	Congruent  

Br-K  	L = L1 + L2  	 	64.1  	 	727  	Critical  

Br-K  	L2 = L1 + KBr  	55  	76.7  	50  	708  	Monotectic  

Br-K  	L1 + (K) + KBr  	100  	100  	50  	63.7  	unknown  

Br-La  	L + (La) ht2 + (La) ht1  	28  	100  	100  	865  	unknown  

Br-La  	L = (La) ht1 + LaBr3  	28  	100  	25  	728  	Eutectic  

Br-La  	L = LaBr3  	 	25  	 	786  	Congruent  

Br-Mo  	L + MoBr4 + (Br) lt  	0  	20  	0  	59.1  	unknown  

Br-Na  	L = L1 + L2  	 	66.7  	 	1090  	Critical  

Br-Na  	L2 = L1 + NaBr  	51  	96.7  	50  	740  	Monotectic  

Br-Na  	L + (Na) rt + NaBr  	100  	100  	50  	97.8  	unknown  

Br-Na  	L2 = NaBr  	 	50  	 	747  	Congruent  

Br-P  	L = (Br) lt + PBr17  	2.8  	0  	5.6  	 	Eutectic  

Br-P  	L + PBr17 + PBr9  	5.6  	5.6  	10  	12  	unknown  

Br-P  	L + PBr5 + PBr3 lt  	20  	16.7  	20  	-41  	unknown  

Br-Pr  	L + (Pr) rt = Pr2Br5  	28.5  	100  	29.4  	601  	Peritectic  

Br-Pr  	L = Pr2Br5 + PrBr3 rt  	28.4  	29.4  	25  	579  	Eutectic  

Br-Pr  	L = PrBr3 rt  	 	25  	 	693  	Congruent  

Br-Rb  	L + (Rb) + RbBr  	100  	100  	50  	39.48  	unknown  

Br-Rb  	L = RbBr  	 	50  	 	693  	Congruent  

Br-S  	L = SBr  	 	50  	 	-40  	Congruent  

Br-S  	L = SBr + (Br) lt  	40.5  	50  	0  	-55  	Eutectic  

Br-Sb  	L = (Br) rt + SbBr3  	6  	0  	25  	-18  	Eutectic  

Br-Sc  	L + (Sc) rt = Sc2Br3  	30  	100  	40  	880  	Peritectic  

Br-Sc  	L = Sc2Br3 + ScBr3 rt  	29.33  	40  	25  	817  	Eutectic  

Br-Sc  	L = ScBr3 ht  	 	25  	 	969  	Congruent  

Br-Sc  	ScBr3 ht = ScBr3 rt  	 	25  	 	850  	Polymorphic  

Br-Se  	L = (Se) + SeBr lt  	53  	100  	50  	0  	Eutectic  

Br-Se  	L = SeBr lt  	 	50  	 	5  	Congruent  

Br-Se  	L = SeBr lt + SeBr4  	48  	50  	20  	-4  	Eutectic  

Br-Se  	L = SeBr4  	 	20  	 	123  	Congruent  

Br-Se  	L = SeBr4 + (Br) lt  	0  	20  	0  	-9  	Eutectic  

Br-Si  	L = (Br) lt + SiBr4 lt  	14  	0  	20  	-36  	Eutectic  

Br-Sn  	(Sn) rt + (Sn) lt + SnBr2  	100  	100  	33.3  	13  	unknown  

Br-Sn  	L1 + L2 + (Sn) rt  	100  	35  	100  	231.9681  	unknown  

Br-Sn  	L2 + (Sn) rt = SnBr2  	26  	100  	33.3  	221  	Peritectic  

Br-Sn  	L2 + SnBr2 + SnBr4  	20  	33.3  	20  	28  	unknown  

Br-Sn  	L = SnBr4 + (Br) lt  	10  	20  	0  	-16  	Eutectic  

Br-Sr  	L = L1 + L2  	 	56.8  	 	1064  	Critical  

Br-Sr  	L1 = L2 + (Sr) ht  	97.1  	35  	97.1  	745  	Monotectic  

Br-Sr  	L2 = (Sr) ht + SrBr2 rt  	34  	100  	33.3  	640  	Eutectic  

Br-Sr  	(Sr) ht + (Sr) rt + SrBr2 rt  	100  	100  	33.3  	547  	unknown  

Br-Sr  	L2 = SrBr2 rt  	 	33.3  	 	658  	Congruent  

Br-Ta  	L + Ta3Br7 = Ta2Br5  	17.4  	30  	28.6  	676  	Peritectic  

Br-Ta  	L + Ta2Br5 = Ta6Br17  	17  	28.6  	26.1  	450  	Peritectic  

Br-Ta  	L + Ta6Br17 = TaBr4  	17  	26.1  	20  	392  	Peritectic  

Br-Ta  	L = TaBr4 + TaBr5  	27  	20  	16.7  	267  	Eutectic  

Br-Ta  	L = TaBr5  	 	16.7  	 	272  	Congruent  

Br-Te  	L + (Te) = Te2Br  	65  	100  	66.7  	225  	Peritectic  

Br-Te  	L = Te2Br + TeBr4  	50  	66.7  	20  	200  	Eutectic  

Br-Te  	L = TeBr4  	 	20  	 	388  	Congruent  

Br-Ti  	L = (Br) lt + TiBr4 lt  	10  	0  	20  	-26  	Eutectic  

Br-Ti  	TiBr4 rt = TiBr4 lt  	 	20  	 	-6  	Polymorphic  



Found: 93 reactions

Return to Contents 



ASM Alloy Phase Diagrams Center, P. Villars, editor-in-chief; H. Okamoto and K. Cenzual, section editors;

http://www1.asminternational.org/AsmEnterprise/APD, ASM International, Materials Park, OH, USA, 2006-2015

© ASM International 2015. All Rights Reserved. Version 1.0.5.0



 	Alloy Phase Diagram Database™	Element 1: Element 2: Element 3:  

HomeExplorerSearchToolsHelp

 

Special Points Table



Return to Contents



Chemical System	Reaction	%A	%B	%C	Temperature, °C 	Reaction type 

Ag-C  	L + (C) gra = (Ag)  	0  	100  	0.036  	962.23  	Peritectic  

Al-C  	L + (C) gra = Al4C3  	18.6  	 	42.9  	2173  	Peritectic  

Au-C  	L = (Au) + (C) gra  	4.7  	0.082  	 	1050  	Eutectic  

B-C  	L = (B) rhom1 + B13C2  	0.5  	0  	9  	2075  	Eutectic  

B-C  	L = B13C2  	 	18.5  	 	2450  	Congruent  

B-C  	L = B13C2 + (C) gra  	29  	19.2  	100  	2375  	Eutectic  

C-Ca  	L = (Ca) ht + CaC2 rt  	98  	100  	33.3  	820  	Eutectic  

C-Ca  	(Ca) ht + (Ca) rt + CaC2  	100  	100  	33.3  	443  	unknown  

C-Ca  	L = CaC2 rt  	 	33.3  	 	2150  	Congruent  

C-Ca  	L = CaC2 rt + (C) gra  	25  	33.3  	0  	2100  	Eutectic  

C-Ce  	L = (C) gra + CeC2 ht  	31  	0  	33.3  	2220  	Eutectic  

C-Ce  	L = CeC2 ht  	 	33.3  	 	2250  	Congruent  

C-Ce  	CeC2 ht = CeC2 rt  	 	33.3  	 	1050  	Polymorphic  

C-Ce  	L + CeC2 ht = Ce2C3  	43  	33.3  	40  	1900  	Peritectic  

C-Ce  	L = Ce2C3 + (Ce) ht2  	80  	40  	96  	660  	Eutectic  

C-Ce  	L + (Ce) ht1 = (Ce) ht2  	91  	97  	95  	740  	Peritectic  

C-Co  	L = (Co) ht + (C) gra  	88.4  	95.9  	 	1320  	Eutectic  

C-Co  	(Co) ht + (Co) rt + (C) gra  	100  	100  	 	422  	unknown  

C-Cr  	L = (Cr) + Cr23C6  	86  	99.7  	80  	1534  	Eutectic  

C-Cr  	L + Cr7C3 = Cr23C6  	83  	71.5  	79  	1576  	Peritectic  

C-Cr  	L = Cr7C3  	 	70  	 	1766  	Congruent  

C-Cr  	L = Cr7C3 + Cr3C2  	67.4  	68.5  	60.5  	1727  	Eutectic  

C-Cr  	L + ? = Cr3C2  	63  	 	63  	1811  	Peritectic  

C-Cu  	L + (C) gra = (Cu)  	99.999  	 	99.96  	1100  	Peritectic  

C-Er  	L = (C) gra + Er0.5C0.5  	21  	3  	37  	2260  	Eutectic  

C-Er  	L = Er0.5C0.5  	 	66  	 	1950  	Congruent  

C-Er  	Er0.5C0.5 = Er15C19  	 	44.1  	 	1475  	Maximum  

C-Er  	L = Er0.5C0.5 + (Er)  	95  	81  	100  	1500  	Eutectic  

C-Er  	Er0.5C0.5 = Er15C19 + (Er)  	65  	44.1  	100  	1250  	Eutectoid  

C-Fe  	L + (Fe) rt = (Fe) ht  	97.57  	99.6  	99.26  	1493  	Peritectic  

C-Fe  	(Fe) ht = (Fe) rt + (C) gra  	97.03  	99.904  	0  	740  	Eutectoid  

C-Fe  	L + (Fe) rt ↔ (Fe) ht  	97.57  	99.6  	99.26  	1493  	Peritectic  

C-Fe  	L ↔ (Fe) ht + Fe3C m  	82.9  	90.94  	0  	1153  	Eutectic  

C-Fe  	(Fe) ht ↔ (Fe) rt + Fe3C m  	97.03  	99.904  	0  	740  	Eutectoid  

C-Fe  	L ↔ (Fe) rt  	 	0  	 	1536  	Congruent  

C-Fe  	(Fe) rt ↔ (Fe) ht  	 	0  	 	1392  	Polymorphic  

C-Fe  	(Fe) ht ↔ (Fe) rt  	 	0  	 	911  	Polymorphic  

C-Fe  	L +(Fe) rt ↔ (Fe) ht  	2.43  	0.4  	0.74  	1493  	Peritectic  

C-Fe  	(Fe) ht ↔ (Fe) rt + (C) gra  	2.97  	0.096  	100  	740  	Eutectoid  

C-Fe  	L ↔ (Fe) ht + (C) gra  	17.1  	9.06  	100  	1153  	Eutectic  

C-Fe  	G ↔ (C) gra  	 	100  	 	3826  	Congruent  

C-Fe  	L = (Fe) ht + (C) gra  	82.9  	90.94  	0  	1153  	Eutectic  

C-Fe  	G ↔ L  	 	0  	 	2862  	Boiling  

C-Ge  	L = (C) gra + (Ge)  	100  	0  	100  	938.3  	Eutectic  

C-Hf  	L = (C) gra + HfC  	32  	 	50.5  	3180  	Eutectic  

C-Hf  	L = HfC  	 	51.5  	 	3950  	Congruent  

C-Hf  	L + HfC = (Hf) rt  	95  	66  	85  	2360  	Peritectic  

C-Hf  	L = (Hf) rt + (Hf) ht  	99  	85  	99.5  	2218  	Eutectic  

C-Ir  	L = (C) gra + (Ir)  	79.2  	0  	96.88  	2296  	Eutectic  

C-La  	L + (La) ht2 = (La) ht1  	94  	98  	96.6  	875  	Peritectic  

C-La  	(La) ht1 + (La) rt + La2C3  	100  	100  	44.5  	310  	unknown  

C-La  	L = (La) ht1 + La2C3  	79.4  	96  	45  	806  	Eutectic  

C-La  	L + LaC2 ht = La2C3  	49  	37  	40  	1415  	Peritectic  

C-La  	L = LaC2 ht  	 	33.5  	 	2350  	Congruent  

C-La  	LaC2 ht = LaC2 rt  	 	33.3  	 	1060  	Polymorphic  

C-La  	L = LaC2 ht + ?  	30.5  	32.5  	 	2250  	Eutectic  

C-Li  	L = LiC rt + (Li) rt  	99  	50  	100  	175  	Eutectic  

C-Li  	LiC ht = LiC rt  	 	50  	 	800  	Polymorphic  

C-Mg  	L + (C) gra = MgC  	62  	0  	50  	2625  	Peritectic  

C-Mg  	L = MgC + (Mg)  	100  	50  	100  	780  	Eutectic  

C-Mn  	L + (Mn) ht3 = (Mn) ht2  	99  	99.9  	98.7  	1231  	Eutectic  

C-Mn  	(Mn) ht1 + (Mn) ht2 = (Mn) rt  	95.7  	99.5  	97  	818  	Peritectoid  

C-Mn  	L + Mn0.8C0.2 = (Mn) ht2  	89  	86.5  	89  	1243  	Peritectic  

C-Mn  	Mn0.8C0.2 = (Mn) ht2 + Mn23C6  	83.7  	87  	79.3  	990  	Eutectoid  

C-Mn  	(Mn) ht2 = (Mn) rt + Mn23C6  	91.3  	93.5  	79.3  	770  	Eutectoid  

C-Mn  	Mn0.8C0.2 = Mn23C6  	 	79.3  	 	1035  	Maximum  

C-Mn  	Mn3C = Mn23C6 + Mn5C2  	75  	78.3  	71.4  	971  	Eutectoid  

C-Mn  	Mn5C2 = Mn23C6 + Mn7C3  	71.4  	79.3  	70  	428  	Eutectoid  

C-Mn  	L + ? = Mn7C3  	73.3  	 	70  	1333  	Peritectic  

C-Mn  	Mn0.8C0.2 = Mn23C6 + MnC3  	78.5  	79.3  	75  	1034  	Eutectoid  

C-Mn  	Mn0.8C0.2 + Mn5C2 = Mn3C  	78  	71.4  	75  	1052  	Peritectoid  

C-Mn  	Mn0.8C0.2 + Mn7C3 = Mn5C2  	76.5  	70  	71.4  	1171  	Peritectoid  

C-Mn  	L + Mn7C3 = Mn0.8C0.2  	76.5  	70  	75.5  	1308  	Peritectic  

C-Mo  	L = (Mo) + MoC0.5 ht2  	83  	98.9  	73  	2205  	Eutectic  

C-Mo  	L = MoC0.5 ht2  	 	66  	 	2525  	Congruent  

C-Mo  	MoC0.5 ht2 = (Mo) + MoC0.5 ht1  	68.5  	99.1  	68  	1278  	Eutectoid  

C-Mo  	MoC0.5 ht2 = MoC0.5 ht1  	 	67.2  	 	1440  	Maximum  

C-Mo  	MoC0.5 ht1 = Mo2C rt  	 	67  	 	1220  	Maximum  

C-Mo  	MoC0.5 ht1 = Mo2C rt + MoC rt  	66.7  	67  	50  	1200  	Eutectoid  

C-Mo  	MoC0.5 ht2 + (C) gra = MoC rt  	65.7  	0  	50  	1220  	Peritectoid  

C-Mo  	L = MoC0.5 ht2 + MoC0.70 ht  	63.5  	64  	63  	2520  	Eutectic  

C-Mo  	MoC0.67 ht = L + MoC0.70 ht  	62.7  	63  	62.5  	2525  	Peritectic  

C-Mo  	MoC0.67 ht = MoC0.70 ht  	 	62  	 	2530  	Maximum  

C-Mo  	L = MoC0.67 ht  	 	58  	 	2605  	Congruent  

C-Mo  	MoC0.70 ht = MoC0.5 ht2 + (C) gra  	61  	65  	0  	1647  	Eutectoid  

C-Mo  	MoC0.67 ht = MoC0.70 ht + (C) gra  	59.6  	60  	0  	1956  	Eutectoid  

C-Mo  	L = MoC0.67 ht + (C) gra  	55  	57  	0  	2589  	Eutectic  

C-Nb  	L = (Nb) + Nb2C  	90  	95  	71  	2340  	Eutectic  

C-Nb  	L + NbC = Nb2C  	75.5  	62.3  	68  	3007  	Peritectic  

C-Nb  	L = NbC  	 	51  	 	3623  	Congruent  

C-Nb  	L = NbC + (C) gra  	36.5  	50  	0  	3298  	Eutectic  

C-Ni  	L = (Ni) + (C) gra  	92  	97.3  	0  	1326.5  	Eutectic  

C-Os  	L = (Os) + (C) gra  	82.5  	98  	 	2732  	Eutectic  

C-Pd  	L = (Pd) + (C) gra  	80.5  	91  	 	1504  	Eutectic  

C-Pr  	L = (Pr) ht + Pr2C3  	85  	92  	45  	800  	Eutectic  

C-Pr  	(Pr) ht = (Pr) rt + Pr2C3  	93  	95  	44.5  	675  	Eutectoid  

C-Pr  	L + PrC2 ht = Pr2C3  	50  	35  	40  	1545  	Peritectic  

C-Pr  	L = PrC2 ht  	 	33.3  	 	2320  	Congruent  

C-Pr  	PrC2 ht = Pr2C3 + PrC2 rt  	34.3  	40  	34  	1145  	Eutectoid  

C-Pr  	PrC2 ht = PrC2 rt  	 	33.8  	 	1150  	Maximum  

C-Pr  	PrC2 ht = PrC2 rt + (C) gra  	32.5  	33.3  	0  	1134  	Eutectoid  

C-Pr  	L = PrC2 ht + (C) gra  	28.5  	32  	0  	2254  	Eutectic  

C-Pt  	L = (Pt) + (C) gra  	83.2  	97.5  	 	1705  	Eutectic  

C-Pu  	L + (Pu) ht5 + PuC0.92  	100  	100  	56  	640  	unknown  

C-Pu  	(Pu) ht5 + PuC0.92 = Pu3C2  	100  	55  	60  	575  	Peritectoid  

C-Pu  	(Pu) ht5 + (Pu) ht4 + Pu3C2  	100  	100  	60  	483  	unknown  

C-Pu  	(Pu) ht1 + (Pu) rt + Pu3C2  	100  	100  	60  	125  	unknown  

C-Pu  	L + Pu2C3 = PuC0.92  	60  	41  	52  	1654  	Peritectic  

C-Pu  	L + PuC2 ht = Pu2C3  	45  	33.3  	40  	2050  	Peritectic  

C-Pu  	(Pu) ht4 + (Pu) ht3 + Pu3C2  	100  	100  	60  	463  	unknown  

C-Pu  	(Pu) ht3 + (Pu) ht2 + Pu3C2  	100  	100  	60  	320  	unknown  

C-Pu  	(Pu) ht2 + (Pu) ht1 + Pu3C2  	100  	100  	60  	215  	unknown  

C-Pu  	L + ? = PuC2 ht  	35  	 	33.3  	2350  	Peritectic  

C-Pu  	PuC2 ht = PuC2 rt  	 	33.3  	 	1660  	Polymorphic  

C-Re  	L = (Re) + (C) gra  	77  	89  	 	2505  	Eutectic  

C-Rh  	L = (Rh) + (C) gra  	85  	98.5  	 	1694  	Eutectic  

C-Ru  	L = (Ru) + (C) gra  	82  	97  	 	1940  	Eutectic  

C-Sc  	L + Sc2C = (Sc) ht  	99  	79  	97.5  	1579  	Peritectic  

C-Sc  	(Sc) ht + Sc2C = (Sc) rt  	98  	78.5  	95.5  	1543  	Peritectoid  

C-Sc  	L = Sc2C  	 	68.4  	 	2270  	Congruent  

C-Sc  	L + Sc2C = Sc13C10 ht  	42.5  	62  	54.5  	1864  	Peritectic  

C-Sc  	Sc13C10 ht = Sc4C3 ht  	 	57.1  	 	1504  	Polymorphic  

C-Sc  	Sc4C3 ht = Sc2C + Sc3C4  	57.1  	65.5  	46  	950  	Eutectoid  

C-Sc  	L + Sc13C10 ht = Sc3C4  	40  	52  	45  	1794  	Peritectic  

C-Sc  	L = Sc3C4 + ?  	38  	44.5  	 	1722  	Eutectic  

C-Si  	L + (C) gra = SiC  	73  	0  	50  	2545  	Peritectic  

C-Si  	L = (Si) + SiC  	99  	100  	50  	1404  	Eutectic  

C-Ta  	L = (Ta) + Ta2C  	90  	92  	72  	2774  	Eutectic  

C-Ta  	L + TaC = Ta2C  	78  	62  	68.5  	3346  	Peritectic  

C-Ta  	L = TaC  	 	53.3  	 	3969  	Congruent  

C-Ta  	L = TaC + (C) gra  	30  	51  	0  	3476  	Eutectic  

C-Tc  	L + (Tc) = C3Tc17  	84  	95  	87  	2000  	Peritectic  

C-Tc  	L = C3Tc17 + ?  	70  	80  	 	1835  	Peritectic  

C-Th  	L + (Th rt, ThC) = (Th) ht  	91  	88.5  	90.5  	1707  	Peritectic  

C-Th  	(Th rt, ThC) = (Th) rt + ThC  	 	77  	 	1140  	Critical  

C-Th  	L = (Th rt, ThC)  	 	35  	 	2610  	Maximum  

C-Th  	L = (Th rt, ThC) + ?  	29.6  	33.8  	 	2445  	Eutectic  

C-Th  	(Th rt, ThC) = ThC + ThC2 ht2  	 	45  	 	1850  	Critical  

C-Th  	ThC2 ht2 = ThC + ThC2 ht1  	38  	50  	37.5  	1470  	Eutectoid  

C-Th  	ThC2 ht1 = ThC + ThC2 rt  	37.5  	50  	33.3  	1255  	Eutectoid  

C-Th  	ThC2 ht2 + ? = ThC2 ht1  	33.3  	 	33.3  	1495  	Peritectoid  

C-Th  	ThC2 ht1 + ? = ThC2 rt  	33.3  	 	33.3  	1440  	Peritectoid  

C-Ti  	L = (Ti) ht + TiC  	98  	99.3  	68  	1646.5  	Eutectic  

C-Ti  	(Ti) ht + TiC = (Ti) rt  	99.39  	64  	98.5  	920  	Peritectoid  

C-Ti  	L = TiC  	 	55.47  	 	3065.7  	Congruent  

C-Ti  	L = TiC + (C) gra  	40  	51  	0  	2776.4  	Eutectic  

C-U  	L = (U) ht2 + UC  	99  	99.5  	50  	1119  	Eutectic  

C-U  	(U) ht2 + (U) ht1 + UC  	100  	100  	50  	776  	unknown  

C-U  	L = UC  	 	35  	 	2585  	Maximum  

C-U  	L = UC + (C) gra  	33.5  	34  	0  	2560  	Eutectic  

C-U  	UC = UC(1) + UC(2)  	 	44  	 	2104  	Critical  

C-U  	UC(1) + UC(2) = U2C3 ht  	47.5  	37.5  	40  	1823  	Syntectoid  

C-U  	U2C3 ht = UC + (C) gra  	40  	50  	0  	850  	Eutectoid  

C-U  	U2C3 ht + UC = UC2 ht1  	40  	36.5  	38  	1793  	Peritectoid  

C-U  	UC2 ht1 = U2C3 ht + (C) gra  	34.5  	40  	0  	1516  	Eutectoid  

C-U  	UC = UC2 ht1 + (C) gra  	35  	35  	0  	1768  	Eutectoid  

C-V  	L = (V) + VC0.5 ht  	86.5  	95.7  	71.8  	1650  	Eutectic  

C-V  	L + VC = VC0.5 ht  	73.4  	62.6  	68  	2191  	Peritectic  

C-V  	VC0.5 ht = (V) + V2C rt  	69.5  	100  	69  	800  	Eutectoid  

C-V  	VC0.5 ht + VC0.88 = VC0.67 rt  	66  	59.5  	60  	1320  	Peritectoid  

C-V  	L = VC0.88  	 	55.4  	 	2656  	Congruent  

C-V  	VC0.88 = V6C5 rt  	 	54.5  	 	1180  	Maximum  

C-V  	VC0.88 = V6C5 rt + V8C7 rt  	53.7  	54  	53.4  	1020  	Eutectoid  

C-V  	VC0.88 = V8C7 rt  	 	53  	 	1100  	Maximum  

C-V  	VC0.88 = V8C7 rt + (C) gra  	52  	52.5  	0  	1030  	Eutectoid  

C-V  	L = VC0.88 + (C) gra  	49.4  	53.7  	0  	2605  	Eutectic  

C-W  	L = (W) + W2C ht2  	78  	99.3  	74.4  	2710  	Eutectic  

C-W  	L = W2C ht2  	 	69  	 	2776  	Congruent
