Repository: avinash2692/material_genome

File: melting_points copy.txt (part 6 of 42)
Chemical System	Reaction	%A	%B	%C	Temperature, °C  	Reaction type  
C-W  	W2C ht2 = W2C ht1  	 	67.4  	 	2490  	Maximum  

C-W  	W2C ht2 = W2C ht1 + WC  	66.6  	67.3  	50.3  	2380  	Eutectoid  

C-W  	L = W2C ht2 + WC0.8 ht  	63.5  	65.6  	62.5  	2735  	Eutectic  

C-W  	L = WC0.8 ht  	 	61  	 	2747  	Congruent  

C-W  	WC0.8 ht = W2C ht2 + WC  	62  	66.5  	51  	2530  	Eutectoid  

C-W  	L = WC0.8 ht + WC  	58.5  	60.5  	51  	2720  	Eutectic  

C-W  	L + (C) gra = WC  	58  	0  	50  	2776  	Peritectic  

C-Y  	L + YC0.33 = (Y) ht  	94.5  	83  	94  	1559  	Peritectic  

C-Y  	(Y) ht + YC0.33 = (Y) rt  	94.5  	83  	94  	1529  	Peritectoid  

C-Y  	L = YC0.33  	 	34  	 	2364  	Maximum  

C-Y  	L = YC0.33 + ?  	30  	33.3  	 	2306  	Eutectic  

C-Y  	YC0.33 + Y3C4 ht = Y4C5 ht  	55  	44  	44.1  	1527  	Peritectoid  

C-Y  	Y4C5 ht = Y4C5 rt  	 	44.1  	 	1304  	Polymorphic  

C-Y  	L = Y3C4 ht  	 	42.5  	 	1654  	Maximum  

C-Y  	Y3C4 ht = Y3C4 rt  	 	~40  	 	1186  	Polymorphic  

C-Y  	YC0.33 = YC2 rt  	 	33.3  	 	1324  	Polymorphic  

C-Yb  	L + (Yb) ht + Yb2C  	100  	100  	70  	819  	unknown  

C-Yb  	(Yb) ht + (Yb) rt + Yb2C  	100  	100  	70  	795  	unknown  

C-Zr  	L = (Zr) ht + ZrC0.95  	100  	100  	64  	1854  	Eutectic  

C-Zr  	L = ZrC0.95  	 	54  	 	3427  	Congruent  

C-Zr  	L = ZrC0.95 + (C) gra  	31.5  	50  	0  	2927  	Eutectic  

C-Zr  	(Zr) ht + ZrC0.95 = (Zr) rt  	100  	62  	100  	886  	Peritectoid  



Found: 190 reactions

Return to Contents 



ASM Alloy Phase Diagrams Center, P. Villars, editor-in-chief; H. Okamoto and K. Cenzual, section editors;

http://www1.asminternational.org/AsmEnterprise/APD, ASM International, Materials Park, OH, USA, 2006-2015

© ASM International 2015. All Rights Reserved. Version 1.0.5.0



 	Alloy Phase Diagram Database™	Element 1: Element 2: Element 3:  

HomeExplorerSearchToolsHelp

 

Special Points Table



Return to Contents



Chemical System	Reaction	%A	%B	%C	Temperature, °C  	Reaction type  

Ag-Ca  	L = (Ag) + Ag9Ca2  	14  	0  	18.2  	655  	Eutectic  

Ag-Ca  	L + Ag7Ca2 = Ag9Ca2  	18  	18.2  	22.2  	687  	Peritectic  

Ag-Ca  	L = Ag7Ca2  	 	22.2  	 	725  	Congruent  

Ag-Ca  	L + Ag7Ca2 + Ag2Ca  	33.3  	22.2  	33.3  	597  	unknown  

Ag-Ca  	L = Ag2Ca + AgCa  	39.5  	33.3  	50  	545  	Eutectic  

Ag-Ca  	L = AgCa  	 	50  	 	666  	Congruent  

Ag-Ca  	L + AgCa = Ag3Ca5  	63  	50  	62.5  	555  	Peritectic  

Ag-Ca  	L + Ag3Ca5 = AgCa3  	75  	62.5  	75  	475  	Peritectic  

Ag-Ca  	L = AgCa3 + (Ca) ht  	80  	75  	100  	470  	Eutectic  

Ag-Ca  	AgCa3 + (Ca) ht + (Ca) rt  	75  	100  	100  	443  	unknown  

Al-Ca  	L = (Al) + CaAl4  	5.5  	0  	20  	616  	Eutectic  

Al-Ca  	L + CaAl2 = CaAl4  	10  	33.3  	20  	700  	Peritectic  

Al-Ca  	L = CaAl2  	 	33.3  	 	1079  	Congruent  

Al-Ca  	L = CaAl2 + (Ca) ht  	65  	33.3  	100  	545  	Eutectic  

Al-Ca  	CaAl2 + (Ca) ht + (Ca) rt  	33.3  	100  	100  	443  	unknown  

Au-Ca  	L = (Au) + CaAu4  	13  	0.5  	20  	804  	Eutectic  

Au-Ca  	L = CaAu4  	 	20  	 	880  	Congruent  

Au-Ca  	L = CaAu4 + CaAu3  	22.5  	20  	25  	853  	Eutectic  

Au-Ca  	L = CaAu3  	 	25  	 	860  	Congruent  

Au-Ca  	L = CaAu3 + CaAu2 ht  	30  	25  	33.3  	764  	Eutectic  

Au-Ca  	CaAu2 ht = CaAu2 rt  	 	33.3  	 	700  	Polymorphic  

Au-Ca  	L = CaAu2 ht + CaAu rt  	39  	33.3  	50  	807  	Eutectic  

Au-Ca  	L = CaAu ht  	 	52.5  	 	1015  	Congruent  

Au-Ca  	CaAu ht = L + CaAu rt  	50  	41  	50  	844  	Catatectic  

Au-Ca  	L + CaAu ht = CaAu rt  	57.5  	55  	55  	885  	Peritectic  

Au-Ca  	L + CaAu rt = Ca5Au4  	58.5  	55  	57.1  	850  	Peritectic  

Au-Ca  	L + Ca5Au4 = Ca7Au3  	76  	57.1  	66.7  	798  	Peritectic  

Au-Ca  	L = Ca7Au3 + (Ca) ht  	85  	66.7  	95.5  	658  	Eutectic  

Ba-Ca  	L = (Ba,Ca)  	 	54.5  	 	605  	Minimum  

B-Ca  	L1 = (B) rhom1 + CaB6  	1  	0  	14.3  	2070  	Eutectic  

B-Ca  	L2 + CaB6 + (Ca) ht  	100  	14.3  	100  	842  	unknown  

B-Ca  	CaB6 + (Ca) ht + (Ca) rt  	14.3  	100  	100  	443  	unknown  

Be-Ca  	L1 + (Be) ht + CaBe13  	0  	0  	7.1  	1289  	unknown  

Be-Ca  	(Be) ht + (Be) rt + CaBe13  	0  	0  	7.1  	1273  	unknown  

Be-Ca  	L2 = CaBe13 + (Ca) rt  	97.2  	7.1  	97.6  	833  	Eutectic  

Bi-Ca  	L = (Bi) + CaBi3  	1  	0  	25  	270  	Eutectic  

Bi-Ca  	L + Ca11Bi10 = CaBi3  	17.5  	52.4  	25  	505  	Peritectic  

Bi-Ca  	L + Ca5Ba3 (H) = Ca11Bi10  	46.5  	62.5  	52.4  	1075  	Peritectic  

Bi-Ca  	L = Ca5Ba3 (H)  	 	62.5  	 	1350  	Congruent  

Bi-Ca  	L = ? + (Ca) ht  	98  	 	100  	820  	Eutectic  

Bi-Ca  	Ca2Bi + (Ca) ht + (Ca) rt  	66.7  	100  	100  	773  	unknown  

Br-Ca  	L1 + L2 + (Ca) ht  	100  	34.5  	100  	842  	unknown  

Br-Ca  	L2 + (Ca) ht + CaBr2  	34  	100  	33.3  	735  	Eutectic  

Br-Ca  	L = CaBr2  	 	33.3  	 	740  	Congruent  

Ca-Cd  	L + (Ca) ht + (Ca) rt  	21  	0  	0  	443  	unknown  

Ca-Cd  	L = (Ca) rt + Ca3Cd2  	22  	0  	40  	408  	Eutectic  

Ca-Cd  	L + CaCd = Ca3Cd2  	31  	50  	40  	527  	Peritectic  

Ca-Cd  	L = CaCd  	 	50  	 	685  	Congruent  

Ca-Cd  	L = CaCd + CaCd2 rt  	55.5  	50  	66.7  	624  	Eutectic  

Ca-Cd  	L = CaCd2 ht  	 	66.7  	 	701  	Congruent  

Ca-Cd  	CaCd2 ht = CaCd2 rt  	 	66.7  	 	650  	Polymorphic  

Ca-Cd  	L = CaCd2 rt + Ca14Cd51  	75.5  	66.7  	78.5  	614  	Eutectic  

Ca-Cd  	L = Ca14Cd51  	 	78.5  	 	622  	Congruent  

Ca-Cd  	L + Ca14Cd51 = Ca3Cd17  	87  	78.5  	85  	595  	Peritectic  

Ca-Cd  	L + Ca3Cd17 = CaCd6  	90.5  	85  	85.7  	565  	Peritectic  

Ca-Cd  	L = CaCd6 + (Cd)  	97.5  	85.7  	100  	316  	Eutectic  

Ca-Ce  	L1 = L2 + (Ca) ht  	2  	98  	0  	835  	Monotectic  

Ca-Ce  	L2 = (Ca) ht + (Ce) ht1  	99.7  	0  	100  	795  	Eutectic  

Ca-Co  	(Ca) ht + (Co) ht = (Co) rt  	 	92.1  	92  	626  	Peritectoid  

Ca-Co  	(Ca) ht + (Ca) rt + (Co) rt  	 	 	92.8  	445  	unknown  

Ca-Cs  	L1 = L2 + (Ca) ht  	0  	94  	0  	839  	Monotectic  

Ca-Cs  	L2 + (Ca) ht + (Ca) rt  	100  	0  	0  	443  	unknown  

Ca-Cs  	L2 + (Ca) rt = (Cs)  	100  	0  	100  	28.6  	Peritectic  

Ca-Cu  	L = (Ca) ht + Ca2Cu  	26.2  	0  	33.3  	481  	Eutectic  

Ca-Cu  	(Ca) ht + Ca2Cu = (Ca) rt  	0  	33.3  	0  	453  	Peritectoid  

Ca-Cu  	L + CaCu rt = Ca2Cu  	30.2  	50  	33.3  	489  	Peritectic  

Ca-Cu  	L = CaCu rt  	 	50  	 	570  	Congruent  

Ca-Cu  	L = CaCu rt + CaCu5  	51.9  	50  	83.3  	567  	Eutectic  

Ca-Cu  	L = CaCu5  	 	83.3  	 	951  	Congruent  

Ca-Cu  	L = CaCu5 + (Cu)  	90.2  	83.3  	100  	909  	Eutectic  

Ca-Eu  	L = (Ca ht,Eu)  	 	38  	 	735  	Minimum  

Ca-F  	L2 = L1 + CaF2  	59  	46  	66.7  	1304  	Monotectic  

Ca-F  	L1 = (Ca) ht + CaF2  	1  	0  	66.7  	824  	Eutectic  

Ca-F  	L = CaF2  	 	66.7  	 	1410  	Congruent  

Ca-Fe  	unknown  	 	 	 	 	 

Ca-Ga  	L = (Ca) ht + Ca28Ga11  	16  	0  	28.2  	512  	Eutectic  

Ca-Ga  	(Ca) ht + (Ca) rt + Ca28Ga11  	0  	0  	28.2  	443  	unknown  

Ca-Ga  	L + Ca5Ga3 = Ca28Ga11  	20  	37.5  	28.2  	545  	Peritectic  

Ca-Ga  	L + Ca11Ga7 = Ca5Ga3  	25  	38.9  	37.5  	610  	Peritectic  

Ca-Ga  	L + CaGa = Ca11Ga7  	29  	50  	38.9  	640  	Peritectic  

Ca-Ga  	L + Ca3Ga5 = CaGa  	44  	62.5  	50  	795  	Peritectic  

Ca-Ga  	L + CaGa2 = Ca3Ga5  	53  	66.7  	62.5  	873  	Peritectic  

Ca-Ga  	L = CaGa2  	 	66.7  	 	990  	Congruent  

Ca-Ga  	L + CaGa2 + CaGa2.25  	69  	66.7  	66.9  	980  	unknown  

Ca-Ga  	L+ CaGa2.25 + Ca3Ga8  	72.7  	70.6  	72.7  	930  	unknown  

Ca-Ga  	L + Ca3Ga8 = CaGa4  	83  	72.7  	80  	750  	Peritectic  

Ca-Ga  	L + CaGa4 = (Ga)  	100  	80  	100  	30  	Peritectic  

Ca-Ge  	L = (Ca) + Ca2Ge  	2.6  	0  	33.3  	800  	Eutectic  

Ca-Ge  	(Ca) ht + (Ca) rt + Ca2Ge  	0  	0  	33.3  	443  	unknown  

Ca-Ge  	L = Ca2Ge  	 	33.3  	 	1380  	Congruent  

Ca-Ge  	L + Ca2Ge = CaGe  	51  	33.3  	50  	1300  	Eutectic  

Ca-Ge  	L + CaGe = CaGe2  	71  	50  	66.7  	830  	Peritectic  

Ca-Ge  	L = CaGe2 + (Ge)  	76  	66.7  	100  	760  	Eutectic  

Ca-H  	L + CaH2 ht = (Ca) ht  	30  	66  	32  	890  	Peritectic  

Ca-H  	L + CaH2 rt = (Ca) stab  	12  	66  	16  	600  	Eutectoid  

Ca-H  	(Ca) ht + (Ca) stab = (Ca) rt  	0.25  	1  	0.5  	445  	Eutectoid  

Ca-H  	(Ca) stab = (Ca) rt + CaH2 rt  	205  	0  	66  	360  	Eutectoid  

Ca-H  	(Ca) ht + CaH2 ht = CaH2 rt  	29  	66  	65.5  	780  	Peritectoid  

Ca-Hg  	L = (Ca) ht + Ca3Hg  	18  	0  	25  	486  	Eutectic  

Ca-Hg  	(Ca) ht + (Ca) rt + Ca3Hg  	0  	0  	25  	443  	unknown  

Ca-Hg  	L = Ca3Hg  	 	25  	 	523  	Congruent  

Ca-Hg  	L = Ca3Hg + Ca2Hg  	30  	25  	33.3  	513  	Eutectic  

Ca-Hg  	L + Ca5Hg3 = Ca2Hg  	31  	37.5  	33.3  	530  	Peritectic  

Ca-Hg  	L + Ca3Hg2 = Ca5Hg3  	32  	40  	37.5  	587  	Peritectic  

Ca-Hg  	L + CaHg = Ca3Hg2  	34  	50  	40  	660  	Peritectic  

Ca-Hg  	L = CaHg  	 	50  	 	961  	Congruent  

Ca-Hg  	L = CaHg + CaHg2  	59  	50  	66.7  	712  	Eutectic  

Ca-Hg  	L = CaHg2  	 	66.7  	 	746  	Congruent  

Ca-Hg  	L + CaHg2 = CaHg3  	75.5  	66.7  	75  	570  	Peritectic  

Ca-Hg  	L + CaHg3 = Ca14Hg51  	89  	75  	78.3  	264  	Peritectic  

Ca-Hg  	L + CaHg5 = CaHg11  	96  	83.3  	90  	84  	Peritectic  

Ca-Hg  	L + CaHg11 + (Hg) lt  	100  	90.7  	100  	-38.836  	unknown  

Ca-I  	L1 + L2 + (Ca) ht  	0  	66  	0  	842  	unknown  

Ca-I  	L2 = (Ca) ht + CaI2  	66  	0  	66.7  	775  	Eutectic  

Ca-I  	L2 = CaI2  	 	66.7  	 	780  	Congruent  

Ca-In  	L = (Ca) ht + Ca8In3  	12.5  	0  	25  	632  	Eutectic  

Ca-In  	L = Ca8In3  	 	25  	 	765  	Congruent  

Ca-In  	L = Ca8In3 + CaIn  	35.5  	25  	50  	660  	Eutectic  

Ca-In  	L = CaIn  	 	50  	 	895  	Congruent  

Ca-In  	L = CaIn + CaIn2  	59  	50  	66.7  	783  	Eutectic  

Ca-In  	L = CaIn2  	 	66.7  	 	835  	Congruent  

Ca-In  	L = CaIn2 + (In)  	99.5  	66.7  	100  	156  	Eutectic  

Ca-K  	L1 = L2 + (Ca) ht  	0  	94  	0  	839  	Monotectic  

Ca-K  	L2 + (Ca) ht + (Ca) rt  	100  	0  	0  	443  	unknown  

Ca-K  	L2 = (Ca) rt + (K)  	100  	0  	100  	63.4  	Eutectic  

Ca-La  	L = (Ca) ht + (La) ht1  	3  	1.5  	86  	697  	Eutectic  

Ca-La  	L2 = L1 + (La) ht1  	70  	7  	78  	798  	Monotectic  

Ca-La  	(Ca) ht = (Ca) rt + (La) ht1  	1  	0  	99  	443  	Eutectoid  

Ca-La  	(La) ht1 = (Ca) rt + (La) rt  	99.5  	0  	100  	310  	Eutectoid  

Ca-Li  	(Ca) ht = L + (Ca) rt  	9.5  	42.5  	8  	370  	Catatectic  

Ca-Li  	L = (Ca) rt + Li2Ca  	60  	10.5  	66.7  	230  	Eutectic  

Ca-Li  	L = Li2Ca  	 	66.7  	 	235  	Congruent  

Ca-Li  	L = Li2Ca + (Li) rt  	92  	66.7  	99  	141  	Eutectic  

Ca-Lu  	L2 = L1 + (Lu)  	92.8  	1.08  	93.6  	1600  	Monotectic  

Ca-Lu  	L1 = (Ca) ht + (Lu)  	0.46  	0.31  	98.13  	792  	Eutectic  

Ca-Mg  	L = (Ca) ht + CaMg2  	29  	0  	66.7  	446  	Eutectic  

Ca-Mg  	(Ca) ht + (Ca) rt + CaMg2  	0  	0  	66.7  	443  	unknown  

Ca-Mg  	L = CaMg2  	 	66.7  	 	711  	Congruent  

Ca-Mg  	L = CaMg2 + (Mg)  	89  	66.7  	99.56  	517  	Eutectic  

Ca-Mn  	L2 = L1 + (Mn) ht3  	99.28  	2  	99.5  	1240  	Monotectic  

Ca-Mn  	L1 + (Mn) ht3 + (Mn) ht2  	2  	100  	100  	1143  	unknown  

Ca-Mn  	L1 = (Ca) ht + (Mn) ht1  	1  	0  	100  	830  	Eutectic  

Ca-Mn  	L1 + (Mn) ht2 + (Mn) ht1  	1.5  	100  	100  	1079  	unknown  

Ca-Mn  	(Ca) ht + (Mn) ht1 + (Mn) rt  	0  	100  	100  	710  	unknown  

Ca-Mo  	L1 + (Ca) ht + (Mo)  	0  	0  	100  	842  	unknown  

Ca-Mo  	(Ca) ht + (Ca) rt + (Mo)  	0  	0  	100  	443  	unknown  

Ca-N  	L = (Ca) ht + Ca3N2  	2.35  	0  	40  	814  	Eutectic  

Ca-N  	(Ca) ht + (Ca) rt + Ca3N2  	0  	0  	40  	443  	unknown  

Ca-N  	L = Ca3N2  	 	40  	 	1450  	Congruent  

Ca-Na  	L1 = L2 + (Ca) ht  	22  	96  	7.5  	710  	Monotectic  

Ca-Na  	(Ca) ht = L2 + (Ca) rt  	0.5  	0.3  	99.5  	443  	Catatectic  

Ca-Na  	L2 = (Ca) rt + (Na) rt  	100  	0  	100  	97.55  	Eutectic  

Ca-Nd  	L2 = L1 + (Nd) ht  	76.6  	2  	86.6  	892  	Monotectic  

Ca-Nd  	L1 = (Ca) ht + (Nd) ht  	0.5  	0.1  	87.1  	831  	Eutectic  

Ca-Nd  	(Ca) ht + (Nd) ht = (Ca) rt  	0  	93  	0  	777  	Peritectoid  

Ca-Nd  	(Nd) ht = (Ca) rt + (Nd) rt  	93  	0  	96  	429  	Eutectoid  

Ca-Ni  	L = (Ca) ht + CaNi2  	16  	0  	66.7  	605  	Eutectic  

Ca-Ni  	(Ca) ht + (Ca) rt + CaNi2  	0  	0  	66.7  	443  	unknown  

Ca-Ni  	L + CaNi3 = CaNi2  	43  	75  	66.7  	897  	Peritectic  

Ca-Ni  	L + Ca2Ni7 = CaNi3  	70  	77.8  	75  	1157  	Peritectic  

Ca-Ni  	L + CaNi5 = Ca2Ni7  	74  	83.3  	77.8  	1187  	Peritectic  

Ca-Ni  	L + (Ni) = CaNi5  	78  	100  	83.3  	1230  	Peritectic  

Ca-O  	L = (Ca) ht + CaO  	1  	0  	50  	839  	Eutectic  

Ca-O  	(Ca) ht + (Ca) rt + CaO  	0  	0  	50  	443  	unknown  

Ca-O  	L = CaO  	 	50  	 	2613  	Congruent  

Ca-Pb  	L = (Ca) ht + Ca2Pb  	9.5  	0  	33.3  	750  	Eutectic  

Ca-Pb  	(Ca) ht + (Ca) rt + Ca2Pb  	0  	0  	33.3  	443  	unknown  

Ca-Pb  	L = Ca2Pb  	 	33.3  	 	1203  	Congruent  

Ca-Pb  	L + Ca2Pb = Ca5Pb3  	40  	33.3  	37.5  	1127  	Peritectic  

Ca-Pb  	L + Ca5Pb3 = CaPb  	50.5  	37.5  	50  	968  	Peritectic  

Ca-Pb  	L = CaPb + CaPb3  	63.5  	50  	75  	638  	Eutectic  

Ca-Pb  	L = CaPb3  	 	75  	 	666  	Congruent  

Ca-Pb  	L = CaPb3 + (Pb)  	100  	75  	100  	326.2  	Eutectic  

Ca-Pd  	L + (Ca) ht + Ca9Pd  	10  	0  	10  	630  	unknown  

Ca-Pd  	(Ca) ht + (Ca) rt + Ca9Pd  	0  	0  	10  	443  	unknown  

Ca-Pd  	L = Ca9Pd + Ca3Pd  	19  	10  	25  	540  	Eutectic  

Ca-Pd  	L + Ca5Pd2 = Ca3Pd  	22.5  	28.6  	25  	260  	Peritectic  

Ca-Pd  	L + Ca3Pd2 = Ca5Pd2  	27.5  	40  	28.6  	590  	Peritectic  

Ca-Pd  	L = Ca5Pd2  	 	28.6  	 	755  	Congruent  

Ca-Pd  	L = Ca5Pd2 + CaPd  	42  	40  	50  	750  	Eutectic  

Ca-Pd  	L = CaPd  	 	50  	 	870  	Congruent  

Ca-Pd  	L = CaPd + CaPd2  	50  	50  	66.7  	865  	Eutectic  

Ca-Pd  	L = CaPd2  	 	66.7  	 	1290  	Congruent  

Ca-Pd  	L = CaPd2 + CaPd5  	80  	75  	83.8  	1010  	Eutectic  

Ca-Pd  	L + (Pb) = CaPd5  	85  	100  	87  	1070  	Peritectic  

Ca-Pm  	L2 = L1 + (Pm) ht  	76  	5  	86  	950  	Monotectic  

Ca-Pm  	L1 = (Ca) ht + (Pm) ht  	2  	0  	86  	840  	Eutectic  

Ca-Pm  	(Ca) ht + (Ca) rt + (Pm) ht  	0  	0  	92  	443  	unknown  

Ca-Pm  	(Pm) ht = (Ca) rt + (Pm) rt  	93  	0  	100  	420  	Eutectoid  

Ca-Pt  	L = (Ca) ht + Ca5Pt2  	15  	0  	28.6  	585  	Eutectic  

Ca-Pt  	(Ca) ht + (Ca) rt + Ca5Pt2  	0  	0  	28.6  	443  	unknown  

Ca-Pt  	L + Ca5Pt3 = Ca5Pt2  	26  	37.5  	28.6  	850  	Peritectic  

Ca-Pt  	L + Ca3Pt2 = Ca5Pt3  	36  	40  	37.5  	950  	Peritectic  

Ca-Pt  	L +CaPt2 = Ca3Pt2  	37  	50  	40  	975  	Peritectic  

Ca-Pu  	L1 + L2 + (Ca) ht  	0  	100  	0  	842  	unknown  

Ca-Pu  	L2 + (Ca) ht + (Pu) ht5  	100  	0  	100  	640  	unknown  

Ca-Rb  	L1 = L2 + (Ca) ht  	0  	94  	0  	839  	Monotectic  

Ca-Rb  	L2 + (Ca) ht + (Ca) rt  	100  	0  	0  	443  	unknown  

Ca-Rb  	L2 = (Ca) rt + (Rb)  	100  	0  	100  	38.6  	Eutectic  

Ca-Sb  	L = (Ca) ht + Ca2Sb (O)  	12  	0  	33.3  	606  	Eutectic  

Ca-Sb  	(Ca) ht + (Ca) rt + Ca2Sb (O)  	0  	0  	33.3  	443  	unknown  

Ca-Sb  	L = Ca11Sb10  	 	47.6  	 	1123  	Congruent  

Ca-Sb  	L = CaSb2 + (Sb)  	 	82  	 	587  	Eutectic  

Ca-Sb  	L + Ca5Sb3 = Ca2Sb (O)  	21  	37.5  	33.3  	827  	Peritectic  

Ca-Sb  	L + Ca11Sb10 = Ca5Sb3  	33  	47.6  	37.5  	996  	Peritectic  

Ca-Sb  	L + Ca11Sb10 = CaSb2  	79  	47.6  	66.7  	597  	Peritectic  

Ca-Sc  	L2 = L1 + (Sc) ht  	95.4  	2.18  	97.4  	1462  	Monotectic  

Ca-Sc  	(Sc) ht = L1 + (Sc) rt  	97.5  	1.5  	98  	1300  	Catatectic  

Ca-Sc  	L1 = (Ca) ht + (Sc) rt  	0.08  	0.03  	98.6  	841  	Eutectic  

Ca-Sc  	(Ca) ht + (Ca) rt + (Sc) rt  	0  	0  	99.5  	443  	unknown  

Ca-Si  	L = Ca2Si  	 	33.3  	 	1314  	Congruent  

Ca-Si  	L = Ca2Si + CaSi  	40.2  	33.3  	50  	1268  	Eutectic  

Ca-Si  	L = CaSi  	 	50  	 	1324  	Congruent  

Ca-Si  	L + CaSi = CaSi2  	68  	50  	66.7  	1040  	Peritectic  

Ca-Si  	L = CaSi2 + (Si)  	69.4  	66.7  	100  	1030  	Eutectic  

Ca-Si  	L = (Ca) ht + Ca2Si  	5.6  	0  	33.3  	792  	Eutectic  

Ca-Sn  	L = (Ca) ht + Ca2Sn  	20  	0  	33.3  	780  	Eutectic  

Ca-Sn  	(Ca) ht + (Ca) rt + Ca2Sn  	0  	0  	33.3  	443  	unknown  

Ca-Sn  	L = Ca2Sn  	 	33.3  	 	1135  	Congruent  

Ca-Sn  	L + Ca2Sn = CaSn  	51  	33.3  	50  	1000  	Peritectic  

Ca-Sn  	L = CaSn + CaSn3  	68  	50  	75  	615  	Eutectic  

Ca-Sn  	L = CaSn3  	 	75  	 	630  	Congruent  

Ca-Sn  	L = CaSn3 + (Sn) rt  	99.6  	75  	100  	230  	Eutectic  

Ca-Sr  	L = (Ca ht,Sr ht)  	 	738  	 	62  	Minimum  

Ca-Tb  	L2 = L1 + (Tb) rt  	89.5  	1.5  	91.05  	1290  	Monotectic  

Ca-Tb  	L1 = (Ca) ht + (Tb) rt  	1.04  	0.5  	96.7  	837  	Eutectic  

Ca-Ti  	L + (Ti) ht + (Ti) rt  	0  	100  	100  	882  	unknown  

Ca-Ti  	L + (Ca) ht + (Ti) rt  	0  	0  	100  	842  	unknown  

Ca-Tl  	L = (Ca) ht + Ca3Tl  	16  	0  	25  	550  	Eutectic  

Ca-Tl  	(Ca) ht + (Ca) rt + Ca3Tl  	0  	0  	25  	443  	unknown  

Ca-Tl  	L + Ca5Tl2 = Ca3Tl  	20  	28.6  	25  	625  	Peritectic  

Ca-Tl  	L = Ca5Tl2  	 	28.6  	 	742  	Congruent  

Ca-Tl  	L = Ca5Tl2 + CaTl  	34  	28.6  	47  	700  	Eutectic  

Ca-Tl  	L = CaTl  	 	50  	 	980  	Congruent  

Ca-Tl  	L + CaTl = Ca3Tl4  	68  	50  	57.1  	564  	Peritectic  

Ca-Tl  	L + Ca3Tl4 + CaTl3  	68  	57.1  	75  	525  	unknown  

Ca-Tl  	L + CaTl3 = (Tl) ht  	98  	75  	97.5  	313  	Peritectic  

Ca-Tl  	(Tl) ht + CaTl3 = (Tl) rt  	98  	75  	98  	265  	Peritectoid  

Ca-Tm  	L2 = L1 + (Tm)  	92.85  	2  	93.65  	1495  	Monotectic  

Ca-Tm  	L1 = (Ca) ht + (Tm)  	0.67  	0.42  	97.88  	835  	Eutectic  

Ca-V  	L + (Ca) ht + (V)  	0  	0  	100  	842  	unknown  

Ca-V  	(Ca) ht + (Ca) rt + (V)  	0  	0  	100  	443  	unknown  

Ca-Y  	L2 = L1 + (Y) rt  	77  	10  	99.8  	1200  	Monotectic  

Ca-Y  	L2 = (Ca) ht + (Y) rt  	1.5  	0  	99.45  	815  	Eutectic  

Ca-Y  	(Ca) ht + (Ca) rt + (Y) rt  	0  	0  	100  	443  	unknown  

Ca-Y  	L + (Y) ht = (Y) rt  	96  	100  	99.5  	1480  	Peritectic  

Ca-Yb  	L = (Ca ht,Yb ht)  	 	75  	 	810  	Minimum  

Ca-Zn  	L + (Ca) ht + (Ca) rt  	25  	0  	0  	443  	unknown  

Ca-Zn  	L + (Ca) rt = Ca3Zn  	27  	0  	25  	394  	Peritectic  

Ca-Zn  	L = Ca3Zn + Ca5Zn3  	27.4  	25  	37.5  	391  	Eutectic  

Ca-Zn  	L + CaZn = Ca5Zn3  	35  	50  	37.5  	414  	Peritectic  

Ca-Zn  	L + CaZn2 = CaZn  	42.5  	66.7  	50  	439  	Peritectic  

Ca-Zn  	L = CaZn2  	 	66.7  	 	704  	Congruent  

Ca-Zn  	L + CaZn2 = Ca3.33Zn10.11  	75.5  	66.7  	75  	642  	Peritectic  

Ca-Zn  	L = Ca3.33Zn10.11 + CaZn5  	76.4  	75  	83.3  	640  	Eutectic  

Ca-Zn  	L = CaZn5  	 	86.6  	 	695  	Congruent  

Ca-Zn  	L = CaZn5 + CaZn11  	86.4  	83.3  	91.7  	690  	Eutectic  

Ca-Zn  	L = CaZn11  	 	91.7  	 	724  	Congruent  

Ca-Zn  	L + CaZn11 = CaZn13  	96  	91.7  	92.9  	669  	Eutectic  

Ca-Zn  	L + CaZn13 + (Zn)  	100  	92.9  	100  	419.58  	unknown  

C-Ca  	L = (Ca) ht + CaC2 rt  	98  	100  	33.3  	820  	Eutectic  

C-Ca  	(Ca) ht + (Ca) rt + CaC2  	100  	100  	33.3  	443  	unknown  

C-Ca  	L = CaC2 rt  	 	33.3  	 	2150  	Congruent  

C-Ca  	L = CaC2 rt + (C) gra  	25  	33.3  	0  	2100  	Eutectic  



Found: 264 reactions

Return to Contents 



ASM Alloy Phase Diagrams Center, P. Villars, editor-in-chief; H. Okamoto and K. Cenzual, section editors;

http://www1.asminternational.org/AsmEnterprise/APD, ASM International, Materials Park, OH, USA, 2006-2015

© ASM International 2015. All Rights Reserved. Version 1.0.5.0



 	Alloy Phase Diagram Database™	Element 1: Element 2: Element 3:  

HomeExplorerSearchToolsHelp

 

Special Points Table



Return to Contents



Chemical System	Reaction	%A	%B	%C	Temperature, °C 	Reaction type 

Ag-Cd  	L + (Ag) = Ad0.5Cd0.5 ht2  	43.5  	37.4  	40  	736  	Eutectoid  

Ag-Cd  	Ad0.5Cd0.5 ht2 = (Ag) + Ad0.5Cd0.5 ht1  	48.5  	41.35  	50  	440  	Eutectoid  

Ag-Cd  	(Ag) + Ad0.5Cd0.5 ht1 = AgCd rt  	42.2  	49.5  	48.5  	240  	Peritectoid  

Ag-Cd  	L + Ad0.5Cd0.5 ht2 = Ag5Cd8  	63.1  	55  	57  	640  	Peritectic  

Ag-Cd  	Ad0.5Cd0.5 ht2 + Ag5Cd8 = Ad0.5Cd0.5 ht1  	51  	57  	56  	470  	Peritectoid  

Ag-Cd  	Ad0.5Cd0.5 ht1 = AgCd rt + Ag5Cd8 ht  	53.5  	49.5  	57  	230  	Eutectoid  

Ag-Cd  	Ag5Cd8 = Ad0.5Cd0.5 ht1 + Ag5Cd8 ht  	57  	56  	57  	436  	Eutectoid  

Ag-Cd  	L + Ag5Cd8 = Ag0.21Cd0.79  	71.2  	62.5  	65.5  	590  	Peritectic  

Ag-Cd  	Ag5Cd8 + Ag0.21Cd0.79 = Ag5Cd8 ht  	61  	64.5  	61  	470  	Peritectoid  

Ag-Cd  	L + Ag0.21Cd0.79 = (Cd)  	97.4  	81  	93  	343  	Peritectic  

Al-Cd  	L1 = L2 + (Al)  	1.76  	94.9  	100  	650  	Monotectic  

Al-Cd  	L2 = (Al) + (Cd)  	99.6  	0  	100  	320.4  	Eutectic  

As-Cd  	L = (As) +CdAs2  	32.3  	0  	33  	620  	Eutectic  

As-Cd  	L = CdAs2  	 	33.3  	 	621  	Congruent  

As-Cd  	L = CdAs2 + Cd3As2 ht3  	44  	34  	60  	610  	Eutectic  

As-Cd  	L = Cd3As2 ht3  	 	60  	 	715  	Congruent  

As-Cd  	Cd3As2 ht3 = Cd3As2 ht2  	 	60  	 	595  	Polymorphic  

As-Cd  	Cd3As2 ht2 = Cd3As2 ht1  	 	60  	 	465  	Polymorphic  

As-Cd  	Cd3As2 ht1 = Cd3As2 rt  	 	60  	 	225  	Polymorphic  

As-Cd  	L = Cd3As2 ht1 + (Cd)  	99.5  	60  	100  	320  	Eutectic  

Au-Cd  	L + (Au) = Au2Cd ht  	43  	32.5  	35.5  	627  	Peritectic  

Au-Cd  	(Au) + Au2Cd ht = Au3Cd rt  	22.5  	25.5  	25  	412  	Peritectoid  

Au-Cd  	L = Au2Cd ht + AuCd ht  	41  	35.5  	43  	627  	Eutectic  

Au-Cd  	L = AuCd ht  	 	47  	 	629  	Congruent  

Au-Cd  	L + AuCd ht = Au5Cd8 ht3  	61.6  	56  	61.2  	540  	Peritectic  

Au-Cd  	AuCd ht + Au5Cd8 ht3 = Au5Cd8 ht2  	56.5  	61.5  	61.2  	516  	Peritectoid  

Au-Cd  	Au5Cd8 ht2 = AuCd ht + Au5Cd8 ht1  	62.6  	57  	62.7  	370  	Eutectoid  

Au-Cd  	AuCd ht + Au5Cd8 ht1 = Au3Cd5 rt  	56  	62.9  	61.6  	340  	Peritectoid  

Au-Cd  	L = Au5Cd8 ht3 + AuCd3 ?1  	70  	67.6  	70.8  	496  	Eutectic  

Au-Cd  	Au5Cd8 ht3 = Au5Cd8 ht2 + AuCd3 ?1  	66  	65.5  	69.9  	450  	Eutectoid  

Au-Cd  	Au5Cd8 ht2 + AuCd3 ?1 = Au5Cd8 ht1  	64.4  	70.1  	64.6  	375  	Peritectoid  

Au-Cd  	Au5Cd8 ht1 = Au3Cd5 rt + AuCd3 ?1  	63.6  	62  	71.1  	305  	Eutectoid  

Au-Cd  	L = AuCd3 ?1  	 	72.5  	 	505  	Congruent  

Au-Cd  	L = AuCd3 ?1 + (Cd)  	93  	76.5  	96.5  	309  	Eutectic  

Au-Cd  	AuCd4 ht = AuCd4 rt  	 	82  	 	270  	Polymorphic  

Au-Cd  	Au3Cd5 rt + AuCd3 ?1 + Au0.5Cu1.5  	62  	72  	72  	270  	unknown  

Au-Cd  	AuCd3 ?1 + (Cd) = AuCd4 ht  	76.5  	96.6  	82  	300  	Peritectoid  

Ba-Cd  	L = (Ba) + Ba2Cd  	21  	0  	33.3  	380  	Eutectic  

Ba-Cd  	L + BaCd = BaCd2  	26  	50  	33.3  	409  	Peritectic  

Ba-Cd  	L = BaCd  	 	50  	 	588  	Congruent  

Ba-Cd  	L = BaCd + BaCd2  	53.8  	50  	66.7  	560  	Eutectic  

Ba-Cd  	L = BaCd2  	 	66.7  	 	642  	Congruent  

Ba-Cd  	L = BaCd2 + Ba7Cd31  	75  	66.7  	81.6  	554  	Eutectic  

Ba-Cd  	L = Ba7Cd31  	 	81.6  	 	620  	Congruent  

Ba-Cd  	L = Ba7Cd31 + BaCd11  	85.7  	81.6  	91.7  	610  	Eutectic  

Ba-Cd  	L = BaCd11  	 	91.7  	 	672  	Congruent  

Ba-Cd  	L = BaCd11 + (Cd)  	100  	91.7  	100  	321  	Eutectic  

Bi-Cd  	L = (Bi) + (Cd)  	55  	0  	100  	146  	Eutectic  

Ca-Cd  	L + (Ca) ht + (Ca) rt  	21  	0  	0  	443  	unknown  

Ca-Cd  	L = (Ca) rt + Ca3Cd2  	22  	0  	40  	408  	Eutectic  

Ca-Cd  	L + CaCd = Ca3Cd2  	31  	50  	40  	527  	Peritectic  

Ca-Cd  	L = CaCd  	 	50  	 	685  	Congruent  

Ca-Cd  	L = CaCd + CaCd2 rt  	55.5  	50  	66.7  	624  	Eutectic  

Ca-Cd  	L = CaCd2 ht  	 	66.7  	 	701  	Congruent  

Ca-Cd  	CaCd2 ht = CaCd2 rt  	 	66.7  	 	650  	Polymorphic  

Ca-Cd  	L = CaCd2 rt + Ca14Cd51  	75.5  	66.7  	78.5  	614  	Eutectic  

Ca-Cd  	L = Ca14Cd51  	 	78.5  	 	622  	Congruent  

Ca-Cd  	L + Ca14Cd51 = Ca3Cd17  	87  	78.5  	85  	595  	Peritectic  

Ca-Cd  	L + Ca3Cd17 = CaCd6  	90.5  	85  	85.7  	565  	Peritectic  

Ca-Cd  	L = CaCd6 + (Cd)  	97.5  	85.7  	100  	316  	Eutectic  

Cd-Ce  	L + (Cd) = Cd11Ce  	0.5  	0  	8.3  	315  	Eutectic  

Cd-Ce  	L + Cd17Ce2 = Cd11Ce  	4  	10.5  	8.3  	580  	Peritectic  

Cd-Ce  	L = Cd58Ce13  	 	18.3  	 	845  	Congruent  

Cd-Ce  	L = Cd58Ce13 + Cd3Ce  	23  	18.3  	25  	825  	Eutectic  

Cd-Ce  	L + Cd37Ce6 = Cd17Ce2  	4.5  	14.3  	10.5  	595  	Peritectic  

Cd-Ce  	Cd17Ce2 = Cd11Ce + Cd37Ce6  	10.5  	8.3  	14.3  	525  	Eutectoid  

Cd-Ce  	L + Cd58Ce13 = Cd37Ce6  	10  	18.3  	14.3  	700  	Peritectic  

Cd-Ce  	L + Cd2Ce = Cd3Ce  	24  	33.3  	25  	835  	Peritectic  

Cd-Ce  	L = Cd2Ce  	 	33.3  	 	945  	Congruent  

Cd-Ce  	L = Cd2Ce + CdCe rt  	43.5  	33.3  	50  	875  	Eutectic  

Cd-Ce  	L = CdCe rt  	 	50  	 	930  	Congruent  

Cd-Ce  	L = CdCe rt + (Ce) ht1  	80  	50  	83  	650  	Eutectic  

Cd-Ce  	(Ce) ht1 = CdCe rt + (Ce) ht2  	85  	50  	97  	375  	Eutectoid  

Cd-Cl  	L2 = L1 + CdCl2  	63  	 	65  	520  	Monotectic  

Cd-Co  	(Co) ht + (Cd) = (Co) rt  	99.78  	 	99.737  	482  	Peritectoid  

Cd-Cr  	L2 = L1 + (Cr)  	98  	3  	100  	1820  	Monotectic  

Cd-Cr  	L1 + (Cd) + (Cr)  	0  	0  	100  	321.108  	unknown  

Cd-Cs  	L1 + L2 = CsCd13  	0.5  	99  	7.1  	400  	Syntectic  

Cd-Cs  	L1 + (Cd) + CsCd13  	0  	0  	7.1  	321.108  	unknown  

Cd-Cs  	L2 + CsCd13 + (Cs)  	100  	7.1  	100  	28.39  	unknown  

Cd-Cu  	L = (Cd) + Cu1.5Cd5  	2.1  	0  	23.1  	314  	Eutectic  

Cd-Cu  	L + Cu5Cd8 = Cu1.5Cd5  	7.3  	34  	23.6  	397  	Peritectic  

Cd-Cu  	L = Cu5Cd8  	 	38  	 	563  	Congruent  

Cd-Cu  	L = Cu5Cd8 + Cu180Cd121  	52.7  	47.8  	57  	544  	Eutectic  

Cd-Cu  	L + Cu2Cd = Cu180Cd121  	56  	66.7  	57  	547  	Peritectic  

Cd-Cu  	L + (Cu) = Cu2Cd  	56.5  	97.93  	66.7  	549  	Peritectic  

Cd-Eu  	L + (Cd) + Cd11Eu  	0  	0  	8.3  	321.108  	unknown  

Cd-Eu  	L + Cd6Eu = Cd11Eu  	5  	14.3  	8.3  	503  	Peritectic  

Cd-Eu  	L + Cd58Eu13 = Cd6Eu  	13  	18.3  	14.3  	671  	Peritectic  

Cd-Eu  	L = Cd58Eu13  	 	18.3  	 	695  	Congruent  

Cd-Eu  	L + Cd58Eu13 = Cd51Eu14  	23  	18.3  	21.5  	673  	Peritectic  

Cd-Eu  	L = Cd51Eu14 + Cd8Eu3  	27  	21.5  	27.3  	651  	Eutectic  

Cd-Eu  	L + Cd8Eu3 + Cd2Eu  	27.3  	27.3  	33.3  	652  	unknown  

Cd-Eu  	L = Cd2Eu  	 	33.3  	 	720  	Congruent  

Cd-Eu  	L = Cd2Eu + Cd0.9Eu1.1  	41.5  	33.3  	54.5  	670  	Eutectic  

Cd-Eu  	L = Cd0.9Eu1.1  	 	54.5  	 	760  	Congruent  

Cd-Eu  	L = Cd0.9Eu1.1 + (Eu)  	75  	54.5  	100  	445  	Eutectic  

Cd-Fe  	L1 = (Cd) + (Fe) rt  	0  	0  	100  	321  	Eutectic  

Cd-Ga  	L1 = L2 + (Cd)  	22.7  	74.95  	0  	282  	Monotectic  

Cd-Ga  	L2 = (Cd) + (Ga)  	100  	0  	100  	29.38  	Eutectic  

Cd-Gd  	L = (Cd) + Cd6Gd  	2.5  	0  	14.3  	316  	Eutectic  

Cd-Gd  	L + Cd58Gd13 = Cd6Gd  	11  	18.3  	14.3  	716  	Peritectic  

Cd-Gd  	L + Cd58Gd13 + Cd45Gd11  	18.3  	18.3  	19.3  	803  	unknown  

Cd-Gd  	L + Cd3Gd = Cd45Gd11  	19  	25  	19.3  	806  	Peritectic  

Cd-Gd  	L + Cd2Gd rt = Cd3Gd  	20  	33.3  	25  	815  	Peritectic  

Cd-Gd  	L + Cd2Gd ht + CdGd  	33.3  	33.3  	50  	1010  	unknown  

Cd-Gd  	Cd2Gd ht = Cd2Gd rt  	 	33.3  	 	995  	Polymorphic  

Cd-Gd  	L = CdGd  	 	50  	 	1170  	Congruent  

Cd-Gd  	L = CdGd + (Gd) ht  	73  	50  	77  	973  	Eutectic  

Cd-Gd  	(Gd) ht = CdGd + (Gd) rt  	84  	50  	94  	725  	Eutectoid  

Cd-Ge  	L = (Cd) + (Ge)  	0.23  	0  	100  	320.02  	Eutectic  

Cd-Hg  	L + (Cd) = Cd0.5Hg0.5 rt  	36  	27  	29  	188  	Peritectic  

Cd-Hg  	Cd0.5Hg0.5 rt = (Cd) + Cd2Hg lt  	34  	21  	35  	-20  	Eutectoid  

Cd-Hg  	Cd0.5Hg0.5 rt = Cd2Hg lt  	 	36  	 	-18  	Maximum  

Cd-Hg  	Cd0.5Hg0.5 rt = Cd2Hg lt + CdHg2 lt  	50  	42  	58  	-50  	Eutectoid  

Cd-Hg  	Cd0.5Hg0.5 rt = CdHg2 lt  	 	65  	 	-12  	Maximum  

Cd-Hg  	L + Cd0.5Hg0.5 rt = (Hg) lt  	98  	88  	97  	-34  	Peritectic  

Cd-In  	L + (Cd) = Cd3In ht  	45  	1.4  	21.8  	196  	Peritectic  

Cd-In  	Cd0.1In0.9 = (Cd) + (In)  	94  	1.4  	94  	40  	Eutectoid  

Cd-In  	L + (In) = Cd0.1In0.9  	95  	96  	96  	148  	Peritectic  

Cd-In  	Cd3In ht = (Cd) + Cd0.1In0.9  	25.8  	1.4  	81  	126  	Eutectoid  

Cd-In  	L = Cd3In ht + Cd0.1In0.9  	74.3  	25.8  	80.8  	127.7  	Eutectic  

Cd-K  	L1 = (Cd) + KCd13  	0  	0  	7.1  	321  	Eutectic  

Cd-K  	L1 = KCd13  	 	7.1  	 	487  	Congruent  

Cd-K  	L1 = L2 + KCd13  	15  	94  	7.1  	468  	Monotectic  

Cd-K  	L2 = KCd13 + (K)  	99.5  	7.1  	100  	63.7  	Eutectic  

Cd-La  	L + (Cd) + Cd11La  	0  	0  	8.3  	321.108  	unknown  

Cd-La  	L + Cd17La2 = Cd11La  	4.1  	11.8  	8.3  	625  	Peritectic  

Cd-La  	L + Cd58La13 = Cd17La2  	6  	18.3  	11.8  	688  	Peritectic  

Cd-La  	L = Cd58La13  	 	18.3  	 	874  	Congruent  

Cd-La  	L = Cd58La13 + Cd2La  	24.2  	18.3  	33.3  	830  	Eutectic  

Cd-La  	L = Cd2La  	 	33.3  	 	953  	Congruent  

Cd-La  	L = Cd2La + CdLa rt  	42  	33.3  	50  	890  	Eutectic  

Cd-La  	L = CdLa rt + (La) ht2  	77  	50  	79  	642  	Eutectic  

Cd-La  	(La) ht2 = CdLa + (La) ht1  	86.5  	50  	97.5  	451  	Eutectoid  

Cd-La  	CdLa rt + (La) ht1 = (La) rt  	50  	97.5  	97  	445  	Peritectoid  

Cd-Li  	L + CdLi = (Cd)  	29  	39  	30  	507  	Peritectic  

Cd-Li  	(Cd) = Li0.25Cd0.75 rt  	 	25  	 	370  	Maximum  

Cd-Li  	(Cd) = Li0.25Cd0.75 rt + LiCd  	30  	29  	45  	357  	Eutectoid  

Cd-Li  	L = LiCd  	 	50  	 	549  	Congruent  

Cd-Li  	LiCd = Li0.75Cd0.25  	 	75  	 	272  	Maximum  

Cd-Li  	LiCd = L + Li0.75Cd0.25  	78.5  	85  	78.5  	265  	Catatectic  

Cd-Li  	L + Li0.75Cd0.25 = (Li) rt  	87  	79  	82  	255  	Peritectic  

Cd-Mg  	(Mg,Cd) + MgCd rt = MgCd3 rt  	33  	39  	34  	125  	Peritectoid  

Cd-Mg  	(Mg,Cd) = MgCd rt  	 	50  	 	253  	Maximum  

Cd-Mg  	MgCd rt + (Mg,Cd) = Mg3Cd rt  	59  	62.5  	62  	185  	Peritectoid  

Cd-Mn  	L = (Cd) + (Mn) rt  	0.06  	0.049  	 	320.1  	Eutectic  

Cd-Mo  	L1 + (Cd) + (Mo)  	0  	0  	100  	321.108  	unknown  

Cd-Na  	L = (Cd) + Na2Cd11  	5  	0  	15.4  	288  	Eutectic  

Cd-Na  	L = Na2Cd11  	 	15.4  	 	364  	Congruent  

Cd-Na  	L = Na2Cd11 + Na55Cd92  	21.5  	15.4  	33.3  	348  	Eutectic  

Cd-Na  	L = Na55Cd92  	 	33.3  	 	384  	Congruent  

Cd-Na  	L = Na55Cd92 + (Na) rt  	99.4  	33.3  	100  	94.5  	Eutectic  

Cd-Nd  	L + (Cd) + Cd11Nd  	0  	0  	8.3  	321.108  	unknown  

Cd-Nd  	L + Cd6Nd = Cd11Nd  	2.6  	14.3  	8.3  	530  	Peritectic  

Cd-Ni  	L = (Cd) + Cd5Ni  	1  	0  	12  	318  	Eutectic  

Cd-Ni  	L + CdNi = Cd5Ni  	11  	47.3  	19.5  	495  	Peritectic  

Cd-Ni  	L + (Ni) = CdNi  	33.5  	100  	50  	690  	Peritectic  

Cd-Np  	L = (Cd) + Cd11Np  	0.1  	0  	8.3  	321.1  	Eutectic  

Cd-Np  	L + Cd6Np = Cd11Np  	2  	14.3  	8.3  	485  	Peritectic  

Cd-O  	L = (Cd) + CdO  	0  	0  	49.9  	321  	Eutectic  

Cd-P  	L2 + Cd7P10 = Cd6P7 ht  	53  	58.8  	53.8  	734  	Peritectic  

Cd-P  	Cd6P7 ht = Cd3P2 + Cd7P10  	53.8  	40  	58.8  	670  	Eutectoid  

Cd-P  	L2 + CdP2 ht = Cd7P10  	55  	66.7  	58.8  	748  	Peritectic  

Cd-P  	L = CdP2 ht  	 	66.7  	 	782  	Congruent  

Cd-P  	CdP2 ht = CdP2 rt  	 	66.7  	 	420  	Polymorphic  

Cd-P  	L1 = (Cd) + Cd3P2  	0  	0  	40  	318  	Eutectic  

Cd-P  	L1 + L2 = Cd3P2  	30  	50  	40  	740  	Syntectic  

Cd-P  	L2 = Cd3P2 + Cd6P7 ht  	51.5  	40  	53.8  	728  	Eutectic  

Cd-Pb  	L = (Cd) + (Pb)  	71.9  	0  	94.1  	248  	Eutectic  

Cd-Pd  	L = (Cd) + Cd11Pd2  	0.3  	0  	17  	320.4  	Eutectic  

Cd-Pd  	L + Cd4Pd = Cd11Pd2  	5  	20  	19  	485  	Peritectic  

Cd-Pd  	L + Cd1.15Pd0.85 ht = Cd4Pd  	20.5  	37  	23  	660  	Peritectic  

Cd-Pd  	Cd4Pd + Cd1.15Pd0.85 ht = Cd3Pd rt  	23  	38  	26  	450  	Peritectoid  

Cd-Pd  	Cd1.15Pd0.85 ht = Cd3Pd rt + CdPd  	43  	26  	45  	325  	Eutectoid  

Cd-Pm  	L + (Cd) + Cd11Pm  	0  	0  	8.3  	321.108  	unknown  

Cd-Pm  	L + Cd6Pm = Cd11Pm  	2  	14.3  	8.3  	500  	Peritectic  

Cd-Pm  	L + Cd58Pm13 = Cd6Pm  	12  	18.3  	14.3  	720  	Peritectic  

Cd-Pm  	L + Cd45Pm11 = Cd58Pm13  	13  	19.6  	18.3  	750  	Peritectic  

Cd-Pm  	L + Cd3Pm = Cd45Pm11  	17.5  	25  	19.6  	800  	Peritectic  

Cd-Pm  	L + Cd2Pm = Cd3Pm  	20  	33.3  	25  	830  	Peritectic  

Cd-Pm  	L = Cd2Pm  	 	33.3  	 	900  	Congruent  

Cd-Pm  	L = Cd2Pm + CdPm  	38  	33.3  	50  	850  	Eutectic  

Cd-Pm  	L = CdPm  	 	50  	 	1050  	Congruent  

Cd-Pm  	L = CdPm + (Pm) ht  	75  	50  	85  	700  	Eutectic  

Cd-Pm  	(Pm) ht = CdPm + (Pm) rt  	90  	50  	95  	490  	Eutectoid  

Cd-Pr  	L = (Cd) + Cd11Pr  	0  	0  	8.3  	321.1  	Eutectic  

Cd-Pr  	L + Cd6Pr = Cd11Pr  	3.5  	14.3  	8.3  	570  	Peritectic  

Cd-Pr  	L + Cd58Pr13 = Cd6Pr  	6  	18.3  	14.3  	620  	Peritectic  

Cd-Pr  	L + Cd45Pr11 = Cd58Pr13  	11  	19.6  	18.3  	680  	Peritectic  

Cd-Pt  	L = (Cd) + Cd5Pt  	2  	0  	14.5  	314  	Eutectic  

Cd-Pt  	L + Cd3Pt = Cd5Pt  	12  	23.5  	17  	670  	Peritectic  

Cd-Pt  	L + Cd7Pt3 = Cd3Pt  	21  	26  	24.5  	710  	Peritectic  

Cd-Pt  	L + Cd2Pt = Cd7Pt3  	24.5  	31  	28  	730  	Peritectic  

Cd-Pt  	L + CdPt = Cd2Pt  	25  	49  	38  	770  	Peritectic  

Cd-Pt  	(Pt) = CdPt + CdPt3 rt  	74  	29  	74  	580  	Eutectoid  

Cd-Pt  	(Pt) = CdPt3 rt  	 	75  	 	590  	Maximum  

Cd-Pu  	L = (Cd) + Cd11Pu  	0  	0  	8.3  	320  	Eutectic  

Cd-Pu  	L + Cd6Pu = Cd11Pu  	2  	14.3  	8.3  	410  	Peritectic  

Cd-Pu  	L + Cd4Pu = Cd6Pu  	6.5  	20  	14.3  	730  	Peritectic  

Cd-Pu  	L + Cd2Pu = Cd4Pu  	18  	33.3  	20  	800  	Peritectic  

Cd-Pu  	L = Cd2Pu  	 	33.3  	 	945  	Congruent  

Cd-Pu  	L1 = L2 + Cd2Pu  	40  	33.3  	96.5  	910  	Monotectic  

Cd-Pu  	L2 = Cd2Pu + (Pu) ht5  	100  	33.3  	100  	640  	Eutectic  

Cd-Pu  	Cd2Pu + (Pu) ht5 + (Pu) ht4  	33.3  	100  	100  	483  	unknown  

Cd-Pu  	Cd2Pu + (Pu) ht4 + (Pu) ht3  	33.3  	100  	100  	463  	unknown  

Cd-Pu  	Cd2Pu + (Pu) ht3 + (Pu) ht2  	33.3  	100  	100  	320  	unknown  

Cd-Pu  	Cd2Pu + (Pu) ht2 + (Pu) ht1  	33.3  	100  	100  	215  	unknown  

Cd-Pu  	Cd2Pu + (Pu) ht1 + (Pu) rt  	33.3  	100  	100  	125  	unknown  

Cd-Rb  	L1 + (Cd) + RbCd13  	0  	0  	7.1  	321.108  	unknown  

Cd-Rb  	L1 + L2 = RbCd13  	6  	99  	7.1  	500  	Syntectic  

Cd-Rb  	L2 = RbCd13 + (Rb)  	100  	7.1  	100  	39.48  	unknown  

Cd-S  	L1 = (Cd) + CdS  	0  	0  	50  	321  	Eutectic  

Cd-S  	L1 = CdS  	 	50  	 	1405  	Congruent  

Cd-S  	L1 = L2 + CdS  	59.5  	99.9  	50  	1000  	Monotectic  

Cd-Sb  	L = (Cd) + CdSb  	7  	0  	50  	290  	Eutectic  

Cd-Sb  	L = CdSb  	 	50  	 	456  	Congruent  

Cd-Sb  	L = CdSb + (Sb)  	57  	51  	100  	445  	Eutectic  

Cd-Sc  	L = (Cd) + Cd7Sc  	2  	0  	12.5  	315  	Eutectic  

Cd-Sc  	L + Cd3Sc = Cd7Sc  	3  	25  	12.5  	415  	Peritectic  

Cd-Sc  	L + CdSc = Cd3Sc  	20  	50  	25  	760  	Peritectic  

Cd-Sc  	L = CdSc  	 	50  	 	1225  	Congruent  

Cd-Sc  	L = CdSc + (Sc) ht  	70  	60  	82  	1150  	Eutectic  

Cd-Sc  	(Sc) ht = CdSc + (Sc) rt  	88  	59  	93  	1120  	Eutectoid  

Cd-Se  	L1 = CdSe  	 	50  	 	1254  	Congruent  

Cd-Se  	L1 = L2 + CdSe  	67.5  	99  	50  	991  	Monotectic  

Cd-Se  	L2 + CdSe + (Se)  	100  	50  	100  	221  	unknown  

Cd-Se  	L1 = (Cd) + CdSe  	0  	0  	50  	321  	Eutectic  

Cd-Si  	L = (Cd) + (Si)  	0  	0  	100  	320  	Eutectic  

Cd-Sm  	L + (Cd) + Cd11Sm  	0  	0  	8.3  	321.108  	unknown  

Cd-Sm  	L + Cd6Sm = Cd11Sm  	1.5  	14.3  	8.3  	430  	Peritectic  

Cd-Sm  	L + Cd58Sm13 = Cd6Sm  	12.5  	18.3  	14.3  	728  	Peritectic  

Cd-Sm  	L + Cd45Sm11 = Cd58Sm13  	13  	19.6  	18.3  	742  	Peritectic  

Cd-Sm  	L = Cd45Sm11  	 	19.6  	 	976  	Congruent  

Cd-Sm  	L = Cd45Sm11 + Cd2Sm  	25  	19.6  	33.3  	780  	Eutectic  

Cd-Sm  	L = Cd2Sm  	 	33.3  	 	910  	Congruent  

Cd-Sm  	L = Cd2Sm + CdSm  	38  	33.3  	50  	865  	Eutectic  

Cd-Sm  	L = CdSm  	 	50  	 	1023  	Congruent  

Cd-Sm  	L = CdSm + (Sm) rt  	65  	50  	100  	700  	Eutectic  

Cd-Sn  	L = (Cd) + Cd0.05Sn0.95  	66.55  	0.24  	94.1  	176  	Eutectic  

Cd-Sn  	L + (Sn) rt = Cd0.05Sn0.95  	96  	99  	98  	223  	Peritectic  

Cd-Sn  	Cd0.05Sn0.95 = (Cd) + (Sn) rt  	64.7  	0  	98.8  	133  	Eutectoid  

Cd-Sn  	(Cd) + (Sn) rt + (Sn) lt  	0  	99  	99  	13  	unknown  

Cd-Sr  	L = (Cd) + SrCd11  	0  	0  	8.3  	321  	Eutectic  

Cd-Sr  	L + SrCd6 = SrCd11  	7.5  	14.3  	8.3  	531  	Peritectic  

Cd-Sr  	L + Sr13Cd58 = SrCd6  	14  	18.2  	14.3  	600  	Peritectic  

Cd-Sr  	L = Sr13Cd58  	 	18.2  	 	629  	Congruent  

Cd-Sr  	L = Sr13Cd58 + SrCd2  	23.5  	18.2  	33.3  	597  	Eutectic  

Cd-Sr  	L = SrCd2  	 	33.3  	 	730  	Congruent  

Cd-Sr  	L + SrCd2 = SrCd  	51  	33.3  	50  	580  	Peritectic  

Cd-Sr  	L + SrCd = Sr3Cd5  	70  	50  	62.5  	430  	Peritectic  

Cd-Sr  	L = Sr3Cd5 + (Sr) rt  	80  	62.5  	100  	384  	Eutectic  

Cd-Sr  	L + (Sr) ht + (Sr) rt  	87  	100  	100  	547  	unknown  

Cd-Te  	L = (Cd) + CdTe  	0  	0  	50  	321  	Eutectic  

Cd-Te  	L = CdTe  	 	50  	 	1098  	Congruent  

Cd-Te  	L = CdTe + (Te)  	98.61  	50  	100  	446.2  	Eutectic  

Cd-Th  	L = (Cd) + Cd11Th  	0.5  	0  	8.3  	320  	Eutectic  

Cd-Th  	L + Cd5Th = Cd11Th  	3.5  	16.7  	8.3  	565  	Peritectic  

Cd-Th  	L + Cd23Th6 = Cd5Th  	13  	20.7  	16.7  	740  	Peritectic  

Cd-Th  	L + Cd3Th = Cd23Th6  	15  	25  	20.7  	780  	Peritectic  

Cd-Th  	L + Cd2Th = Cd3Th  	22  	33.3  	25  	895  	Peritectic  

Cd-Th  	L + (Th) ht + (Th) rt  	70  	100  	100  	1360  	unknown  

Cd-Th  	L = Cd2Th  	 	33.3  	 	995  	Congruent  

Cd-Th  	L + Cd2Th = Cd7Th6  	51  	33.3  	50  	930  	Peritectic  

Cd-Th  	L = Cd7Th6 + (Th) rt  	53.6  	50  	100  	910  	Eutectic  

Cd-Ti  	L + (Cd) + CdTi  	0  	0  	50  	321.108  	unknown  

Cd-Ti  	L + CdTi2 = CdTi  	0  	66.7  	50  	620  	Peritectic  

Cd-Ti  	(Ti) ht = CdTi2 + (Ti) rt  	78  	66.7  	93.5  	785  	Eutectoid  

Cd-Tl  	L = (Cd) + (Tl) ht  	73  	0  	95.5  	203.5  	Eutectic  

Cd-Tl  	(Tl) ht = (Cd) + (Tl) rt  	97  	0  	97.5  	165  	Eutectoid  

Cd-U  	L = (Cd) + Cd9.5U  	0  	0  	8.3  	320.6  	Eutectic  

Cd-U  	L + (U) rt = Cd9.5U  	1.196  	100  	8.3  	473  	Peritectic  

Cd-U  	L + (U) ht1 + (U) rt  	1.2  	100  	100  	668  	unknown  

Cd-V  	L1 + (Cd) + (V)  	0  	0  	100  	321.108  	unknown  

Cd-Y  	L = (Cd) + Cd6Y  	0  	0  	14.3  	321  	Eutectic  

Cd-Y  	L + Cd58Y13 = Cd6Y  	12  	18.3  	14.3  	710  	Peritectic  

Cd-Y  	L + Cd45Y11 = Cd58Y13  	14  	19.6  	18.3  	735  	Peritectic  

Cd-Y  	L + Cd3Y = Cd45Y11  	16  	25  	19.6  	790  	Peritectic  

Cd-Y  	L + Cd2Y = Cd3Y  	20.5  	33.3  	25  	810  	Peritectic  

Cd-Y  	L + CdY = Cd2Y  	31  	50  	33.3  	1015  	Peritectic  

Cd-Y  	L = CdY  	 	50  	 	1200  	Congruent  

Cd-Y  	L = CdY + (Y) rt  	62  	50  	 	820  	Eutectic  

Cd-Yb  	L = (Cd) + Cd6Yb  	1  	0  	14.3  	317  	Eutectic  

Cd-Yb  	L + Cd5.7Yb = Cd6Yb  	11  	14.9  	14.3  	614  	Peritectic  

Cd-Yb  	L = Cd5.7Yb  	 	14.9  	 	636  	Congruent  

Cd-Yb  	L = Cd5.7Yb + Cd51Yb14  	17.5  	14.9  	21.5  	627  	Eutectic  

Cd-Yb  	L = Cd51Yb14  	 	21.5  	 	655  	Congruent  

Cd-Yb  	L = Cd51Yb14 + Cd8Yb3  	25  	21.5  	27.3  	648  	Eutectic  

Cd-Yb  	L + Cd2Yb rt = Cd8Yb3  	26  	33.3  	27.3  	654  	Peritectic  

Cd-Yb  	L = Cd2Yb ht  	 	33.3  	 	703  	Congruent  

Cd-Yb  	Cd2Yb ht = Cd2Yb rt  	 	33.3  	 	695  	Polymorphic  

Cd-Yb  	L = Cd2Yb ht + CdYb  	38.8  	33.3  	50  	680  	Eutectic  

Cd-Yb  	L = CdYb  	 	50  	 	796  	Congruent  

Cd-Yb  	L = CdYb + (Yb) rt  	77.7  	50  	99  	460  	Eutectic  

Cd-Yb  	(Yb) ht = L + (Yb) rt  	96.5  	94  	98.5  	755  	Catatectic  

Cd-Zn  	L = (Cd) + (Zn)  	26.6  	4.35  	98.75  	266  	Eutectic  

Cd-Zr  	CdZr2 + (Zr) ht = (Zr) rt  	66.7  	85  	82.5  	905  	Peritectoid  



Found: 297 reactions

Return to Contents 



ASM Alloy Phase Diagrams Center, P. Villars, editor-in-chief; H. Okamoto and K. Cenzual, section editors;

http://www1.asminternational.org/AsmEnterprise/APD, ASM International, Materials Park, OH, USA, 2006-2015

© ASM International 2015. All Rights Reserved. Version 1.0.5.0



 	Alloy Phase Diagram Database™	Element 1: Element 2: Element 3:  

HomeExplorerSearchToolsHelp

 

Special Points Table



Return to Contents



Chemical System	Reaction	%A	%B	%C	Temperature, °C 	Reaction type 

Ag-Ce  	L = (Ag) + Ag4Ce  	10  	0.05  	20  	798  	Eutectic  

Ag-Ce  	L + Ag51Ce14 = Ag4Ce  	11  	22  	20  	838  	Peritectic  

Ag-Ce  	L = Ag51Ce14  	 	25  	 	1041  	Congruent  

Ag-Ce  	Ag2Ce ht2 = Ag2Ce ht1  	 	33.3  	 	748  	Polymorphic  

Ag-Ce  	Ag2Ce ht1 = Ag2Ce rt  	 	33.3  	 	540  	Polymorphic  

Ag-Ce  	L = Ag2Ce ht2 + AgCe ht  	43  	33.3  	50  	780  	Eutectic  

Ag-Ce  	L + Ag51Ce14 = Ag2Ce ht2  	35  	27  	33.3  	855  	Peritectic  

Ag-Ce  	L = AgCe ht  	 	50  	 	870  	Congruent  

Ag-Ce  	AgCe ht = AgCe rt  	 	50  	 	470  	Polymorphic  

Ag-Ce  	L = AgCe ht + (Ce) ht2  	81  	50  	98  	508  	Eutectic  

Ag-Ce  	(Ce) ht1 = L + (Ce) ht2  	98  	93.5  	99  	710  	Catatectic  

Al-Ce  	Ce3Al11 ht = Ce3Al11 rt  	 	21.4  	 	1020  	Polymorphic  

Al-Ce  	L = CeAl2  	 	33.3  	 	1480  	Congruent  

Al-Ce  	L = (Al) + Ce3Al11 rt  	4  	0  	21.4  	640  	Eutectic  

Al-Ce  	L + Ce3Al11 ht + CeAl2  	21.4  	21.4  	33.3  	1235  	unknown  

Al-Ce  	Ce3Al11 ht + CeAl2 = CeAl3  	21.4  	33.3  	25  	1135  	Peritectoid
