Repository: avinash2692/material_genome

File: melting_points copy.txt (part 7 of 42)
Chemical System	Reaction	%A	%B	%C	Temperature, °C  	Reaction type  
Al-Ce  	L + CeAl2 = CeAl  	65  	33.3  	50  	845  	Peritectic  

Al-Ce  	L = CeAl + Ce3Al ht  	72.5  	50  	75  	660  	Eutectic  

Al-Ce  	L = Ce3Al rt  	 	75  	 	685  	Congruent  

Al-Ce  	Ce3Al ht = Ce3Al rt  	 	75  	 	250  	Polymorphic  

Al-Ce  	L = Ce3Al ht + (Ce) ht2  	86  	75  	99  	600  	Eutectic  

Al-Ce  	(Ce) ht1 = L + (Ce) ht2  	97.5  	93  	99  	700  	Catatectic  

Au-Ce  	L = Au51Ce14  	 	21.5  	 	1150  	Congruent  

Au-Ce  	L = (Au) + Au6Ce  	9.5  	0  	14.3  	808  	Eutectic  

Au-Ce  	L + Au51Ce14 = Au6Ce  	11  	21.5  	14.3  	900  	Peritectic  

Au-Ce  	L = Au51Ce14 + Au2Ce  	31  	21.5  	33.3  	1025  	Eutectic  

Au-Ce  	L = Au2Ce  	 	33.3  	 	1130  	Congruent  

Au-Ce  	L = Au2Ce + AuCe ht  	38.7  	33.3  	50  	995  	Eutectic  

Au-Ce  	L = AuCe ht  	 	50  	 	1372  	Congruent  

Au-Ce  	AuCe ht = AuCe rt  	 	480  	 	50  	Polymorphic  

Au-Ce  	L + AuCe ht = AuCe2  	76  	50  	66.7  	665  	Peritectic  

Au-Ce  	L = AuCe2 + (Ce) ht2  	84  	66.7  	100  	520  	Eutectic  

B-Ce  	CeB4 + (Ce) ht2 + (Ce) ht1  	20  	100  	100  	139  	unknown  

B-Ce  	L = (B) rhom1 + CeB6  	1  	0  	10.4  	1990  	Eutectic  

B-Ce  	L = CeB6  	 	14.3  	 	2330  	Congruent  

B-Ce  	L + CeB6 = CeB4  	26  	14.3  	20  	2165  	Peritectic  

B-Ce  	L = CeB4 + (Ce) ht1  	99  	20  	100  	790  	Eutectic  

B-Ce  	CeB4 + (Ce) ht1 + (Ce) ht2  	20  	100  	100  	726  	unknown  

Bi-Ce  	L = (Bi) + CeBi2  	0  	0  	33.3  	271.4  	Eutectic  

Bi-Ce  	L + CeBi rt = CeBi2  	21  	50  	33.3  	910  	Peritectic  

Bi-Ce  	L + Ce4Bi3 = CeBi rt  	48  	57.1  	50  	1630  	Peritectic  

Bi-Ce  	L = Ce4Bi3  	 	57.1  	 	1740  	Congruent  

Bi-Ce  	L + Ce4Bi3 = Ce5Bi3  	77  	57.1  	62.5  	1400  	Peritectic  

Bi-Ce  	L + Ce5Bi3 = Ce2Bi  	83  	62.5  	66.7  	1250  	Peritectic  

Bi-Ce  	L = Ce2Bi + (Ce) ht1  	92  	66.7  	99  	650  	Eutectic  

Bi-Ce  	Ce2Bi + (Ce) ht1 + (Ce) ht2  	66.7  	100  	100  	726  	unknown  

Bi-Ce  	Ce2Bi + (Ce) ht2 + (Ce) rt  	66.7  	100  	100  	61  	unknown  

Br-Ce  	L1 + L2 + (Ce) ht1  	100  	28  	100  	798  	unknown  

Br-Ce  	L2 + (Ce) ht1 + (Ce) ht2  	28  	100  	100  	726  	unknown  

Br-Ce  	L2 = (Ce) ht2 + CeBr3  	28  	100  	25  	687  	Eutectic  

Br-Ce  	L2 = CeBr3  	 	25  	 	732  	Congruent  

Ca-Ce  	L1 = L2 + (Ca) ht  	2  	98  	0  	835  	Monotectic  

Ca-Ce  	L2 = (Ca) ht + (Ce) ht1  	99.7  	0  	100  	795  	Eutectic  

C-Ce  	L = (C) gra + CeC2 ht  	31  	0  	33.3  	2220  	Eutectic  

C-Ce  	L = CeC2 ht  	 	33.3  	 	2250  	Congruent  

C-Ce  	CeC2 ht = CeC2 rt  	 	33.3  	 	1050  	Polymorphic  

C-Ce  	L + CeC2 ht = Ce2C3  	43  	33.3  	40  	1900  	Peritectic  

C-Ce  	L = Ce2C3 + (Ce) ht2  	80  	40  	96  	660  	Eutectic  

C-Ce  	L + (Ce) ht1 = (Ce) ht2  	91  	97  	95  	740  	Peritectic  

Cd-Ce  	L + (Cd) = Cd11Ce  	0.5  	0  	8.3  	315  	Eutectic  

Cd-Ce  	L + Cd17Ce2 = Cd11Ce  	4  	10.5  	8.3  	580  	Peritectic  

Cd-Ce  	L = Cd58Ce13  	 	18.3  	 	845  	Congruent  

Cd-Ce  	L = Cd58Ce13 + Cd3Ce  	23  	18.3  	25  	825  	Eutectic  

Cd-Ce  	L + Cd37Ce6 = Cd17Ce2  	4.5  	14.3  	10.5  	595  	Peritectic  

Cd-Ce  	Cd17Ce2 = Cd11Ce + Cd37Ce6  	10.5  	8.3  	14.3  	525  	Eutectoid  

Cd-Ce  	L + Cd58Ce13 = Cd37Ce6  	10  	18.3  	14.3  	700  	Peritectic  

Cd-Ce  	L + Cd2Ce = Cd3Ce  	24  	33.3  	25  	835  	Peritectic  

Cd-Ce  	L = Cd2Ce  	 	33.3  	 	945  	Congruent  

Cd-Ce  	L = Cd2Ce + CdCe rt  	43.5  	33.3  	50  	875  	Eutectic  

Cd-Ce  	L = CdCe rt  	 	50  	 	930  	Congruent  

Cd-Ce  	L = CdCe rt + (Ce) ht1  	80  	50  	83  	650  	Eutectic  

Cd-Ce  	(Ce) ht1 = CdCe rt + (Ce) ht2  	85  	50  	97  	375  	Eutectoid  

Ce-Cl  	L1 + L2 + (Ca) ht  	0  	66  	0  	842  	unknown  

Ce-Cl  	L2 = (Ca) ht + CaCl2  	66  	0  	66.7  	765  	Eutectic  

Ce-Cl  	L2 = CaCl2  	 	66.7  	 	770  	Congruent  

Ce-Cl  	L2 = L1 + CeCl3  	73  	2  	75  	777  	Monotectic  

Ce-Cl  	L1 + (Ce) ht1 + (Ce) ht2  	2  	1  	1  	726  	unknown  

Ce-Cl  	L1 = (Ce) ht2 + CeCl3  	2  	1  	75  	725  	Eutectic  

Ce-Co  	L + (Ce) ht1 = (Ce) ht2  	6  	0  	0  	726  	unknown  

Ce-Co  	L = (Ce) ht2 + Ce24Co11  	24  	0  	31.4  	424  	Eutectic  

Ce-Co  	L = Ce24Co11  	 	31.4  	 	446  	Congruent  

Ce-Co  	L = Ce24Co11 + CeCo2  	34  	31.4  	66.7  	443  	Eutectic  

Ce-Co  	L + CeCo3 = CeCo2  	64  	75  	66.7  	1036  	Peritectic  

Ce-Co  	L + Ce2Co7 = CeCo3  	71  	77.8  	75  	1103  	Peritectic  

Ce-Co  	L + Ce2Co7+ Ce5Co19  	77.8  	77.8  	79.2  	1130  	unknown  

Ce-Co  	L + CeCo5 = Ce5Co19  	78.5  	83.3  	79.2  	1134  	Peritectic  

Ce-Co  	L + CeCo5 + Ce2Co17 ht  	83.3  	83.3  	89.5  	1204  	unknown  

Ce-Co  	CeCo5 = Ce5Co19 + Ce2Co17 rt  	83.3  	79.2  	89.5  	600  	Eutectoid  

Ce-Co  	L + (Co) ht = Ce2Co17 ht  	87  	100  	89.5  	1220  	Peritectic  

Ce-Co  	Ce2Co17 ht = Ce2Co17 rt  	 	89.5  	 	1050  	Polymorphic  

Ce-Co  	Ce2Co17 rt + (Co) ht + (Co) rt  	89.5  	100  	100  	422  	unknown  

Ce-Cr  	L2 = L1 + (Cr)  	98  	29  	99  	1790  	Monotectic  

Ce-Cr  	L1 = (Ce) ht1 + (Cr)  	5  	1.5  	100  	785  	Eutectic  

Ce-Cr  	(Ce) ht1 = (Ce) ht2 + (Cr)  	1  	0.5  	100  	715  	Eutectoid  

Ce-Cr  	(Ce) ht2 + (Ce) rt + (Cr)  	0  	0  	100  	61  	unknown  

Ce-Cu  	L + (Ce) ht1 = (Ce) ht2  	4.2  	0  	0  	726  	unknown  

Ce-Cu  	L = (Ce) ht2 + CuCe  	27  	0  	50  	427  	Eutectic  

Ce-Cu  	L + Cu2Ce = CuCe  	39.4  	66.7  	50  	515  	Peritectic  

Ce-Cu  	L = Cu2Ce  	 	66.7  	 	817  	Congruent  

Ce-Cu  	L = Cu2Ce + Cu4Ce  	73.2  	66.7  	80  	784  	Eutectic  

Ce-Cu  	L + Cu5Ce = Cu4Ce  	73.7  	83.3  	80  	790  	Peritectic  

Ce-Cu  	L + Cu6Ce = Cu5Ce  	74.3  	85.7  	83.3  	799  	Peritectic  

Ce-Cu  	L = Cu6Ce  	 	85.7  	 	938  	Congruent  

Ce-Cu  	L = Cu6Ce + (Cu)  	91.2  	85.7  	100  	892  	Eutectic  

Ce-Dy  	(Ce ht2,Dy ht) = (Ce) ht2 + (Ce) rt  	12  	2  	20  	700  	Eutectoid  

Ce-Er  	(Ce) ht1 = (Ce) ht2 + (Ce) rt  	12  	3  	20  	700  	Eutectoid  

Ce-Er  	L + (Er) = (Ce) ht1  	62  	68  	65  	1260  	Peritectic  

Ce-Eu  	L2 = L1 + (Eu)  	100  	15  	100  	822  	Monotectic  

Ce-Eu  	L1 = (Ce) ht1 + (Eu)  	14  	9  	100  	770  	Eutectic  

Ce-Eu  	(Ce) ht1 = (Ce) ht2 + (Eu)  	8  	6  	100  	700  	Eutectoid  

Ce-Fe  	L + (Ce) ht1 + (Ce) ht2  	7  	0  	0  	726  	unknown  

Ce-Fe  	L = (Ce) ht2 + CeFe2  	16.7  	0  	66.7  	592  	Eutectic  

Ce-Fe  	L + Ce2Fe17 = CeFe2  	45.9  	89.5  	66.7  	925  	Peritectic  

Ce-Fe  	L + (Fe) ht = Ce2Fe17  	57.9  	100  	89.5  	1063  	Peritectic  

Ce-Fe  	L + (Fe) rt = (Fe) ht  	88.5  	100  	100  	1399  	Peritectic  

Ce-Fe  	Ce2Fe17 + (Fe) ht = (Fe) rt  	89.5  	100  	100  	922  	Peritectoid  

Ce-Ga  	L + (Ce) ht1 + (Ce) ht2  	6  	0  	0  	726  	unknown  

Ce-Ga  	L = (Ce) ht2 + Ce3Ga  	18  	0  	25  	500  	Eutectic  

Ce-Ga  	(Ce) ht2 + (Ce) rt + Ce3Ga  	0  	0  	25  	61  	unknown  

Ce-Ga  	L + Ce3Ga2 = Ce3Ga  	21  	40  	25  	557  	Peritectic  

Ce-Ga  	L + CeGa = Ce3Ga2  	37  	50  	40  	850  	Peritectic  

Ce-Ga  	L + CeGa2 = CeGa  	42  	66.7  	50  	960  	Peritectic  

Ce-Ga  	L = CeGa2  	 	66.7  	 	1460  	Congruent  

Ce-Ga  	L + CeGa2 = CeGa6 ht  	96  	78.5  	89.5  	637  	Peritectic  

Ce-Ga  	CeGa6 ht = CeGa6 rt  	 	89.5  	 	477  	Polymorphic  

Ce-Ga  	L = CeGa6 rt + (Ga)  	100  	89.5  	100  	29  	Eutectic  

Ce-Gd  	(Ce ht2,Gd ht) = (Ce) ht2 + (Ce) rt  	8  	3  	22  	700  	Eutectoid  

Ce-Ge  	L + (Ce) ht1 + (Ce) ht2  	6  	0  	0  	726  	unknown  

Ce-Ge  	L = (Ce) ht2 + Ce3Ge  	11  	0  	25  	670  	Eutectic  

Ce-Ge  	(Ce) ht2 + (Ce) rt + Ce3Ge  	0  	0  	25  	139  	unknown  

Ce-Ge  	L + Ce5Ge3 = Ce3Ge  	15  	38.5  	25  	790  	Peritectic  

Ce-Ge  	L = Ce5Ge3  	 	38.5  	 	1500  	Congruent  

Ce-Ge  	Ce5Ge3 + Ce5Ge4 rt = Ce4Ge3 rt  	38.5  	44.4  	42.9  	1293  	Peritectoid  

Ce-Ge  	Ce5Ge3 + CeGe = Ce5Ge4 rt  	38.5  	50  	44.4  	1345  	Peritectoid  

Ce-Ge  	L + Ce5Ge3 = CeGe  	50.5  	38.5  	50  	1433  	Peritectic  

Ce-Ge  	L = CeGe + CeGe1.67 ht  	51  	505  	61.1  	1340  	Eutectic  

Ce-Ge  	L = CeGe1.67 ht  	 	62.12  	 	1513  	Congruent  

Ce-Ge  	L = CeGe1.67 ht + (De)  	84  	62.12  	99  	810  	Eutectic  

Ce-Ge  	CeGe + CeGe1.67 ht = Ce3Ge5 rt  	50.5  	61.1  	61.1  	560  	Peritectoid  

Ce-Ge  	CeGe1.67 ht = Ce3Ge5 rt + (Ge)  	62.12  	62.12  	100  	490  	Eutectoid  

Ce-H  	CeH2.83 = CeH2.35 rt  	 	70  	 	120  	Maximum  

Ce-H  	CeH2.83 = CeH2.9 lt  	 	73  	 	0  	Maximum  

Ce-H  	L + CeH2.83 = (Ce) ht1  	39  	63  	43  	1025  	Peritectic  

Ce-Hf  	L2 = L1 + (Hf) ht  	76  	21  	90  	2020  	Monotectic  

Ce-Hf  	(Hf) ht = L1 + (Hf) rt  	96  	4  	98  	1260  	Catatectic  

Ce-Hf  	L = (Ce) ht1 + (Hf) rt  	1  	0  	99  	795  	Eutectic  

Ce-Hf  	(Ce) ht1 = (Ce) ht2 + (Hf) rt  	0  	0  	99  	700  	Eutectoid  

Ce-Hg  	(Ce) ht2 + (Ce) rt + HgCe  	0  	0  	50  	61  	unknown  

Ce-Hg  	L2 + Hg3Ce = Hg45Ce11  	99  	75  	80.3  	455  	Peritectic  

Ce-Hg  	L2 + Hg6.5Ce = (Hg) lt  	100  	86  	100  	-38  	Peritectic  

Ce-Ho  	(Ce) ht1 = (Ce) ht2 + (Ce) rt  	11  	3  	20  	700  	Eutectoid  

Ce-Ho  	L + (Ho) = (Ce) ht1  	58  	62  	60  	1200  	Peritectic  

Ce-I  	L1 + L2 = CeI  	19  	66.5  	50  	810  	Syntectic  

Ce-I  	L1 + (Ce) ht1 + CeI  	0  	0  	50  	798  	unknown  

Ce-I  	(Ce) ht1 + (Ce) ht2 + CeI  	0  	0  	50  	726  	unknown  

Ce-I  	L2 + CeI = CeI2  	67  	50  	66.7  	801  	Peritectic  

Ce-I  	L2 + CeI2 = CeI2.42  	70  	66.7  	68.8  	738  	Peritectic  

Ce-I  	L = CeI2.42 + CeI3  	71  	68.8  	75  	719  	Eutectic  

Ce-I  	L = CeI3  	 	75  	 	755  	Congruent  

Ce-In  	L = (Ce) ht1 + Ce3In rt  	13  	10  	24  	730  	Eutectic  

Ce-In  	(Ce) ht1 = (Ce) ht2 + Ce3In rt  	8  	4  	24  	650  	Eutectoid  

Ce-In  	(Ce) ht2 + (Ce) rt + Ce3In rt  	0  	0  	25  	61  	unknown  

Ce-In  	L + Ce3In rt + Ce2In  	25  	25  	32  	910  	unknown  

Ce-In  	L + Ce5In4 = Ce2In  	29  	43  	33.3  	960  	Peritectic  

Ce-In  	L = Ce5In4  	 	47  	 	1140  	Congruent  

Ce-In  	L = Ce5In4 + Ce3In5  	52  	47  	60  	1090  	Eutectic  

Ce-In  	Ce5In4 + Ce3In5 = Ce9In11 ht  	47  	61  	55  	1070  	Peritectoid  

Ce-In  	Ce9In11 ht = Ce5In4 + Ce3In5  	55  	47  	61  	890  	Eutectoid  

Ce-In  	L = Ce3In5  	 	62  	 	1170  	Congruent  

Ce-In  	L + Ce3In5 = CeIn2  	67  	63  	66.7  	1130  	Peritectic  

Ce-In  	L = CeIn2 + CeIn3  	68  	66.7  	75  	1120  	Eutectic  

Ce-In  	L = CeIn3  	 	75  	 	1180  	Congruent  

Ce-In  	L + CeIn3 + (In)  	100  	75  	100  	156.634  	unknown  

Ce-Ir  	L + (Ce) ht1 + (Ce) ht2  	4.5  	0  	0  	726  	unknown  

Ce-Ir  	L = (Ce) ht2 +Ce4Ir  	8  	0  	20  	650  	Eutectic  

Ce-Ir  	L + Ce3Ir = Ce4Ir  	19  	25  	20  	710  	Peritectic  

Ce-Ir  	L + Ce7Ir3 = Ce3Ir  	22  	30  	25  	880  	Peritectic  

Ce-Ir  	L + Ce5Ir3 = Ce7Ir3  	24  	37.5  	30  	950  	Peritectic  

Ce-Ir  	L + CeIr2 = Ce5Ir4  	42  	63  	44.4  	1180  	Peritectic  

Ce-Ir  	L + Ce5Ir4 = Ce5Ir3  	32  	44.4  	37.5  	1100  	Peritectic  

Ce-Ir  	L = CeIr2  	 	66.7  	 	2250  	Congruent  

Ce-Ir  	L + CeIr2 = CeIr3  	77  	70  	77.8  	2100  	Peritectic  

Ce-Ir  	L + CeIr3 = Ce2Ir7  	80  	75  	77.8  	2000  	Peritectic  

Ce-Ir  	L = Ce2Ir7 + CeIr5  	82  	77.8  	83.3  	1890  	Eutectic  

Ce-Ir  	L = CeIr5  	 	83.3  	 	1950  	Congruent  

Ce-Ir  	L = CeIr5 + (Ir)  	85  	83.3  	100  	1880  	Eutectic  

Ce-Li  	L1 + (Ce) ht1 + (Ce) ht2  	13  	0  	0  	726  	unknown  

Ce-Li  	L1 = L2 + (Ce) ht2  	19  	83  	0  	680  	Monotectic  

Ce-Li  	L2 = (Ce) ht2 + (Li) rt  	89.9  	0  	100  	110  	Eutectic  

Ce-Li  	(Ce) ht2 + (Ce) rt + (Li) rt  	0  	0  	100  	61  	unknown  

Ce-Lu  	(Ce) ht1 = (Ce) ht2 + (Ce) rt  	6  	3  	9  	700  	Eutectoid  

Ce-Lu  	L + (Lu) = (Ce) ht1  	63  	70  	66  	1400  	Peritectic  

Ce-Mg  	L = (Ce) ht1 + MgCe  	35  	30  	50  	599  	Eutectic  

Ce-Mg  	(Ce) ht1 = (Ce) ht2 + MgCe  	19  	8.2  	50  	505  	Eutectoid  

Ce-Mg  	L + Mg2Ce ht = MgCe  	47  	66.7  	50  	711  	Peritectic  

Ce-Mg  	L + Mg3Ce = Mg2Ce ht  	59  	75  	66.7  	750  	Peritectic  

Ce-Mg  	Mg2Ce ht = MgCe + Mg3Ce  	66.7  	50  	75  	615  	Eutectoid  

Ce-Mg  	L = Mg3Ce  	 	75  	 	796  	Congruent  

Ce-Mg  	L + Mg3Ce = Mg41Ce5  	90  	77.5  	89.1  	635  	Peritectic  

Ce-Mg  	L + Mg41Ce5 + Mg17.6Ce1.7 ht  	91.2  	89.1  	91.2  	620  	unknown  

Ce-Mg  	Mg17.6Ce1.7 ht = Mg41Ce5 + Mg12Ce  	91.2  	89.1  	95.3  	611  	Eutectoid  

Ce-Mg  	L + Mg17.6Ce1.7 ht + Mg12Ce  	92.3  	91.2  	92.3  	615  	unknown  

Ce-Mg  	L = Mg12Ce + (Mg)  	95.7  	92.5  	100  	593  	Eutectic  

Ce-Mo  	L2 = L1 + (Mo)  	93.3  	32  	99.7  	2527  	Monotectic  

Ce-Mo  	L1 + (Ce) ht1 + (Mo)  	0  	0  	100  	798  	unknown  

Ce-Mo  	(Ce) ht1 + (Ce) ht2 + (Mo)  	0  	0  	100  	726  	unknown  

Ce-Mo  	(Ce) ht2 + (Ce) rt + (Mo)  	0  	0  	100  	61  	unknown  

Ce-N  	L + CeN = (Ce) ht1  	1.5  	48.5  	2  	805  	Peritectic  

Ce-N  	(Ce) ht1 + CeN = (Ce) ht2  	1.5  	48.5  	3  	750  	Peritectoid  

Ce-N  	(Ce) ht2 + (Ce) rt + CeN  	1  	1  	49  	61  	unknown  

Ce-Nb  	L2 = L1 + (Nb)  	99  	26  	99  	2420  	Monotectic  

Ce-Nb  	L1 + (Nb) = (Ce) ht1  	1.5  	100  	2  	805  	Peritectic  

Ce-Nb  	(Ce) ht1 = (Ce) ht2 + (Nb)  	1.5  	1  	100  	705  	Eutectoid  

Ce-Nb  	(Ce) ht2 + (Ce) rt + (Nb)  	0  	0  	100  	61  	unknown  

Ce-Nd  	(Ce ht2,Nd ht) = (Ce) ht2 + (Ce rt,Nd rt)  	25  	16  	37  	700  	Eutectoid  

Ce-Ni  	L = Ce7Ni3 + CeNi  	33  	70  	50  	495  	Eutectic  

Ce-Ni  	L = CeNi  	 	50  	 	680  	Congruent  

Ce-Ni  	L = CeNi + CeNi2  	55  	50  	66.7  	655  	Eutectic  

Ce-Ni  	L + CeNi3 = CeNi2  	62  	75  	66.7  	830  	Peritectic  

Ce-Ni  	L + Ce2Ni7 = CeNi3  	69  	77.8  	75  	930  	Peritectic  

Ce-Ni  	L + CeNi5 = Ce2Ni7  	72  	83.3  	77.8  	1065  	Peritectic  

Ce-Ni  	L = CeNi5  	 	83.3  	 	1340  	Congruent  

Ce-Ni  	L = CeNi5 + (Ni)  	91  	83.3  	99.5  	1210  	Eutectic  

Ce-Ni  	(Ce) ht2 + (Ce) rt + Ce7Ni3  	0  	0  	30  	61  	unknown  

Ce-Ni  	L = Ce7Ni3  	 	30  	 	500  	Congruent  

Ce-Ni  	(Ce) ht1 = L + (Ce) ht2  	2  	7  	1  	700  	Catatectic  

Ce-Ni  	L = (Ce) ht2 + Ce7Ni3  	22  	1  	30  	477  	Eutectic  

Ce-O  	Ce2O3.38 ht = Ce2O3 + Ce7O12  	62.6  	60  	63.1  	590  	Eutectoid  

Ce-O  	Ce2O3.38 ht + CeO2 = Ce7O12  	62.9  	63.2  	63.1  	1023  	Peritectoid  

Ce-O  	Ce7O12 + CeO2 = CeO1.785 rt  	63.2  	64.3  	64  	600  	Peritectoid  

Ce-O  	CeO1.785 rt + Ce11O20 rt + CeO2  	64  	64.3  	64.3  	570  	unknown  

Ce-Pb  	L = Ce2Pb  	 	33.3  	 	1380  	Congruent  

Ce-Pb  	L = CePb3  	 	75  	 	1170  	Congruent  

Ce-Pd  	L = CePd ht  	 	50  	 	1137  	Congruent  

Ce-Pd  	CePd ht = CePd rt  	 	50  	 	1037  	Polymorphic  

Ce-Pd  	L + CePd ht + Ce3Pd4  	57.1  	50  	57.1  	1130  	unknown  

Ce-Pd  	L + Ce3Pd4 + Ce3Pd5  	62.5  	57.1  	62.5  	1040  	unknown  

Ce-Pd  	L = Ce3Pd5 + CePd3  	64  	62.5  	74.8  	992  	Eutectic  

Ce-Pd  	L = CePd3  	 	75  	 	1437  	Congruent  

Ce-Pd  	L = CePd3 + CePd5 ht  	82  	75.2  	83.3  	1180  	Eutectic  

Ce-Pd  	L = CePd5 ht  	 	83.3  	 	1220  	Congruent  

Ce-Pd  	CePd5 ht = CePd5 rt  	 	83.3  	 	801  	Polymorphic  

Ce-Pd  	L = CePd5 ht + (Pd)  	84.5  	83.3  	87  	1075  	Eutectic  

Ce-Pd  	CePd5 rt + (Pd) = CePd7  	83.3  	87.7  	87.5  	709  	Peritectoid  

Ce-Pm  	(Ce ht2,Pm ht) = (Ce) ht2 + (Ce rt,Pm rt)  	7  	2  	13  	700  	Eutectoid  

Ce-Pr  	(Ce ht2,Pr ht) = (Ce) ht2 + (Ce rt,Pr rt)  	80  	70  	90  	750  	Eutectoid  

Ce-Pt  	L + (Ce) ht1 + (Ce) ht2  	4  	0  	0  	726  	unknown  

Ce-Pt  	L = (Ce) ht2 + Ce7Pt3  	15  	0  	30  	580  	Eutectic  

Ce-Pt  	(Ce) ht2 + (Ce) rt + Ce7Pt3  	0  	0  	30  	61  	unknown  

Ce-Pt  	L + Ce3Pt2 = Ce7Pt3  	22  	40  	30  	975  	Peritectic  

Ce-Pt  	L + CePt = Ce3Pt2  	31  	50  	40  	1200  	Peritectic  

Ce-Pt  	L = CePt  	 	50  	 	1800  	Congruent  

Ce-Pt  	L + CePt = Ce3Pt4  	59  	50  	57.1  	1600  	Peritectic  

Ce-Pt  	L = Ce3Pt4 + CePt2  	60  	57.1  	66.7  	1550  	Eutectic  

Ce-Pt  	L = Ce3Pt2  	 	66.7  	 	2200  	Congruent  

Ce-Pt  	L + Ce3Pt2 = CePt5  	84  	75  	83.3  	1800  	Peritectic  

Ce-Pt  	L = CePt5 + (Pt)  	92  	83.3  	100  	1575  	Eutectic  

Ce-Pu  	(Ce) ht1 = L + (Ce) ht2  	19  	38  	18  	720  	Catatectic  

Ce-Pu  	L = (Ce) ht2 + (Pu) ht5  	83.5  	33  	85  	625  	Eutectic  

Ce-Pu  	(Ce) ht2 + (Pu) ht5 = (Pu) ht3  	34  	85.5  	76  	610  	Peritectoid  

Ce-Pu  	(Pu) ht5 + (Pu) ht4 + (Pu) ht3  	100  	100  	97  	483  	unknown  

Ce-Pu  	(Pu) ht3 + (Pu) ht2 + (Pu) ht1  	95  	100  	100  	215  	unknown  

Ce-Pu  	(Pu) ht3 + (Pu) ht1 + (Pu) rt  	95  	100  	100  	125  	unknown  

Ce-Rh  	L + (Ce) ht1 + (Ce) ht2  	5  	0  	0  	715  	unknown  

Ce-Rh  	L = (Ce) ht2 + Ce7Rh3  	12  	0  	30  	620  	Eutectic  

Ce-Rh  	L = Ce7Rh3  	 	30  	 	753  	Congruent  

Ce-Rh  	L = Ce7Rh3 + Ce5Rh3  	33  	40  	37.5  	706  	Eutectic  

Ce-Rh  	L + Ce3Rh2 = Ce5Rh3  	34  	40  	37.5  	735  	Peritectic  

Ce-Rh  	L + Ce5Rh4 = Ce3Rh2  	36  	44.4  	40  	815  	Peritectic  

Ce-Rh  	L + CeRh = Ce5Rh4  	42  	50  	44.4  	953  	Peritectic  

Ce-Rh  	L = CeRh  	 	50  	 	1055  	Congruent  

Ce-Rh  	L = CeRh + CeRh2  	59  	50  	66.7  	920  	Eutectic  

Ce-Ru  	L + (Ce) ht1 + (Ce) ht2  	4  	0  	0  	726  	unknown  

Ce-Ru  	L = (Ce) ht2 + Ce3Ru  	15  	0  	25  	545  	Eutectic  

Ce-Ru  	L + Ce7Ru3 = Ce3Ru  	19  	30  	25  	595  	Peritectic  

Ce-Ru  	L + Ce16Ru9 = Ce7Ru3  	28  	36  	30  	865  	Peritectic  

Ce-Ru  	L + Ce4Ru3 = Ce16Ru8  	34  	42.9  	36  	720  	Peritectic  

Ce-Ru  	L + CeRu2 = Ce4Ru3  	41  	66.7  	42.9  	750  	Peritectic  

Ce-Ru  	L + (Ru) = CeRu2  	66  	98  	66.7  	1570  	Peritectic  

Ce-S  	L = CeS  	 	50  	 	2450  	Congruent  

Ce-S  	L = CeS + Ce3S4  	53.4  	50  	57.1  	2000  	Eutectic  

Ce-S  	L = Ce3S4  	 	57.1  	 	2050  	Congruent  

Ce-S  	Ce3S4 + Ce2S3 rt = Ce5S7 rt  	57.1  	60  	58.3  	1450  	Peritectoid  

Ce-S  	L + Ce3S4 + Ce2S3 ht  	60  	57.1  	60  	1890  	unknown  

Ce-S  	Ce2S3 ht = Ce2S3 rt  	 	60  	 	1100  	Polymorphic  

Ce-Sb  	L = (Ce) ht2 + Ce2Sb  	1  	0  	33.3  	770  	Eutectic  

Ce-Sb  	(Ce) ht2 = (Ce) ht1 + Ce2Sb  	0  	0  	33.3  	700  	Eutectoid  

Ce-Sb  	(Ce) ht1 + (Ce) rt + Ce2Sb  	0  	0  	33.3  	61  	unknown  

Ce-Sb  	L + Cs4Sb3 = Ce2Sb  	25  	42.9  	33.3  	1330  	Peritectic  

Ce-Sb  	L + CsSb = Ce4Sb3  	30  	50  	42.9  	1510  	Peritectic  

Ce-Sb  	L = CeSb  	 	50  	 	1820  	Congruent  

Ce-Sb  	L + CeSb = CeSb2 ht  	80  	50  	66.7  	1130  	Peritectic  

Ce-Sb  	CeSb2 ht = CeSb2 rt  	 	66.7  	 	900  	Polymorphic  

Ce-Sb  	L = CeSb2 rt + (Sb)  	99  	66.7  	100  	625  	Eutectic  

Ce-Sc  	(Sc ht2,Ce ht) = (Ce) ht2 + (Sc) rt  	55  	19  	85  	680  	Eutectoid  

Ce-Se  	L = (Ce) ht1 + CeSe  	3  	0  	50  	790  	Eutectic  

Ce-Se  	(Ce) ht1 + (Ce) ht2 + CeSe  	0  	0  	50  	726  	unknown  

Ce-Se  	(Ce) ht2 + (Ce) rt + CeSe  	0  	0  	50  	61  	unknown  

Ce-Se  	L = CeSe  	 	50  	 	1820  	Congruent  

Ce-Se  	L = CeSe + Ce3Se4  	54  	50  	57.1  	1760  	Eutectic  

Ce-Se  	L = Ce3Se4  	 	57.1  	 	1800  	Congruent  

Ce-Se  	L + Ce3Se4 = Ce4Se7  	80  	60  	63.6  	260  	Peritectic  

Ce-Se  	L + Ce4Se7 = CeSe2  	89  	63.6  	66.7  	730  	Peritectic  

Ce-Se  	L = CeSe2 + (Se)  	99  	66.7  	100  	220  	Eutectic  

Ce-Si  	L + (Ce) ht1 + (Ce) ht2  	5  	0  	0  	726  	unknown  

Ce-Si  	(Ce) ht2 + (Ce) rt + Ce5Si3  	0  	0  	37.5  	61  	unknown  

Ce-Si  	L = (Ce) ht2 + Ce5Si3  	8  	0  	37.5  	650  	Eutectic  

Ce-Si  	L = Ce5Si3  	 	37.5  	 	1400  	Congruent  

Ce-Si  	L = Ce5Si3 + Ce3Si2  	38.5  	37.5  	40  	1270  	Eutectic  

Ce-Si  	L = Ce3Si2  	 	40  	 	1390  	Congruent  

Ce-Si  	L = Ce3Si2 + Ce5Si4  	42  	40  	44.4  	1360  	Eutectic  

Ce-Si  	L = Ce5Si4  	 	44.4  	 	1440  	Congruent  

Ce-Si  	L = Ce5Si4 + CeSi  	46  	44.4  	50  	1390  	Eutectic  

Ce-Si  	L = CeSi  	 	50  	 	1470  	Congruent  

Ce-Si  	L = CeSi + Ce3Si5  	53  	50  	62.5  	1400  	Eutectic  

Ce-Si  	L + CeSi2 = Ce3Si5  	61  	64  	62.5  	1560  	Peritectic  

Ce-Si  	L = CeSi2  	 	65  	 	1620  	Congruent  

Ce-Si  	L = CeSi2 + (Si)  	87  	66.7  	100  	1200  	Eutectic  

Ce-Sm  	(Ce ht2,Sm ht2) = (Ce) ht2 + (Ce) rt  	10  	3  	21  	700  	Eutectoid  

Ce-Sn  	L = (Ce) ht1 + Ce3Sn  	5  	3.5  	25  	725  	Eutectic  

Ce-Sn  	(Ce) ht1 = (Ce) ht2 + Ce3Sn  	3  	1  	25  	690  	Eutectoid  

Ce-Sn  	L + Ce5Sn3 = Ce3Sn  	12  	37.5  	25  	940  	Peritectic  

Ce-Sn  	L + Ce5Sn3 + Ce5Sn4  	37.5  	37.5  	44.4  	1505  	unknown  

Ce-Sn  	L = Ce5Sn4  	 	44.4  	 	1510  	Congruent  

Ce-Sn  	L = CeSn3  	 	75  	 	1162  	Congruent  

Ce-Sn  	L = CeSn3 + (Sn) rt  	98  	75  	100  	230  	Eutectic  

Ce-Sn  	CeSn3 + (Sn) rt + (Sn) lt  	75  	100  	100  	13  	unknown  

Ce-Ta  	L2 = L1 + (Ta)  	88  	1  	100  	2850  	Monotectic  

Ce-Ta  	L1 + (Ce) ht1 + (Ta)  	0  	0  	100  	798  	unknown  

Ce-Ta  	(Ce) ht1 + (Ce) ht2 + (Ta)  	0  	0  	100  	726  	unknown  

Ce-Ta  	(Ce) ht2 + (Ce) rt + (Ta)  	0  	0  	100  	61  	unknown  

Ce-Tb  	(Ce ht2,Tb ht) = (Ce) ht2 + (Ce) rt  	17  	11  	25  	700  	Eutectoid  

Ce-Te  	L = (Ce) ht1 + CeTe  	2  	0  	50  	760  	Eutectic  

Ce-Te  	(Ce) ht1 + (Ce) ht2 + CeTe  	0  	0  	50  	726  	unknown  

Ce-Te  	L = CeTe  	 	50  	 	1820  	Congruent  

Ce-Te  	L = CeTe + Ce3Te4  	55  	50  	57.1  	1585  	Eutectic  

Ce-Te  	L = Ce3Te4  	 	57.1  	 	1645  	Congruent  

Ce-Te  	L + Ce3Te4 = Ce4Te7  	67  	60  	63.6  	1340  	Peritectic  

Ce-Te  	L + Ce4Te7 = CeTe2  	69  	63.6  	66.7  	1250  	Peritectic  

Ce-Te  	L + CeTe2 = Ce2Te5 ht  	81  	67  	71.4  	870  	Peritectic  

Ce-Te  	Ce2Te5 = CeTe2 + CeTe3  	71.4  	67  	75  	607  	Eutectoid  

Ce-Te  	L + Ce2Te5 ht = CeTe3  	83  	71.4  	75  	829  	Peritectic  

Ce-Te  	L = CeTe3 + (Te)  	99  	75  	100  	435  	Eutectic  

Ce-Th  	L + (Ce ht1,Th rt) = (Ce) ht1  	7  	15  	12  	850  	Peritectic  

Ce-Th  	(Th) ht = L + (Ce ht1,Th rt)  	42  	72  	70  	1300  	Catatectic  

Ce-Ti  	L 2 = L1 + (Ti) ht  	77  	23  	98.3  	1450  	Monotectic  

Ce-Ti  	L1 + (Ti) ht = (Ti) rt  	2  	99.5  	98.8  	910  	Peritectic  

Ce-Ti  	L1 = (Ce) ht1 + (Ti) rt  	1  	0  	99  	790  	Eutectic  

Ce-Ti  	(Ce) ht1 = (Ce) ht2 + (Ti) rt  	0  	0  	99.5  	710  	Eutectoid  

Ce-Tl  	L = (Ce) ht1 + Ce3Tl  	12  	9  	24.5  	685  	Eutectic  

Ce-Tl  	(Ce) ht1 = (Ce) ht2 + TlCe3 rt  	6  	3  	24.5  	620  	Eutectoid  

Ce-Tl  	(Ce) ht2 + (Ce) rt + TlCe3 rt  	0  	0  	24.5  	61  	unknown  

Ce-Tl  	L + TlCe2 = TlCe3 rt  	18  	32.5  	25.5  	780  	Peritectic  

Ce-Tl  	L + Tl5Ce3 = TlCe2  	30  	37  	25.5  	950  	Peritectic  

Ce-Tl  	L + TlCe = Tl5Ce3  	35  	44  	38  	1040  	Peritectic  

Ce-Tl  	L = TlCe  	 	50  	 	1210  	Congruent  

Ce-Tl  	L = TlCe + Tl5Ce3  	60  	51  	62  	1090  	Eutectic  

Ce-Tl  	L = Tl5Ce3  	 	62  	 	1100  	Congruent  

Ce-Tl  	L = Tl5Ce3 + Tl3Ce  	69  	63  	75  	1040  	Eutectic  

Ce-Tl  	L = Tl3Ce  	 	75  	 	1060  	Congruent  

Ce-Tl  	L = Tl3Ce + (Tl) ht  	99.5  	75  	100  	303  	Eutectic  

Ce-Tl  	Tl3Ce + (Tl) ht +(Tl) rt  	75  	100  	100  	230  	unknown  

Ce-Tm  	(Ce) ht1 = (Ce) ht2 + (Ce) rt  	6  	3  	9  	700  	Eutectoid  

Ce-Tm  	L + (Lu) = (Ce) ht1  	76  	83  	79  	1400  	Peritectic  

Ce-U  	L2 = L1 + (U) ht2  	98.3  	1.4  	99.69  	1130  	Monotectic  

Ce-U  	L1 + (Ce) ht1 + (U) ht2  	0  	0  	99.5  	798  	unknown  

Ce-U  	(Ce) ht1 + (U) ht2 = (Ce) ht2  	0  	100  	0  	752  	Peritectoid  

Ce-U  	(U) ht2 = (Ce) ht1 + (U) ht1  	99.5  	0  	99.5  	754  	Eutectoid  

Ce-U  	(U) ht1 = (Ce) ht2 + (U) rt  	100  	0  	100  	636  	Eutectoid  

Ce-V  	L2 = L1 + (V)  	99  	1.69  	99.4  	1905  	Monotectic  

Ce-V  	L1 + (V) = (Ce) ht1  	0.0004  	99.99  	0.0011  	801  	Peritectic  

Ce-V  	L1 + (Ce) ht1 + (V)  	0  	0  	100  	726  	unknown  

Ce-W  	L2 = L1 + (W)  	97.13  	2.87  	100  	3340  	Monotectic  

Ce-W  	L1 + (Ce) ht1 + (W)  	0  	0  	100  	798  	unknown  

Ce-W  	(Ce) ht1 + (Ce) ht2 + (W)  	0  	0  	100  	726  	unknown  

Ce-W  	(Ce) ht2 + (Ce) rt + (W)  	0  	0  	100  	61  	unknown  

Ce-Y  	(Ce) ht1 = (Ce) ht2 + (Ce) rt  	10  	6  	20  	700  	Eutectoid  

Ce-Zn  	L = ZnCe  	 	50  	 	825  	Congruent  

Ce-Zn  	L = ZnCe + Zn2Ce  	55.7  	50  	66.7  	795  	Eutectic  

Ce-Zn  	L = Zn2Ce  	 	66.7  	 	875  	Congruent  

Ce-Zn  	L = Zn2Ce + Zn3Ce  	73.2  	66.7  	75  	810  	Eutectic  

Ce-Zn  	L + Zn11Ce3 = Zn3Ce  	74.5  	78.6  	75  	820  	Peritectic  

Ce-Zn  	L + Zn58Ce13 = Zn11Ce3  	76.5  	81.7  	78.6  	840  	Peritectic  

Ce-Zn  	L + Zn5Ce = Zn58Ce13  	80  	83.3  	81.7  	870  	Peritectic  

Ce-Zn  	L + Zn22Ce3 = Zn5Ce  	81  	88  	83.3  	885  	Peritectic  

Ce-Zn  	L + Zn17Ce2 = Zn22Ce3  	86.5  	89.5  	88  	960  	Peritectic  

Ce-Zn  	L = Zn17Ce2  	 	89.5  	 	950  	Congruent  

Ce-Zn  	L + Zn17Ce2 = Zn11Ce  	98  	89.5  	91.7  	795  	Peritectic  

Ce-Zn  	L = Zn11Ce + (Zn)  	99.5  	91.7  	100  	419  	Eutectic  

Ce-Zn  	L + (Ce) ht1 + (Ce) ht2  	5  	0  	0  	726  	unknown  

Ce-Zn  	L = (Ce) ht2 + ZnCe  	17.5  	0  	50  	495  	Eutectic  

Ce-Zr  	L2 = L1 + (Zr) ht  	90  	10  	96  	1490  	Monotectic  

Ce-Zr  	L1 + (Zr) ht = (Zr) rt  	3  	99  	94  	870  	Peritectic  

Ce-Zr  	L1 = (Ce) ht1 + (Zr) rt  	1  	0  	95  	780  	Eutectic  

Ce-Zr  	(Ce) ht1 + (Ce) ht2 + (Zr) rt  	0  	0  	96  	726  	unknown  

Ce-Zr  	(Ce) ht2 + (Ce) rt + (Zr) rt  	0  	0  	100  	61  	unknown  



Found: 396 reactions

Return to Contents 



ASM Alloy Phase Diagrams Center, P. Villars, editor-in-chief; H. Okamoto and K. Cenzual, section editors;

http://www1.asminternational.org/AsmEnterprise/APD, ASM International, Materials Park, OH, USA, 2006-2015

© ASM International 2015. All Rights Reserved. Version 1.0.5.0



 	Alloy Phase Diagram Database™	Element 1: Element 2: Element 3:  

HomeExplorerSearchToolsHelp

 

Special Points Table



Return to Contents



Chemical System	Reaction	%A	%B	%C	Temperature, °C  	Reaction type  

Au-Cl  	L + (Au) = AuCl ht  	60  	0  	50  	342  	Peritectic  

Au-Cl  	AuCl =(Au) + AuCl3  	50  	0  	75  	90  	Eutectoid  

Au-Cl  	L = AuCl ht + AuCl3  	68  	50  	75  	260  	Eutectic  

Au-Cl  	L = AuCl3  	 	75  	 	304  	Congruent  

Ba-Cl  	L1 = (Ba) + BaCl2 ht1  	2  	0  	66.7  	712  	Eutectic  

Ba-Cl  	L2 = L1 + BaCl2 ht1  	63  	10  	66.7  	800  	Monotectic  

Ba-Cl  	L2 = BaCl2 ht2  	 	66.7  	 	962  	Congruent  

Ba-Cl  	BaCl2 ht2 = L2 + BaCl2 ht1  	65.5  	64.5  	66.7  	920  	Catatectic  

Bi-Cl  	L = (Bi) + Bi6Cl7  	0  	0  	53.8  	271  	Eutectic  

Bi-Cl  	L1 + L2 = Bi6Cl7  	8  	62  	53.8  	320  	Syntectic  

Bi-Cl  	L2 = Bi6Cl7 + BiCl3  	68  	53.8  	75  	202  	Eutectic  

Bi-Cl  	L = BiCl3  	 	75  	 	234  	Congruent  

Cd-Cl  	L2 = L1 + CdCl2  	63  	 	65  	520  	Monotectic  

Ce-Cl  	L1 + L2 + (Ca) ht  	0  	66  	0  	842  	unknown  

Ce-Cl  	L2 = (Ca) ht + CaCl2  	66  	0  	66.7  	765  	Eutectic  

Ce-Cl  	L2 = CaCl2  	 	66.7  	 	770  	Congruent  

Ce-Cl  	L2 = L1 + CeCl3  	73  	2  	75  	777  	Monotectic  

Ce-Cl  	L1 + (Ce) ht1 + (Ce) ht2  	2  	1  	1  	726  	unknown  

Ce-Cl  	L1 = (Ce) ht2 + CeCl3  	2  	1  	75  	725  	Eutectic  

Cl-Cr  	L = (Cr) + CrCl2  	34.06  	100  	33.33  	806  	Eutectic  

Cl-Cs  	L + CsCl rt = (Cs)  	0  	50  	0  	28.4  	Peritectic  

Cl-Cs  	L = CsCl ht  	 	50  	 	640  	Congruent  

Cl-Cs  	CsCl ht = CsCl rt  	 	50  	 	469  	Polymorphic  

Cl-Cu  	L + CuCl ht + CuCl rt  	48.4  	50  	50  	407  	unknown  

Cl-Cu  	L = CuCl rt + CuCl2 rt  	47  	50  	33.3  	378  	Eutectic  

Cl-Cu  	L + CuCl2 ht + CuCl2 rt  	40.5  	33.3  	33.3  	488  	Polymorphic  

Cl-Cu  	L = CuCl2 ht  	 	33.3  	 	628  	Congruent  

Cl-Dy  	L + (Dy) rt = DyCl2 ht  	32.5  	100  	33.3  	721  	Peritectic  

Cl-Dy  	DyCl2 ht = DyCl2 rt  	 	33.3  	 	652  	Polymorphic  

Cl-Dy  	L + DyCl2 ht = Dy5Cl11  	30  	33.3  	31.3  	675  	Peritectic  

Cl-Dy  	L = Dy5Cl11 + DyCl3  	28.2  	31.3  	25  	507  	Eutectic  

Cl-Dy  	L = DyCl3  	 	25  	 	651  	Congruent  

Cl-Er  	L = (Er) + ErCl3  	26  	100  	25  	746  	Eutectic  

Cl-Er  	L = ErCl3  	 	25  	 	777  	Congruent  

Cl-Eu  	L = EuCl3  	 	25  	 	620  	Congruent  

Cl-Eu  	L = EuCl3 + Eu3Cl7  	27.4  	25  	30  	520  	Eutectic  

Cl-Eu  	L + EuCl2 = Eu3Cl7  	28.9  	33.3  	30  	590  	Peritectic  

Cl-Eu  	L = EuCl2 ht  	 	33.3  	 	854  	Congruent  

Cl-Eu  	EuCl2 ht = EuCl2  	 	33.3  	 	747  	Polymorphic  

Cl-Eu  	Eu3Cl7 + EuCl2 = Eu4Cl9 ht  	30  	33.3  	30.8  	550  	Peritectoid  

Cl-Eu  	Eu4Cl9 + EuCl2 = Eu5Cl11 rt  	30.8  	33.3  	31.3  	385  	Peritectoid  

Cl-Ga  	L1 = (Ga) + GaCl2 ht  	0  	0  	33.3  	29.7  	Eutectic  

Cl-Ga  	GaCl2 ht = GaCl2 rt  	 	33.3  	 	58  	Polymorphic  

Cl-Ga  	L2 + GaCl2 ht = Ga3Cl7  	30  	33.3  	31.3  	87  	Peritectic  

Cl-Ga  	L2 = Ga3Cl7 + GaCl3  	27.5  	31.3  	25  	66  	Eutectic  

Cl-Ga  	L2 = GaCl3  	 	25  	 	78  	Congruent  

Cl-Ga  	L2 = L1 + GaCl2 ht  	33.3  	 	33.3  	170  	Monotectic  

Cl-Gd  	L + (Gd) rt = Gd8Cl5  	25.4  	100  	61.5  	632  	Peritectic  

Cl-Gd  	L = Gd8Cl5 + GdCl3 ht  	25.2  	61.5  	25  	601  	Eutectic  

Cl-Gd  	L = GdCl3 ht  	 	25  	 	605  	Congruent  

Cl-Gd  	GdCl3 ht = GdCl3 rt  	 	25  	 	100  	Polymorphic  

Cl-Hg  	L1 + L2 = HgCl rt  	89  	49  	50  	525  	Syntectic  

Cl-Hg  	L1 = (Hg) lt + HgCl rt  	100  	100  	50  	-39  	Eutectic  

Cl-Hg  	HgCl rt = HgCl lt  	 	50  	 	-87.2  	Polymorphic  

Cl-Hg  	L2 = HgCl rt + HgCl2  	34.5  	50  	33.3  	273  	Eutectic  

Cl-Hg  	L = HgCl2  	 	33.3  	 	279.5  	Congruent  

Cl-Ho  	L + (Ho) = Ho5Cl11  	28.7  	100  	31.8  	551  	Peritectic  

Cl-Ho  	L = Ho5Cl11 + HoCl3  	28.5  	31.8  	25  	543  	Eutectic  

Cl-Ho  	L = HoCl3  	 	25  	 	721.5  	Congruent  

Cl-I  	L = (Cl) + Cl3I  	1  	0  	25  	-101  	Eutectic  

Cl-I  	L = Cl3I  	 	25  	 	90  	Congruent  

Cl-I  	L = Cl3I + ClI  	48  	25  	50  	10  	Eutectic  

Cl-I  	L = ClI  	 	50  	 	16  	Congruent  

Cl-I  	L = ClI + (I)  	62  	50  	100  	3  	Eutectic  

Cl-In  	L1 + L2 = InCl ht  	99.5  	50  	50  	212  	Syntectic  

Cl-In  	L1 + InCl ht = (In)  	0  	50  	0  	158  	Peritectic  

Cl-In  	InCl ht = InCl rt  	 	50  	 	120  	Polymorphic  

Cl-In  	L = InCl ht + In7Cl9  	49.5  	50  	42.9  	210  	Eutectic  

Cl-In  	L + In2Cl3 ht = In7Cl9  	45  	40  	42.9  	265  	Peritectic  

Cl-In  	L = In2Cl3 ht  	 	40  	 	325  	Congruent  

Cl-In  	L + In2Cl3 ht = In2Cl3  	43  	40  	40  	302  	Peritectic  

Cl-In  	In2Cl3 ht = L + In2Cl3  	39.5  	37  	40  	284  	Catatectic  

Cl-In  	L + In2Cl3 = In5Cl9 ht  	35.3  	40  	35.7  	258  	Peritectic  

Cl-In  	In5Cl9 ht = In5Cl9  	 	35.7  	 	238  	Polymorphic  

Cl-In  	L = In5Cl9 ht + InCl2 ht  	34  	35.7  	33.3  	238  	Eutectic  

Cl-In  	L + InCl3 = InCl2 ht  	34  	25  	33.3  	239  	Peritectic  

Cl-In  	InCl2 ht = InCl2 rt  	 	33.3  	 	186  	Polymorphic  

Cl-In  	L = InCl3  	 	25  	 	580  	Congruent  

Cl-K  	L = L1 + L2  	 	62.1  	 	790  	Critical  

Cl-K  	L2 = L1 + KCl  	52.6  	77.6  	50  	750  	Monotectic  

Cl-K  	L = (K) + KCl  	100  	100  	50  	63.7  	Eutectic  

Cl-K  	L = KCl  	 	50  	 	769.5  	Congruent  

Cl-La  	L1 = L2 + (La) ht2  	95  	27.5  	98  	914  	Monotectic  

Cl-La  	(La) ht2 = L2 + (La) ht1  	98  	27  	100  	860  	Catatectic  

Cl-La  	L2 = (La) ht1 + LaCl3  	27  	100  	25  	826  	Eutectic  

Cl-La  	L = LaCl3  	 	25  	 	859  	Congruent  

Cl-Li  	L = (Li) rt + LiCl  	99.9992  	100  	50  	180  	Eutectic  

Cl-Mo  	MoCl4 ht = MoCl4 rt  	 	80  	 	80  	Polymorphic  

Cl-Mo  	L = MoCl4 ht + MoCl5  	17.2  	20  	16.7  	183  	Eutectic  

Cl-Na  	L = L1 + L2  	 	66.7  	 	1080  	Critical  

Cl-Na  	L2 = L1 + NaCl  	50.6  	97.8  	50  	795.3  	Monotectic  

Cl-Na  	L + (Na) rt + NaCl  	100  	100  	50  	97.8  	unknown  

Cl-Na  	L = NaCl  	 	50  	 	800  	Congruent  

Cl-Nd  	L = NdCl3  	 	25  	 	768  	Congruent  

Cl-Nd  	L = NdCl3 + Nd3Cl7  	28.2  	25  	30  	631  	Eutectic  

Cl-Nd  	L + Nd7Cl16 = Nd3Cl7  	29  	30.4  	30  	676  	Peritectic  

Cl-Nd  	L + NdCl2 = Nd7Cl16  	29.9  	33.3  	30.4  	703  	Peritectic  

Cl-Nd  	Nd7Cl16 + NdCl2 = Nd4Cl9  	30.4  	33.3  	30.8  	692  	Peritectoid  

Cl-Ni  	L2 = (Ni) + NiCl2 rt  	35.3  	100  	33.3  	977.5  	Eutectic  

Cl-Ni  	L1 = L2 + (Ni)  	99  	47  	100  	1455  	Monotectic  

Cl-Ni  	L = NiCl2 rt  	 	33.3  	 	1009.1  	Monotectic  

Cl-P  	L + PCl5 + PCl3 lt  	25  	16.7  	25  	-94  	unknown  

Cl-P  	L = PCl5  	 	16.7  	 	160  	Congruent  

Cl-Pb  	L2 = L1 + PbCl2  	36  	79  	33.3  	486  	Monotectic  

Cl-Pb  	L1 = (Pb) + PbCl2  	100  	100  	33.3  	327  	Eutectic  

Cl-Pb  	L = PbCl2  	 	33.3  	 	497  	Congruent  

Cl-Pd  	L = (Pd) + PdCl2 ht2  	35  	100  	33.3  	674  	Eutectic  

Cl-Pd  	L = PdCl2 ht2  	 	33.3  	 	685  	Congruent  

Cl-Pd  	PdCl2 ht2 = PdCl2 ht1  	 	33.3  	 	504  	Polymorphic  

Cl-Pd  	PdCl2 ht1 = PdCl2 rt  	 	33.3  	 	401  	Polymorphic  

Cl-Pr  	(Pr) ht = L + (Pr) rt  	99  	29  	100  	768  	Catatectic  

Cl-Pr  	L + (Pr) rt = Pr2Cl5  	29  	100  	30.3  	659  	Peritectic  

Cl-Pr  	Pr2Cl5 = (Pr) rt + PrCl3  	30.3  	100  	25  	594  	Eutectoid  

Cl-Pr  	L = Pr2Cl5 + PrCl3  	28  	30.3  	25  	645  	Eutectic  

Cl-Pr  	L = PrCl3  	 	25  	 	785  	Congruent  

Cl-Pu  	L2 = L1 + PuCl3  	27  	99.5  	25  	740  	Monotectic  

Cl-Pu  	L + (Pu) ht5 + PuCl3  	100  	100  	25  	640  	unknown  

Cl-Pu  	(Pu) ht5 + (Pu) ht4 + PuCl3  	100  	100  	25  	483  	unknown  

Cl-Pu  	(Pu) ht4 + (Pu) ht3 + PuCl3  	100  	100  	25  	436  	unknown  

Cl-Rb  	L = L1 + L2  	 	61.3  	 	706  	Critical  

Cl-Rb  	L2 = L1 + RbCl  	54.9  	69.9  	50  	696  	Monotectic  

Cl-Rb  	L2 + (Rb) + RbCl  	100  	100  	50  	39.48  	unknown  

Cl-Rb  	L2 = RbCl  	 	50  	 	747  	Congruent  

Cl-S  	L = SCl4  	 	20  	 	-42  	Congruent  

Cl-S  	L = SCl4 + SCl2 lt1  	29  	20  	33.3  	-70  	Eutectic  

Cl-S  	L = SCl2 lt1  	 	33.3  	 	-65  	Congruent  

Cl-S  	SCl2 lt1 = SCl2 lt  	 	33.3  	 	-129  	Polymorphic  

Cl-S  	L = SCl2 lt + SCl lt  	42  	33.3  	50  	-132  	Eutectic  

Cl-S  	L + SCl lt + ?  	50  	50  	 	-86  	unknown  

Cl-S  	SCl lt = SCl lt2  	 	50  	 	-168  	Polymorphic  

Cl-Sb  	L = (Cl) lt + ?  	0.3  	0  	 	-103  	Eutectic  

Cl-Sb  	L + ? = SbCl6 lt  	10  	 	14.3  	-82  	Peritectic  

Cl-Sb  	L + SbCl5 lt + SbCl3  	16.7  	16.7  	25  	2  	unknown  

Cl-Sb  	L = SbCl3  	 	25  	 	72  	Congruent  

Cl-Sc  	L + (Sc) rt = Sc2Cl3  	30  	100  	40  	877  	Peritectic  

Cl-Sc  	L = Sc2Cl3 + ScCl3  	29  	40  	25  	803  	Eutectic  

Cl-Sc  	L = ScCl3  	 	25  	 	967  	Congruent  

Cl-Sn  	L1 + SnCl2 = (Sn) rt  	100  	33.3  	100  	232  	Peritectic  

Cl-Sn  	(Sn) rt + (Sn) lt + SnCl2  	100  	100  	33.3  	13  	unknown  

Cl-Sn  	L1 + L2 + SnCl2  	98.5  	33.3  	33.3  	245  	unknown  

Cl-Sr  	L = L1 + L2  	 	51  	 	1106  	Critical  

Cl-Sr  	L2 = L1 + SrCl2  	34.6  	95  	34  	838  	Monotectic  

Cl-Sr  	L1 = (Sr) ht + SrCl2  	98  	100  	33.3  	754  	Eutectic  

Cl-Sr  	(Sr) ht + (Sr) rt + SrCl2  	100  	100  	33.3  	547  	unknown  

Cl-Sr  	L = SrCl2  	 	33.3  	 	873  	Congruent  

Cl-Te  	L + (Te) = Te3Cl2  	45  	100  	60  	239  	Peritectic  

Cl-Te  	L = Te3Cl2 + TeCl4  	33  	60  	20  	200  	Eutectic  

Cl-Te  	L = TeCl4  	 	20  	 	223  	Congruent  

Cl-Th  	L = (Th) rt + ThCl4 ht  	21  	100  	20  	700  	Eutectic  

Cl-Th  	L = ThCl4 ht  	 	20  	 	771  	Congruent  

Cl-Th  	ThCl4 ht = ThCl4 rt  	 	20  	 	405  	Polymorphic  

Cl-Tl  	L + (Tl) ht + TlCl  	100  	100  	50  	304  	unknown  

Cl-Tl  	(Tl) ht + (Tl) rt + TlCl  	100  	100  	50  	230  	unknown  

Cl-Tl  	L = TlCl  	 	50  	 	430  	Congruent  

Cl-Tl  	L = TlCl + Tl2Cl3 rt  	43.6  	50  	40  	366  	Eutectic  

Cl-Tl  	L = Tl2Cl3 ht  	 	40  	 	388  	Congruent  

Cl-Tl  	Tl2Cl3 ht = Tl2Cl3 rt  	 	40  	 	368  	Polymorphic  

Cl-Tl  	L + Tl2Cl3 rt = TlCl2  	32  	40  	33.3  	232  	Peritectic  

Cl-Tl  	L = TlCl2 + TlCl3  	30  	33.3  	25  	132  	Eutectic  

Cl-Tl  	L = TlCl3  	 	25  	 	152  	Congruent  

Cl-Tm  	L + ? + TmCl2  	33.3  	 	33.3  	718  	unknown  

Cl-Tm  	L + TmCl2 = TmCl2.030  	32.4  	33.3  	33  	662  	Peritectic  

Cl-Tm  	L + TmCl2.030 = TmCl2.040  	32.1  	33  	32.9  	658  	Peritectic  

Cl-Tm  	L + TmCl2.040 = TmCl2.049  	31.9  	32.9  	32.8  	652  	Peritectic  

Cl-Tm  	L + TmCl2.049 = TmCl2.058  	31.7  	32.8  	32.7  	647  	Peritectic  

Cl-Tm  	L + TmCl2.058 = TmCl2.067  	31.4  	32.7  	32.6  	640  	Peritectic  

Cl-Tm  	L + TmCl2.067 = TmCl2.077  	31.2  	32.6  	32.5  	631  	Peritectic  

Cl-Tm  	L + TmCl2.077 = Tm32.4Cl67.6  	30.8  	32.5  	32.4  	615  	Peritectic  

Cl-Tm  	L + Tm32.4Cl67.6 = TmCl2.096  	30.6  	32.4  	32.3  	609  	Peritectic  

Cl-Tm  	L + TmCl2.096 = TmCl2.106  	30.1  	32.3  	32.2  	585  	Peritectic  

Cl-Tm  	L = TmCl2.106 + TmCl3 ht  	30  	32.2  	25  	578  	Eutectic  

Cl-Tm  	L = TmC3 ht  	 	25  	 	828  	Congruent  

Cl-Tm  	TmCl3 ht = TmCl3 rt  	 	25  	 	728  	Polymorphic  

Cl-Y  	L = (Y) rt + YCl3  	25.44  	 	25  	715  	Eutectic  

Cl-Y  	L = YCl3  	 	25  	 	721  	Congruent  

Cl-Yb  	L = YbCl2  	 	33.3  	 	721  	Congruent  

Cl-Yb  	L + YbCl2 = YbCl2.03  	31.5  	33.3  	33  	648  	Peritectic  

Cl-Yb  	L = YbCl2.125 + YbCl3  	29.7  	32  	25  	602.5  	Eutectic  

Cl-Yb  	L = YbCl3  	 	25  	 	875  	Congruent  

Cl-Yb  	L + YbCl2.03 = YbCl2.049  	31.4  	33  	32.8  	643  	Peritectic  

Cl-Yb  	L + YbCl2.049 = YbCl2.058  	31.3  	32.8  	32.7  	640  	Peritectic  

Cl-Yb  	L + YbCl2.058 = YbCl2.067  	31.1  	32.7  	32.6  	635  	Peritectic  

Cl-Yb  	L + YbCl2.067 = YbCl2.077  	30.8  	32.6  	32.5  	628  	Peritectic  

Cl-Yb  	L + YbCl2.077 = YbCl2.107  	30.6  	32.5  	32.2  	621  	Peritectic  

Cl-Yb  	L + YbCl2.107 = YbCl2.125  	30.4  	32.2  	32  	617  	Peritectic  



Found: 185 reactions

Return to Contents 



ASM Alloy Phase Diagrams Center, P. Villars, editor-in-chief; H. Okamoto and K. Cenzual, section editors;

http://www1.asminternational.org/AsmEnterprise/APD, ASM International, Materials Park, OH, USA, 2006-2015

© ASM International 2015. All Rights Reserved. Version 1.0.5.0



 	Alloy Phase Diagram Database™	Element 1: Element 2: Element 3:  

HomeExplorerSearchToolsHelp

 

Special Points Table



Return to Contents



Chemical System	Reaction	%A	%B	%C	Temperature, °C  	Reaction type  

Cm-Cr  	L + (Cm) ht1 + (Cm) rt  	5  	0  	0  	1277  	unknown  

Cm-Cr  	L = (Cm) rt + (Cr)  	41  	0  	100  	860  	Eutectic  

Cm-Mo  	L1 + (Cm) ht1 + (Mo)  	0  	0  	100  	1345  	unknown  

Cm-Mo  	(Cm) ht1 + (Cm) rt + (Mo)  	0  	0  	100  	1277  	unknown  

Cm-O  	L = Cm2O3 ht  	 	60  	 	2265  	Congruent  

Cm-Pt  	L + (Cm) ht1 + (Cm) rt  	5  	0  	0  	1277  	unknown  

Cm-Pt  	L = (Cm) rt + Cm3Pt  	15  	0  	25  	1050  	Eutectic  

Cm-Pt  	L + Cm7Pt3 = Cm3Pt  	22  	30  	25  	1350  	Peritectic  

Cm-Pt  	L + Cm2Pt = Cm7Pt3  	26  	33.3  	30  	1450  	Peritectic  

Cm-Pt  	L + Cm5Pt3 = Cm2Pt  	28  	37.5  	33.3  	1510  	Peritectic  

Cm-Pt  	L + CmPt = Cm5Pt3  	24  	50  	37.5  	1600  	Peritectic  

Cm-Pt  	L = CmPt  	 	50  	 	1700  	Congruent  

Cm-Pt  	L + CmPt = Cm4Pt5  	58  	50  	55.6  	1580  	Peritectic  

Cm-Pt  	L = Cm4Pt5 + CmPt2  	59  	55.6  	66.7  	1560  	Eutectic  

Cm-Pt  	L = CmPt2  	 	66.7  	 	2280  	Congruent  

Cm-Pt  	L + CmPt2 = CmPt5  	88  	75  	83.3  	1700  	Peritectic  

Cm-Pt  	L = CmPt5 + (Pt)  	92  	83.3  	99  	1650  	Eutectic  

Cm-Pu  	(Cm) ht2 = L + (Cm) ht1  	51  	87  	44  	960  	Catatectic  

Cm-Pu  	(Cm) ht1 = L + (Cm) rt  	60  	51  	97  	647  	Catatectic  

Cm-Pu  	L = (Cm) rt + (Pu) ht5  	98  	48  	99  	618  	Eutectic  

Cm-Pu  	(Cm) rt + (Pu) ht5 = (Pu) ht3  	41  	99  	94  	820  	Peritectoid  

Cm-Pu  	(Pu) ht3 = (Cm) rt + (Pu) ht2  	99  	36  	100  	290  	Eutectoid  

Cm-Pu  	(Cm) rt + (Pu) ht2 + (Pu) ht1  	35.5  	100  	100  	215  	unknown  

Cm-Pu  	(Cm) rt + (Pu) ht1 + (Pu) rt  	35  	100  	100  	125  	unknown  



Found: 24 reactions

Return to Contents 



ASM Alloy Phase Diagrams Center, P. Villars, editor-in-chief; H. Okamoto and K. Cenzual, section editors;

http://www1.asminternational.org/AsmEnterprise/APD, ASM International, Materials Park, OH, USA, 2006-2015

© ASM International 2015. All Rights Reserved. Version 1.0.5.0



 	Alloy Phase Diagram Database™	Element 1: Element 2: Element 3:  

HomeExplorerSearchToolsHelp

 

Special Points Table



Return to Contents



Chemical System	Reaction	%A	%B	%C	Temperature, °C 	Reaction type 

Ag-Co  	L2 = L1 +(Co) ht  	99  	4  	100  	1489  	Monotectic  

Ag-Co  	L1 + (Co) ht = (Ag)  	0.5  	100  	0.81  	967  	Peritectic  

Al-Co  	L = (Al) + Co2Al9  	0.5  	0  	18.1  	657  	Eutectic  

Al-Co  	L + Co4Al12-13 = Co2Al9  	10.5  	23.5  	18.1  	970  	Peritectic  

Al-Co  	L + CoAl3 = Co4Al12-13  	16.5  	25  	23.5  	1093  	Peritectic  

Al-Co  	L + Co2Al5 = CoAl3  	20.8  	28.6  	25  	1135  	Peritectic  

Al-Co  	L + CoAl = Co2Al5  	23.8  	50  	28.6  	1180  	Peritectic  

Al-Co  	L = CoAl  	 	50  	 	1640  	Congruent  

Al-Co  	L = CoAl + (Co) ht  	80.5  	79.5  	83  	1400  	Eutectic
