Repository: avinash2692/material_genome

File: melting_points copy.txt (part 8 of 42)
Chemical System	Reaction	%A	%B	%C	Temperature, °C  	Reaction type  
Al-Co  	(Co) ht = CoAl + (Co) rt  	98  	56  	100  	320  	Eutectoid  

As-Co  	L = (As) + CoAs3  	1  	0  	25  	805  	Eutectic  

As-Co  	L + CoAs2 ht = CoAs3  	21  	33.3  	25  	950  	Peritectic  

As-Co  	L + CoAs ht = CoAs2 ht  	30  	30  	33.3  	1040  	Peritectic  

As-Co  	CoAs2 ht = CoAs2 rt  	 	33.3  	 	597  	Polymorphic  

As-Co  	L = CoAs ht  	 	50  	 	1180  	Congruent  

As-Co  	CoAs ht = CoAs rt  	 	50  	 	975  	Polymorphic  

As-Co  	L + CoAs ht = Co3As2 ht  	64  	50  	60  	1102  	Peritectic  

As-Co  	Co3As2 ht = CoAs rt + Co2As ht  	60  	50  	66.7  	940  	Eutectoid  

As-Co  	L + Co3As2 ht = Co2As ht  	70  	60  	66.7  	1040  	Peritectic  

As-Co  	Co2As ht = Co2As rt  	 	66.7  	 	452  	Polymorphic  

As-Co  	L + Co2As ht = Co5As2 ht  	72.5  	66.7  	71.4  	1010  	Peritectic  

As-Co  	Co5As2 ht = Co2As ht + (Co) ht  	71.4  	66.7  	97.5  	876  	Eutectoid  

As-Co  	L = Co5As2 ht + (Co) ht  	73  	71.4  	97.5  	997  	Eutectic  

As-Co  	Co2As ht + (Co) ht = (Co) rt  	66.7  	98.5  	97.5  	624  	Peritectoid  

Au-Co  	L = (Au) + (Co) ht  	24.8  	23  	9831  	996.5  	Eutectic  

Au-Co  	(Au) + (Co) ht + (Co) rt  	0  	100  	100  	422  	unknown  

B-Co  	L = (B) rhom1 + CoB  	39  	0  	50  	1350  	Eutectic  

B-Co  	L = CoB  	 	50  	 	1460  	Congruent  

B-Co  	L = CoB + Co2B  	63  	50  	66.7  	1250  	Eutectic  

B-Co  	L = Co2B  	 	66.7  	 	1280  	Congruent  

B-Co  	L + Co2B = Co3B  	79  	66.7  	75  	1125  	Peritectic  

B-Co  	L = Co3B + (Co) ht  	81.5  	75  	100  	1110  	Eutectic  

Be-Co  	L + Be9Co ht = (Be) ht  	5  	9  	6.5  	1310  	Peritectic  

Be-Co  	(Be) ht = (Be) rt + Be9Co ht  	5  	2.75  	8  	1118  	Peritectoid  

Be-Co  	Be21Co5 = Be17Co2 rt  	 	12.5  	 	1090  	Maximum  

Be-Co  	L = Be21Co5  	 	14  	 	1400  	Congruent  

Be-Co  	L + Be21Co5 = BeCo  	28  	20  	26  	1260  	Peritectic  

Be-Co  	Be21Co5 = (Be) rt + Be17Co2 rt  	11.5  	2  	12.5  	993  	Eutectoid  

Be-Co  	Be21Co5 + BeCo = Be3Co rt  	18  	25.5  	24.5  	1092  	Peritectoid  

Be-Co  	L = BeCo  	 	47  	 	1420  	Congruent  

Be-Co  	L + BeCo = Be0.3Co0.7  	72  	53.5  	72  	1230  	Peritectic  

Be-Co  	L = Be0.3Co0.7  	 	74  	 	1215  	Minimum  

Be-Co  	Be0.3Co0.7 = BeCo + (Co) ht  	77.3  	52.5  	88.8  	1032  	Eutectoid  

Be-Co  	L + (Co) ht = Be0.3Co0.7  	79  	88  	84  	1262  	Peritectic  

Bi-Co  	L2 = L1 + (Co) ht  	93  	2.9  	100  	1345  	Monotectic  

Bi-Co  	L1 + (Co) ht + (Co) rt  	0  	100  	100  	422  	unknown  

Bi-Co  	L1 + (Bi) + (Co) rt  	0  	0  	100  	271.442  	unknown  

Ca-Co  	(Ca) ht + (Co) ht = (Co) rt  	 	92.1  	92  	626  	Peritectoid  

Ca-Co  	(Ca) ht + (Ca) rt + (Co) rt  	 	 	92.8  	445  	unknown  

C-Co  	L = (Co) ht + (C) gra  	88.4  	95.9  	 	1320  	Eutectic  

C-Co  	(Co) ht + (Co) rt + (C) gra  	100  	100  	 	422  	unknown  

Cd-Co  	(Co) ht + (Cd) = (Co) rt  	99.78  	 	99.737  	482  	Peritectoid  

Ce-Co  	L + (Ce) ht1 = (Ce) ht2  	6  	0  	0  	726  	unknown  

Ce-Co  	L = (Ce) ht2 + Ce24Co11  	24  	0  	31.4  	424  	Eutectic  

Ce-Co  	L = Ce24Co11  	 	31.4  	 	446  	Congruent  

Ce-Co  	L = Ce24Co11 + CeCo2  	34  	31.4  	66.7  	443  	Eutectic  

Ce-Co  	L + CeCo3 = CeCo2  	64  	75  	66.7  	1036  	Peritectic  

Ce-Co  	L + Ce2Co7 = CeCo3  	71  	77.8  	75  	1103  	Peritectic  

Ce-Co  	L + Ce2Co7+ Ce5Co19  	77.8  	77.8  	79.2  	1130  	unknown  

Ce-Co  	L + CeCo5 = Ce5Co19  	78.5  	83.3  	79.2  	1134  	Peritectic  

Ce-Co  	L + CeCo5 + Ce2Co17 ht  	83.3  	83.3  	89.5  	1204  	unknown  

Ce-Co  	CeCo5 = Ce5Co19 + Ce2Co17 rt  	83.3  	79.2  	89.5  	600  	Eutectoid  

Ce-Co  	L + (Co) ht = Ce2Co17 ht  	87  	100  	89.5  	1220  	Peritectic  

Ce-Co  	Ce2Co17 ht = Ce2Co17 rt  	 	89.5  	 	1050  	Polymorphic  

Ce-Co  	Ce2Co17 rt + (Co) ht + (Co) rt  	89.5  	100  	100  	422  	unknown  

Co-Cr  	L = (Co) ht + (Cr)  	44  	40  	47  	1395  	Eutectic  

Co-Cr  	(Co) ht + Cr0.6Co0.4 rt = (Co) rt  	36.5  	53.6  	38.3  	967  	Peritectoid  

Co-Cr  	(Cr) = (Co) ht + Cr0.6Co0.4 rt  	52.5  	43  	55  	1260  	Eutectoid  

Co-Cr  	(Cr) = Cr0.6Co0.4 rt  	 	59  	 	1283  	Maximum  

Co-Cu  	L + (Co) ht = (Cu)  	95  	12.5  	92  	1112  	Peritectic  

Co-Cu  	(Co) ht + (Co) rt + (Cu)  	0  	0  	100  	422  	unknown  

Co-Dy  	L = (Co) ht + Dy2Co17  	7  	0  	10.5  	1360  	Eutectic  

Co-Dy  	L = Dy2Co17  	 	10.5  	 	1390  	Congruent  

Co-Dy  	L + DyCo3 = Dy2Co7  	20  	25  	22.2  	1335  	Peritectic  

Co-Dy  	L = DyCo3  	 	25  	 	1350  	Congruent  

Co-Dy  	L + DyCo3 = DyCo2  	37  	25  	33.3  	1270  	Peritectic  

Co-Dy  	L + Dy2Co17 + DyCo5 ht  	16.7  	10.5  	16.7  	1350  	unknown  

Co-Dy  	L = DyCo5 ht + Dy2Co7  	19  	16.7  	22.2  	1325  	Eutectic  

Co-Dy  	L = DyCo2 + Dy12Co7  	57.14  	33.3  	63.2  	716  	Eutectic  

Co-Dy  	L = Dy12Co7  	 	63.2  	 	735  	Congruent  

Co-Dy  	L = Dy12Co7 + DyCo3  	66.6  	63.2  	75  	725  	Eutectic  

Co-Dy  	L + (Dy) rt = CoDy3  	72.5  	100  	75  	845  	Peritectic  

Co-Dy  	L + (Dy) ht + (Dy) rt  	98  	100  	100  	1381  	unknown  

Co-Er  	L = (Co) ht + Er2Co17  	7.7  	0  	10.5  	1339  	Eutectic  

Co-Er  	L = Er2Co17  	 	10.5  	 	1442  	Congruent  

Co-Er  	L = Er2Co17 + ErCo5 ht  	13  	10.5  	16.7  	1330  	Eutectic  

Co-Er  	L + Er2Co7 = ErCo5 ht  	13.5  	22.2  	16.7  	1340  	Peritectic  

Co-Er  	ErCo5 ht = Co17Er2 + Er2Co7  	16.7  	10.5  	22.2  	1240  	Eutectoid  

Co-Er  	L + ErCo3 = Er2Co7  	15  	23  	22.2  	1363  	Peritectic  

Co-Er  	L = ErCo3  	 	25  	 	1395  	Congruent  

Co-Er  	L + ErCo3 = ErCo2 rt  	36  	25  	33.3  	1347  	Peritectic  

Co-Er  	L = ErCo2 rt + Er12Co7  	56.25  	33.3  	63.2  	795  	Eutectic  

Co-Er  	L = Er12Co7  	 	63.2  	 	825  	Congruent  

Co-Er  	L = Er12Co7 + Er3Co  	67.5  	63.2  	75  	805  	Eutectic  

Co-Er  	L + (Er) = Er3Co  	70  	100  	75  	912  	Peritectic  

Co-Fe  	L = (Fe ht,Co ht)  	 	33  	 	1476  	Minimum  

Co-Fe  	(Fe ht,Co ht) = (Fe) rt  	 	55  	 	985  	Maximum  

Co-Ga  	L + (Co) ht = CoGa  	31  	19  	29  	1210  	Peritectic  

Co-Ga  	L + CoGa = CoGa3  	80  	64  	75  	855  	Peritectic  

Co-Ga  	L + CoGa3 = (Ga)  	100  	75  	100  	30.5  	Peritectic  

Co-Gd  	L = (Co) ht + Gd2Co17  	6.7  	0  	10.5  	1370  	Eutectic  

Co-Gd  	(Co) ht + (Co) rt + Gd2Co17  	0  	0  	10.5  	422  	unknown  

Co-Gd  	L = Gd2Co17  	 	10.5  	 	1385  	Congruent  

Co-Gd  	L + Gd2Co17 = GdCo5  	18  	10.5  	16.7  	1346  	Peritectic  

Co-Gd  	GdCo5 = Gd2Co17 + Gd2Co7  	16.7  	10.5  	22.2  	850  	Eutectoid  

Co-Gd  	L + GdCo5 = Gd2Co7  	25.9  	16.7  	22.2  	1297  	Peritectic  

Co-Gd  	L + Gd2Co7 = GdCo3  	29.7  	22.2  	25  	1276  	Peritectic  

Co-Gd  	L + GdCo3 = GdCo2  	44.5  	25  	33.3  	1115  	Peritectic  

Co-Gd  	L + GdCo2 = Gd4Co3  	60.9  	33.3  	57.1  	670  	Peritectic  

Co-Gd  	L = Gd4Co3 + Gd3Co  	63.2  	57.1  	75  	645  	Eutectic  

Co-Gd  	L + (Gd) rt = Gd3Co  	73.9  	100  	75  	780  	Peritectic  

Co-Gd  	L + (Gd) ht + (Gd) rt  	97.5  	100  	100  	1262  	unknown  

Co-Ge  	L + (Co) ht = (Co) rt  	25  	17.5  	18  	1123  	Peritectic  

Co-Ge  	L = Co5Ge3 ht  	 	37.5  	 	1210  	Congruent  

Co-Ge  	L + Co5Ge3 ht = CoGe  	52.5  	43  	50  	985  	Peritectic  

Co-Ge  	L = Co0.875Ge2 + (Ge)  	73  	66.7  	100  	817  	Eutectic  

Co-Ge  	L = (Co) rt + Co5Ge3 ht  	25.5  	18  	32.5  	1108  	Eutectic  

Co-Ge  	(Co) rt + Co5Ge3 ht = Co3Ge ht  	17.5  	34.5  	25  	770  	Peritectoid  

Co-Ge  	Co3Ge ht = (Co) rt + Co5Ge3 ht  	25  	17  	35  	650  	Eutectoid  

Co-Ge  	(Co) rt + Co5Ge3 ht = Co5Ge2 ht  	17  	35  	28.6  	636  	Peritectoid  

Co-Ge  	Co5Ge2 ht = (Co) rt + Co5Ge3 ht  	28.6  	17  	36.5  	382  	Eutectoid  

Co-Ge  	CoGe + CoGe2 = Co5Ge7  	66.7  	52  	58.3  	806  	Peritectoid  

Co-Ge  	L + CoGe = Co0.875Ge2  	70  	52.5  	66.7  	832  	Peritectic  

Co-Hf  	(Co) ht = (Co) rt + Co7Hf2  	0.5  	0  	22.2  	400  	Eutectoid  

Co-Hf  	L = (Co) ht + Co7Hf ht  	11  	1  	12.5  	1230  	Eutectic  

Co-Hf  	Co7Hf ht = (Co) ht + Co23Hf6 ht  	12.5  	1  	20.7  	1050  	Eutectoid  

Co-Hf  	L + Co7Hf2 = Co23Hf6 ht  	11.5  	22.2  	20.7  	1260  	Peritectic  

Co-Hf  	Co23Hf6 ht = (Co) ht + Co7Hf2  	20.7  	0.5  	22.2  	950  	Eutectoid  

Co-Hf  	L + Co2Hf = Co7Hf2  	14  	27  	22.2  	1350  	Peritectic  

Co-Hf  	L = Co2Hf  	 	33  	 	1670  	Congruent  

Co-Hf  	L = Co2Hf + CoHf  	43.5  	36  	49  	1550  	Eutectic  

Co-Hf  	L = CoHf  	 	50  	 	1640  	Congruent  

Co-Hf  	L + CoHf = CoHf2  	84  	51  	71  	1315  	Peritectic  

Co-Hf  	L = CoHf2 + (Hf) ht  	86  	74  	95  	1270  	Eutectic  

Co-Hf  	(Hf) ht = CoHf2 + (Hf) rt  	95.5  	74  	99  	1200  	Eutectoid  

Co-Hg  	L2 + (Co) rt + (Hg) lt  	100  	0  	100  	-38.829  	unknown  

Co-Ho  	L = (Co) ht + Ho2Co17  	7  	0  	10  	1345  	Eutectic  

Co-Ho  	L = Ho2Co17  	 	11.5  	 	1370  	Congruent  

Co-Ho  	L + Ho2Co17 = HoCo5 ht  	18  	12.5  	15  	1350  	Peritectic  

Co-Ho  	HoCo5 ht = Ho2Co17 + Ho2Co7  	15  	12  	22.2  	1150  	Eutectoid  

Co-Ho  	L = HoCo5 ht + Ho2Co7  	19  	16  	22.2  	1340  	Eutectic  

Co-Ho  	L + HoCo3 = Ho2Co7  	21.5  	25  	22.2  	1365  	Peritectic  

Co-Ho  	L = HoCo3  	 	25  	 	1390  	Congruent  

Co-Ho  	L + HoCo3 = HoCo2  	36  	25  	33.3  	1330  	Peritectic  

Co-Ho  	L + HoCo2 = Ho12Co7  	60  	33.3  	63.2  	775  	Eutectic  

Co-Ho  	HoCo2 + Ho12Co7 = Ho4Co3 rt  	33.3  	63.2  	57.1  	755  	Peritectoid  

Co-Ho  	L = Ho12Co7 + Ho3Co  	67  	63.2  	75  	770  	Eutectic  

Co-Ho  	L + (Ho) = Ho3Co  	72  	100  	75  	895  	Peritectic  

Co-In  	L1 = L2 + (Co) ht  	25  	0  	92  	1286  	Monotectic  

Co-In  	(Co) ht + (Co) rt + CoIn2  	0  	0  	66.7  	422  	unknown  

Co-In  	L2 + (Co) ht = CoIn2  	99.5  	0  	66.7  	550  	Peritectic  

Co-In  	L2 + CoIn2 = CoIn3  	100  	66.7  	75  	490  	Peritectic  

Co-In  	L2 = CoIn3 + (In)  	100  	75  	100  	156  	Eutectic  

Co-Ir  	L = (Co ht,Ir)  	 	46  	 	1330  	Minimum  

Co-K  	L + (Co) ht = (Co) rt  	 	0.32  	0.35  	477  	Peritectic  

Co-La  	L + (Co) ht = LaCo13  	19  	0  	7.1  	1275  	Peritectic  

Co-La  	(Co) ht + (Co) rt + LaCo13  	0  	0  	7.1  	422  	unknown  

Co-La  	L + LaCo13 = LaCo5  	27  	7.1  	16.7  	1124  	Peritectic  

Co-La  	L + LaCo5 = La5Co19  	44  	16.7  	20.8  	868  	Peritectic  

Co-La  	L + La5Co19 = La2Co7  	46  	20.8  	22.2  	843  	Peritectic  

Co-La  	L + La2Co7 = La2Co3  	50  	22.2  	40  	424  	Peritectic  

Co-La  	L + La2Co3 = La2Co1.7  	62  	40  	54.1  	596  	Peritectic  

Co-La  	L = La2Co1.7 + La3Co  	69  	54.1  	75  	500  	Eutectic  

Co-La  	L = La3Co  	 	75  	 	545  	Congruent  

Co-La  	L = La3Co + (La) ht1  	80  	75  	100  	520  	Eutectic  

Co-La  	L + (La) ht2 + (La) ht1  	96  	100  	100  	865  	unknown  

Co-La  	La3Co + (La) ht1 + (La) rt  	75  	100  	100  	310  	unknown  

Co-Li  	L + (Co) ht = (Co) rt  	 	28.6  	29.5  	650  	Peritectic  

Co-Lu  	L = (Co) ht + Lu2Co17  	5  	0  	7  	1300  	Eutectic  

Co-Lu  	(Co) ht + (Co) rt + Lu2Co17  	0  	0  	10.5  	422  	unknown  

Co-Lu  	L = Lu2Co17  	 	10.5  	 	1400  	Congruent  

Co-Lu  	L + Lu2Co17 = Lu2Co7  	24.5  	12  	22.2  	1240  	Peritectic  

Co-Lu  	L + Lu2Co7 = LuCo3  	27  	22.2  	25  	1310  	Peritectic  

Co-Lu  	L + LuCo3 = LuCo2  	38  	25  	33.3  	1150  	Peritectic  

Co-Lu  	L + LuCo2 = Lu4Co3  	61  	33.3  	57.1  	750  	Peritectic  

Co-Lu  	L = Lu4Co3 + Lu3Co  	65  	57.1  	75  	650  	Eutectic  

Co-Lu  	L + (Lu) = Lu3Co  	72  	100  	75  	900  	Peritectic  

Co-Mg  	(Co) ht + (Co) rt + MgCo2  	0  	0  	33.3  	422  	unknown  

Co-Mg  	L + (Co) ht = MgCo2  	65  	0  	33.3  	970  	Peritectic  

Co-Mg  	L = MgCo2 + (Mg)  	98  	33.3  	100  	635  	Eutectic  

Co-Mn  	L = (Co) ht + (Mn) ht1  	62  	59  	62  	1161  	Eutectic  

Co-Mn  	(Co) ht + (Mn) ht1 = MnCo rt  	48  	52  	50  	545  	Peritectoid  

Co-Mn  	L + (Mn) ht3 = (Mn) ht1  	90.5  	91.5  	90  	1180  	Peritectic  

Co-Mn  	(Mn) ht3 + (Mn) ht1 = (Mn) ht2  	96  	95.5  	96  	1140  	Peritectoid  

Co-Mo  	(Co) ht + MoCo3 rt = (Co) rt  	0  	25  	1  	532  	Peritectoid  

Co-Mo  	(Co) ht + Mo6Co7 = Mo0.2Co0.8 ht  	16  	43  	20  	1200  	Peritectoid  

Co-Mo  	Mo0.2Co0.8 ht = (Co) ht + MoCo3 rt  	17  	12  	25  	1018  	Eutectoid  

Co-Mo  	Mo0.2Co0.8 ht + Mo6Co7 = MoCo3 rt  	18.5  	41.5  	25  	1046  	Peritectoid  

Co-Mo  	L = (Co) ht + Mo6Co7  	26.5  	18.5  	44.5  	1335  	Eutectic  

Co-Mo  	L + Mo0.65Co0.35 ht = Mo6Co7  	44  	62  	48  	1510  	Peritectic  

Co-Mo  	L + (Mo) = Mo0.65Co0.35 ht  	50.5  	93  	64  	1620  	Peritectic  

Co-Mo  	Mo0.65Co0.35 ht = Mo6Co7 + (Mo)  	65  	49.5  	99  	1000  	Eutectoid  

Co-N  	L = CoN0.33  	 	16.5  	 	1593  	Congruent  

Co-N  	CoN0.33 = Co4N  	 	25  	 	1063  	Maximum  

Co-N  	L = (Co) ht + CoN0.33  	1.5  	0.3  	4  	1473  	Eutectic  

Co-N  	(Co) ht + Co4N = (Co) rt  	0  	20  	0.5  	525  	Peritectoid  

Co-N  	CoN0.33 = (Co) ht + Co4N  	2  	0  	20  	707  	Eutectoid  

Co-Na  	L + (Co) ht = (Co) rt  	 	0.5  	0.5  	480  	Peritectic  

Co-Nb  	(Co) ht + (Co) rt + Nb2Co7  	0  	0  	22.2  	422  	unknown  

Co-Nb  	L = (Co) ht + NbCo3  	13  	5.1  	25  	1231  	Eutectic  

Co-Nb  	(Co) ht + NbCo3 = Nb2Co7  	2.6  	25  	22.2  	1040  	Peritectoid  

Co-Nb  	L + NbCo2 = NbCo3  	14  	27.1  	25  	1249  	Peritectic  

Co-Nb  	NbCo3 = Nb2Co7 + NbCo2  	25  	22.2  	29  	1005  	Eutectoid  

Co-Nb  	L = NbCo2  	 	33  	 	1475  	Congruent  

Co-Nb  	L + NbCo2 = Nb9Co16  	42  	33.4  	36  	1428  	Peritectic  

Co-Nb  	Nb9Co16 = NbCo2 + Nb7Co6  	35  	33.4  	50.4  	1212  	Eutectoid  

Co-Nb  	L = Nb9Co16 + Nb7Co6  	45.1  	36  	50.3  	1403  	Eutectic  

Co-Nb  	L = Nb7Co6  	 	52  	 	1424  	Congruent  

Co-Nb  	L = Nb7Co6 + (Nb)  	63.3  	53.3  	97  	1364  	Eutectic  

Co-Nd  	(Co) ht + (Co) rt + Nd2Co17  	0  	0  	10.5  	422  	unknown  

Co-Nd  	L = (Co) ht + Nd2Co17  	7  	0  	10.5  	1306  	Eutectic  

Co-Nd  	L = Nd2Co17  	 	10.5  	 	1370  	Congruent  

Co-Nd  	L + Nd2Co17 = NdCo5  	26  	10.5  	16.7  	1266  	Peritectic  

Co-Nd  	L + NdCo5 = Nd5Co19  	34  	16.7  	20.8  	1152  	Peritectic  

Co-Nd  	L + Nd5Co19 = Nd2Co7  	35  	20.8  	22.2  	1143  	Peritectic  

Co-Nd  	L + Nd2Co7 = NdCo3  	37  	22.2  	25  	1100  	Peritectic  

Co-Nd  	L + NdCo3 = NdCo2  	40  	25  	33.3  	1050  	Peritectic  

Co-Nd  	L + NdCo2 = Nd2Co3 ht  	57  	33.3  	40  	650  	Peritectic  

Co-Nd  	Nd2Co3 ht = Nd2Co3 rt  	 	40  	 	583  	Polymorphic  

Co-Nd  	L + Nd2Co3 ht = Nd2Co1.7  	60.5  	40  	54.1  	599  	Peritectic  

Co-Nd  	L = Nd2Co1.7 + Nd7Co3  	64  	54.1  	70  	566  	Eutectic  

Co-Nd  	L + Nd3Co = Nd7Co3  	68  	75  	70  	596  	Peritectic  

Co-Nd  	L = Nd3Co  	 	75  	 	646  	Congruent  

Co-Nd  	L = Nd3Co + (Nd) rt  	80  	75  	100  	625  	Eutectic  

Co-Nd  	L + (Nd) ht + (Nd) rt  	92  	100  	100  	863  	unknown  

Co-O  	L = (Co) ht + ?  	0.54  	0  	 	1451  	Eutectic  

Co-Os  	L + (Co ht,Os) = (Co) ht  	18  	36  	21  	1600  	Peritectic  

Co-P  	L = (Co) ht + Co2P  	19.9  	0  	33.3  	1023  	Eutectic  

Co-P  	L = Co2P  	 	33.3  	 	1386  	Congruent  

Co-P  	L = Co2P + CoP  	46  	34  	50  	1040  	Eutectic  

Co-P  	L = CoP  	 	50  	 	1080  	Congruent  

Co-Pb  	L2 + (Co) rt + (Pb)  	100  	0  	100  	327.502  	unknown  

Co-Pb  	L1 = L2 + (Co) ht  	0.5  	0  	99.19  	1492  	Monotectic  

Co-Pb  	L2 + (Co) ht + (Co) rt  	100  	0  	0  	422  	unknown  

Co-Pd  	L = (Co ht,Pd)  	 	44  	 	1217  	Minimum  

Co-Pr  	L = (Co) ht + Pr2Co17  	7  	0  	10.5  	1296  	Eutectic  

Co-Pr  	L = Pr2Co17  	 	10.5  	 	1354  	Congruent  

Co-Pr  	L + Pr2Co17 = PrCo5  	24  	10.5  	16.7  	1231  	Peritectic  

Co-Pr  	L + PrCo5 = Pr5Co19  	37  	16.7  	20.8  	1130  	Peritectic  

Co-Pr  	L + Pr5Co19 = Pr2Co7  	38  	20.8  	22.2  	1120  	Peritectic  

Co-Pr  	L + Pr2Co7 = PrCo3  	41  	22.2  	25  	1065  	Peritectic  

Co-Pr  	L + PrCo3 = PrCo2  	49  	25  	33.3  	938  	Peritectic  

Co-Pr  	L + PrCo2 = Pr4Co3  	63  	33.3  	57.1  	588  	Peritectic  

Co-Pr  	L = Pr4Co3 + Pr3Co  	66  	57.1  	75  	533  	Eutectic  

Co-Pr  	L = Pr3Co  	 	75  	 	579  	Congruent  

Co-Pr  	L = Pr3Co + (Pr) rt  	80.5  	75  	100  	570  	Eutectic  

Co-Pr  	L + (Pr) ht + (Pr) rt  	89  	100  	100  	795  	unknown  

Co-Pt  	L = (Co ht,Pt)  	 	20  	 	1450  	Minimum  

Co-Pt  	(Co ht,Pt) = CoPt  	 	51  	 	825  	Maximum  

Co-Pt  	(Co ht,Pt) = CoPt3  	 	75  	 	750  	Maximum  

Co-Pu  	L = Pu2Co17 + PuCo3  	19  	10.5  	25  	1170  	Eutectic  

Co-Pu  	L + PuCo2 = PuCo3  	23  	33.3  	25  	1230  	Peritectic  

Co-Pu  	L = PuCo2  	 	33.3  	 	1300  	Congruent  

Co-Pu  	(Co) ht + (Co) rt + Pu2Co17  	0  	0  	10.5  	422  	unknown  

Co-Pu  	L + (Co) ht = Pu2Co17  	11.5  	0  	10.5  	1210  	Peritectic  

Co-Pu  	L + PuCo2 = Pu2Co  	67  	33.3  	65.5  	605  	Peritectic  

Co-Pu  	L + Pu2Co = Pu3Co  	82  	68  	75  	442  	Peritectic  

Co-Pu  	L = Pu3Co + (Pu) ht3  	88  	76  	100  	405  	Eutectic  

Co-Pu  	Pu3Co + (Pu) ht3 = Pu6Co  	76  	100  	85.7  	395  	Peritectoid  

Co-Pu  	(Pu) ht5 = L + (Pu) ht3  	98  	89  	100  	415  	Catatectic  

Co-Pu  	(Pu) ht5 + (Pu) ht4 + (Pu) ht3  	99.5  	100  	100  	463  	unknown  

Co-Pu  	Pu6Co + (Pu) ht3 + (Pu) ht2  	85.7  	100  	100  	320  	unknown  

Co-Pu  	Pu6Co + (Pu) ht2 + (Pu) ht1  	85.7  	100  	100  	215  	unknown  

Co-Pu  	Pu6Co + (Pu) ht1 + (Pu) rt  	85.7  	100  	100  	125  	unknown  

Co-Re  	L + (Re,Co rt) = (Co) ht  	15  	25  	19  	1550  	Peritectic  

Co-Rh  	L = (Co ht,Rh)  	 	50  	 	1400  	Minimum  

Co-Ru  	L = (Co) ht  	 	10  	 	1400  	Minimum  

Co-Ru  	L + (Ru,Co rt) = (Co) ht  	14  	33  	17  	1450  	Peritectic  

Co-S  	(Co) ht + (Co) rt + Co9S8  	0  	0  	47.3  	422  	unknown  

Co-S  	L = (Co) ht + Co4S3  	40  	0  	42.7  	877  	Eutectic  

Co-S  	L + CoS = Co4S3  	43  	50  	44  	932  	Peritectic  

Co-S  	Co4S3 = (Co) ht + Co9S8  	44  	0  	47.3  	788  	Eutectoid  

Co-S  	Co4S3 + CoS = Co9S8  	44  	51  	47.3  	833  	Peritectoid  

Co-S  	L = CoS  	 	52  	 	1182  	Congruent  

Co-S  	CoS + CoS2 = Co3S4  	54  	65.5  	57.1  	680  	Peritectoid  

Co-Sb  	(Co) ht + (Co) rt + CoSb  	0  	0  	46.5  	422  	unknown  

Co-Sb  	L = (Co) ht + CoSb  	28  	2.5  	43.5  	1118  	Eutectic  

Co-Sb  	L = CoSb  	 	47  	 	1220  	Congruent  

Co-Sb  	L + CoSb = CoSb2 ht  	85  	52.5  	65  	936  	Peritectic  

Co-Sb  	CoSb2 ht = CoSb2 rt  	 	65  	 	377  	Polymorphic  

Co-Sb  	L + CoSb2 ht = CoSb3  	91  	65  	75  	874  	Peritectic  

Co-Sb  	L = CoSb3 + (Sb)  	99  	75  	100  	629  	Eutectic  

Co-Sc  	(Co) ht + (Co) rt + ScCo2  	0  	0  	31  	422  	unknown  

Co-Sc  	L = (Co) ht + ScCo2  	13.7  	0.6  	31  	1140  	Eutectic  

Co-Sc  	L = ScCo2  	 	33.3  	 	1520  	Congruent  

Co-Sc  	L + ScCo2 = ScCo  	57  	36  	48  	1050  	Peritectic  

Co-Sc  	L = ScCo + Sc2Co  	63  	48  	66.7  	820  	Eutectic  

Co-Sc  	L = Sc2Co  	 	66.7  	 	840  	Congruent  

Co-Sc  	L = Sc2Co + Sc3Co  	71.5  	66.7  	77.3  	770  	Eutectic  

Co-Sc  	L + (Sc) rt = Sc3Co  	75  	99.7  	77.3  	870  	Peritectic  

Co-Sc  	L + (Sc) ht + (Sc) rt  	89  	100  	100  	1337  	unknown  

Co-Se  	L1 = L2 + (Co) ht  	4  	0  	33  	1448  	Monotectic  

Co-Se  	L = (Co) ht + Co0.88Sc  	44.5  	0  	50.7  	910  	Eutectic  

Co-Se  	(Co) ht = (Co) rt + Co0.88Sc  	0  	0  	50.7  	420  	Eutectoid  

Co-Se  	(Co) rt + Co0.88Sc = Co9Se8 rt  	0  	50.7  	47.1  	417  	Peritectoid  

Co-Se  	L2 = Co0.88Sc  	 	54  	 	1078  	Congruent  

Co-Se  	L2 = L3 + Co0.88Sc  	70  	98  	59  	952  	Monotectic  

Co-Se  	L3 + Co0.88Sc = CoSe2 rt  	98  	59  	66.7  	938  	Peritectoid  

Co-Se  	L3 = CoSe2 rt + (Se)  	99.5  	66.7  	100  	217  	Eutectic  

Co-Si  	L + (Co) ht = (Co) rt  	21  	16.4  	17.5  	1250  	Peritectic  

Co-Si  	L = (Co) rt + Co3Si ht  	23  	18.4  	25  	1200  	Eutectic  

Co-Si  	L + Co2Si = Co3Si ht  	24.5  	32  	25  	1214  	Peritectic  

Co-Si  	Co3Si ht = (Co) rt + Co2Si  	25  	18  	32  	1193  	Eutectoid  

Co-Si  	L + Co2Si ht = Co2Si  	31  	33  	32.5  	1320  	Peritectic  

Co-Si  	L = Co2Si ht  	 	33.3  	 	1334  	Congruent  

Co-Si  	Co2Si ht = Co2Si + CoSi  	35  	34  	49  	1238  	Eutectoid  

Co-Si  	L = Co2Si ht + CoSi  	40  	35.8  	49  	1286  	Eutectic  

Co-Si  	L = CoSi  	 	50  	 	1460  	Congruent  

Co-Si  	L = CoSi + CoSi2  	61.8  	52  	66.7  	1310  	Eutectic  

Co-Si  	L = CoSi2  	 	66.7  	 	1326  	Congruent  

Co-Si  	L = CoSi2 + (Si)  	77.5  	66.7  	100  	1259  	Eutectic  

Co-Sm  	L = (Co) ht + Sm2Co17  	9.2  	0.04  	10.5  	1327  	Eutectic  

Co-Sm  	L = Sm2Co17  	 	11.5  	 	1347  	Congruent  

Co-Sm  	L + Sm2Co17 = Sm0.95Co5.1 ht  	18  	12.5  	14  	1322  	Peritectic  

Co-Sm  	Sm0.95Co5.1 ht = Sm2Co17 + Sm5Co19  	17  	10.5  	20.8  	810  	Eutectoid  

Co-Sm  	L + Sm0.95Co5.1 ht = Sm5Co19  	26  	18.5  	20.8  	1270  	Peritectic  

Co-Sm  	L + Sm5Co19 = Sm2Co7  	29  	20.8  	22.2  	1241  	Peritectic  

Co-Sm  	L + Sm2Co7 = SmCo3  	33  	22.2  	25  	1200  	Peritectic  

Co-Sm  	L + SmCo3 = SmCo2 rt  	41  	25  	33.3  	1070  	Peritectic  

Co-Sm  	L = SmCo2 rt + Sm5Co2  	63  	33.3  	69.2  	590  	Eutectic  

Co-Sm  	L + Sm3Co = Sm5Co2  	65  	75  	66.7  	613  	Peritectic  

Co-Sm  	L = Sm3Co  	 	75  	 	700  	Congruent  

Co-Sm  	L = Sm3Co + (Sm) rt  	82.6  	75  	100  	670  	Peritectic  

Co-Sm  	L + (Sm) ht2 + (Sm) ht1  	90  	100  	100  	922  	unknown  

Co-Sm  	L + (Sm) ht1 + (Sm) rt  	84  	100  	100  	734  	unknown  

Co-Sn  	(Co) ht = (Co) rt + Co3Sn2 rt  	0.5  	0  	40  	422  	Eutectoid  

Co-Sn  	L = (Co) ht + Co1.5Sn ht  	21  	1  	37  	1125  	Eutectic  

Co-Sn  	L = Co1.5Sn ht  	 	40  	 	1200  	Congruent  

Co-Sn  	L + Co1.5Sn ht = CoSn  	78  	42  	50  	936  	Peritectic  

Co-Sn  	L + CoSn = CoSn2  	97  	50  	66.7  	525  	Peritectic  

Co-Sn  	L = CoSn2 + (Sn) rt  	99  	66.7  	100  	229  	Eutectic  

Co-Sn  	Co1.5Sn ht = Co3Sn2 rt  	 	40 to 42  	 	567  	Polymorphic  

Co-Ta  	(Co) ht + Ta0.8Co2.2 = TaCo3 rhom  	1  	27.5  	22.2  	950  	Peritectoid  

Co-Ta  	L + TaCo2 = Ta0.8Co2.2  	16  	29.9  	28.5  	1450  	Peritectic  

Co-Ta  	L = TaCo2 + Ta7Co6  	43  	35  	44  	1570  	Eutectic  

Co-Ta  	TaCo2 + Ta7Co6 = Ta1.1Co1.9 ht  	35.5  	44  	37  	1540  	Peritectoid  

Co-Ta  	Ta1.1Co1.9 ht = TaCo2 + Ta7Co6  	37  	36  	44  	1130  	Eutectoid  

Co-Ta  	L = Ta7Co6  	 	52  	 	1700  	Congruent  

Co-Ta  	L = Ta7Co6 + Ta2Co  	58  	54  	66.7  	1670  	Eutectic  

Co-Ta  	L + (Ta) = Ta2Co  	65  	80  	66.7  	1800  	Peritectic  

Co-Ta  	L = (Co) ht + Ta0.8Co2.2  	8  	5  	27.5  	1280  	Eutectic  

Co-Ta  	L = TaCo2  	 	33  	 	1620  	Congruent  

Co-Tb  	(Co) ht + (Co) rt + Tb2Co17 rt  	0  	0  	10.5  	422  	unknown  

Co-Tb  	L = (Co) ht + Tb2Co17 rt  	7  	0  	10  	1355  	Eutectic  

Co-Tb  	L = Tb2Co17 rt  	 	10.5  	 	1380  	Congruent  

Co-Tb  	L + Tb2Co17 rt = TbCo5  	18  	11  	16.7  	1355  	Peritectic  

Co-Tb  	L + TbCo5 = Tb2Co7  	24  	17  	22.2  	1325  	Peritectic  

Co-Tb  	L + Tb2Co7 = TbCo3  	26  	22.2  	25  	1315  	Peritectic  

Co-Tb  	L + TbCo3 = TbCo2  	38  	25  	33.3  	1185  	Peritectic  

Co-Tb  	TbCo2 + Tb12Co7 = Tb4Co3 rt  	33.3  	63.2  	57.1  	690  	Peritectoid  

Co-Tb  	L = TbCo2 + Tb12Co7  	62.5  	33.3  	63.2  	695  	Eutectic  

Co-Tb  	L + Tb12Co7 + Tb3Co  	63.2  	63.2  	75  	700  	unknown  

Co-Tb  	L + (Tb) rt = Tb3Co  	72  	100  	75  	840  	Peritectic  

Co-Tb  	L + (Tb) ht + (Tb) rt  	95  	100  	100  	1289  	unknown  

Co-Te  	L1 = L2 + (Co) ht  	3  	35  	0  	1460  	Monotectic  

Co-Te  	(Co) ht + (Co) rt + Co0.8Te  	0  	0  	55  	422  	unknown  

Co-Te  	L2 = (Co) ht + Co0.8Te  	45  	0  	54  	980  	Eutectic  

Co-Te  	L2 = Co0.8Te  	 	56  	 	1015  	Congruent  

Co-Te  	L2 + Co0.8Te = CoTe2  	90  	65  	68  	764  	Peritectic  

Co-Te  	L2 = CoTe2 + (Te)  	100  	69.7  	100  	448.5  	Eutectic  

Co-Th  	(Co) ht + (Co) rt + Th2Co7  	0  	0  	10.5  	422  	unknown  

Co-Th  	L = (Co) ht + Th2Co17  	5  	0  	10.5  	1410  	Eutectic  

Co-Th  	L = Th2Co17  	 	10.5  	 	1460  	Congruent  

Co-Th  	L = Th2Co17 + ThCo5  	10  	10.5  	14  	1300  	Eutectic  

Co-Th  	L = ThCo5  	 	16.7  	 	1425  	Congruent  

Co-Th  	L + ThCo5 = Th2Co7 ht  	32  	16.7  	22.2  	1125  	Peritectic  

Co-Th  	Th2Co7 ht = Th2Co7 rt  	 	22.2  	 	1100  	Polymorphic  

Co-Th  	L = Th2Co7 rt + ThCo  	39  	22.2  	50  	960  	Eutectic  

Co-Th  	L = ThCo  	 	50  	 	1125  	Congruent  

Co-Th  	L = ThCo + Th7Co3  	62  	50  	70  	1025  	Eutectic  

Co-Th  	L = Th7Co3  	 	70  	 	1130  	Congruent  

Co-Th  	L = Th7Co3 + (Th) rt  	80  	70  	100  	1100  	Eutectic  

Co-Th  	L + (Th) ht + (Th) rt  	88  	100  	100  	1360  	unknown  

Co-Ti  	L + (Co) ht = TiCo3  	21  	14.4  	19.3  	1190  	Peritectic  

Co-Ti  	L = TiCo3 + Ti0.9Co2.1  	24.5  	23  	28  	1170  	Peritectic  

Co-Ti  	L + TiCo2 = Ti0.9Co2.1  	29  	33  	31.25  	1215  	Peritectic  

Co-Ti  	L + TiCo = TiCo2  	33  	45  	33.3  	1235  	Peritectic  

Co-Ti  	L = TiCo  	 	49  	 	1325  	Congruent  

Co-Ti  	L + TiCo = Ti2Co cub1  	72.9  	51  	66.7  	1058  	Peritectic  

Co-Ti  	L = Ti2Co cub1 + (Ti) ht  	76.8  	67.1  	85.5  	1020  	Eutectic  

Co-Ti  	(Ti) ht = Ti2Co cub1 + (Ti) rt  	93  	66.7  	99.2  	685  	Eutectoid  

Co-U  	(Co) ht + (Co) rt + UCo5  	0  	0  	15.4  	422  	unknown  

Co-U  	L = (Co) ht + UCo5  	5  	0  	15.4  	1120  	Eutectic  

Co-U  	L = UCo5  	 	15.4  	 	1130  	Congruent  

Co-U  	L = UCo5 + UCo4  	18.5  	15.4  	20  	1100  	Eutectic  

Co-U  	L = UCo4  	 	20  	 	1120  	Congruent  

Co-U  	UCo4 + UCo2 = UCo3 rt  	20  	29  	25  	830  	Peritectoid  

Co-U  	L = UCo4 + UCo2  	23  	20  	27  	1090  	Eutectic  

Co-U  	L = UCo2  	 	33.3  	 	1185  	Congruent  

Co-U  	L + UCo2 = UCo  	58  	33.3  	50  	805  	Peritectic  

Co-U  	L = UCo + U6Co  	62.5  	50  	85.7  	734  	Eutectic  

Co-U  	L + (U) ht2 = U6Co  	79  	98.4  	85.7  	826  	Peritectic  

Co-U  	U6Co + (U) ht1 + (U) rt  	85.7  	100  	100  	668  	unknown  

Co-U  	(U) ht2 = U6Co + (U) ht1  	99.5  	85.7  	100  	756  	Eutectoid  

Co-V  	(Co) ht = (Co) rt + VCo3 rt  	6.5  	3.5  	22  	400  	Eutectoid  

Co-V  	(Co) ht = VCo3 rt  	 	25  	 	1070  	Maximum  

Co-V  	L = (Co) ht + V0.6Co0.4  	41.5  	35  	45  	1248  	Eutectic  

Co-V  	(Co) ht = VCo3 rt + V0.6Co0.4  	34  	32  	45  	1026  	Eutectoid  

Co-V  	L + (V) = V0.6Co0.4  	66  	78  	67  	1422  	Peritectic  

Co-V  	V0.6Co0.4 + (V) = V3Co rt  	71  	84  	75  	1025  	Peritectoid  

Co-W  	(Co) ht + (Co) rt + WCo3 rt  	0  	0  	22.9  	422  	unknown  

Co-W  	(Co) ht + W6Co7 = WCo3 rt  	13  	43.1  	25.3  	1093  	Peritectoid  

Co-W  	L = (Co) ht + W6Co7  	21  	17.5  	43.3  	1471  	Eutectic  

Co-W  	L + (W) = W6Co7  	32  	99.1  	48.5  	1689  	Peritectic  

Co-Y  	L = (Co) ht + Y2Co17 rhom  	7  	0  	10  	1340  	Eutectic  

Co-Y  	Y2Co17 rhom = Y2Co17 hex  	 	10 to 11  	 	1300  	Polymorphic  

Co-Y  	L + Y2Co17 rhom = YCo5  	12  	11  	14  	1335  	Eutectic  

Co-Y  	L = YCo5  	 	15.5  	 	1345  	Congruent  

Co-Y  	L + YCo5 = Y2Co7  	28  	17.5  	22.2  	1320  	Peritectic  

Co-Y  	L + Y2Co7 = YCo3  	31  	22.2  	25  	1308  	Peritectic  

Co-Y  	L + YCo3 = YCo2  	43.2  	25  	33.3  	1154  	Peritectic  

Co-Y  	L + YCo2 = Y2Co3  	55.5  	33.3  	40  	866  	Peritectic  

Co-Y  	L + Y2Co3 = YCo  	58  	40  	50  	798  	Peritectic  

Co-Y  	Y2Co3 + YCo = Y6Co7 rt  	40  	50  	45.4  	775  	Peritectoid  

Co-Y  	L + YCo = Y8Co5  	62  	50  	61.5  	740  	Peritectic  

Co-Y  	YCo + Y8Co5 = Y4Co3 rt  	50  	61.5  	57.1  	732  	Peritectoid  

Co-Y  	L = Y8Co5 + Y3Co  	63  	61.5  	75  	783  	Eutectic  

Co-Y  	L + (Y) rt = Y3Co  	71.4  	100  	75  	889  	Peritectic  

Co-Y  	L + (Y) ht + (Y) rt  	96  	100  	100  	1478  	unknown  

Co-Yb  	(Co) ht + (Co) rt + Yb2Co17  	0  	0  	10.5  	422  	unknown  

Co-Yb  	L = YbCo2  	 	33.3  	 	1400  	Congruent  

Co-Yb  	L1 = L2 + YbCo2  	34.5  	33.3  	95  	1310  	Monotectic  

Co-Yb  	L2 = YbCo2 + (Yb) ht  	99  	33.3  	100  	819  	Eutectic  

Co-Yb  	YbCo2 + (Yb) ht + (Yb) rt  	33.3  	100  	100  	795  	unknown  

Co-Zn  	L + (Co) ht = ZnCo ht  	63  	37.5  	48.5  	966  	Peritectic  

Co-Zn  	(Co) ht + ZnCo ht = Zn0.5Co0.5 rt  	37.5  	48  	47.9  	925  	Peritectoid  

Co-Zn  	ZnCo ht = L + Zn0.5Co0.5 rt  	51  	67  	50.9  	924  	Catatectic  

Co-Zn  	L + Zn0.5Co0.5 rt = Zn4Co  	70  	54  	69  	895  	Peritectic  

Co-Zn  	L + Zn4Co = Zn8Co ht  	93.1  	84  	88  	764  	Peritectic  

Co-Zn  	Zn4Co + Zn8Co ht = Zn8Co rt  	85.4  	88  	87.4  	690  	Peritectoid  

Co-Zn  	L + Zn13Co + (Zn)  	100  	92.8  	100  	419.58  	unknown  

Co-Zn  	Zn8Co ht = L + Zn8Co rt  	89  	97  	88.6  	675  	Catatectic  

Co-Zn  	L + Zn8Co rt = Zn13Co  	99.1  	88.6  	91  	566  	Peritectic  

Co-Zr  	(Co) ht + (Co) rt + Zr2Co11  	0  	0  	15.5  	422  	unknown  

Co-Zr  	L+ Zr6Co23 = Zr2Co11  	13.5  	20.7  	15.5  	1272  	Peritectic  

Co-Zr  	L = ZrCo2  	 	33.3  	 	1600  	Congruent  

Co-Zr  	L = ZrCo2 + ZrCo  	46.6  	35  	50  	1312  	Eutectic  

Co-Zr  	L = ZrCo  	 	50  	 	1400  	Congruent  

Co-Zr  	L = ZrCo + Zr2Co rt  	65  	50  	66.7  	1061  	Eutectic  

Co-Zr  	L = Zr2Co rt  	 	66.7  	 	1120  	Congruent  

Co-Zr  	L = Zr2Co rt + (Zr) ht  	78.5  	66.7  	95  	961  	Eutectic  

Co-Zr  	(Zr) ht = Zr2Co rt + (Zr) rt  	96  	66.7  	97.5  	834  	Eutectoid  

Co-Zr  	L = (Co) ht + Zr2Co11  	9.5  	1  	15.5  	1232  	Eutectic  

Co-Zr  	L+ ZrCo2 = Zr6Co23  	17  	27  	20.7  	1452  	Peritectic  



Found: 444 reactions

Return to Contents 



ASM Alloy Phase Diagrams Center, P. Villars, editor-in-chief; H. Okamoto and K. Cenzual, section editors;

http://www1.asminternational.org/AsmEnterprise/APD, ASM International, Materials Park, OH, USA, 2006-2015

© ASM International 2015. All Rights Reserved. Version 1.0.5.0



 	Alloy Phase Diagram Database™	Element 1: Element 2: Element 3:  

HomeExplorerSearchToolsHelp

 

Special Points Table



Return to Contents



Chemical System	Reaction	%A	%B	%C	Temperature, °C 	Reaction type 

Ac-Cr  	L = (Ac) + (Cr)  	30  	0  	100  	700  	Eutectic  

Ag-Cr  	L2 = L1 + (Cr)  	97  	3  	100  	1450  	Monotectic  

Ag-Cr  	L1 = (Ag) + (Cr)  	0  	0  	100  	960.9  	Eutectic  

Al-Cr  	L + Cr7Al45 = (Al)  	0  	12.4  	0.5  	661.5  	Peritectic  

Al-Cr  	L + Cr2Al11 (O) = Cr7Al45  	1.1  	15.2  	13.7  	790  	Peritectic  

Al-Cr  	L + Cr4Al9 Al+ rt = Cr2Al11 (O)  	6.5  	18.5  	17  	940  	Peritectic  

Al-Cr  	L + Cr4Al9 rt = Cr4Al9 Al+ rt  	14.5  	30  	20  	1030  	Peritectic  

Al-Cr  	Cr4Al9 ht = L + Cr4Al9 rt  	30  	16  	30  	1060  	Catatectic  

Al-Cr  	Cr4Al9 Al+ rt + Cr4Al9 rt + Cr9.5Al16+ rt  	20  	30  	30  	700  	unknown  

Al-Cr  	L + Cr5Al8 ht = Cr4Al9 ht  	22.5  	35.5  	33  	1170  	Peritectic  

Al-Cr  	Cr4Al9 ht + Cr4Al9 rt + Cr9.5Al16 rt  	33.5  	33.5  	36  	1080  	unknown  

Al-Cr  	L + (Cr) = Cr5Al8 ht  	40  	35  	54  	1350  	Peritectic  

Al-Cr  	Cr4Al9 ht + Cr5Al8 ht + Cr9.5Al16 rt  	33  	36  	36  	1150  	unknown  

Al-Cr  	Cr5Al8 ht + Cr9.5Al16 rt + (Cr)  	41.5  	56.5  	56.5  	1120  	unknown  

Al-Cr  	(Cr) = Cr9.5Al16 rt + Cr2Al rt  	61  	42  	65.5  	870  	Eutectoid  

Al-Cr  	Cr2Al rt + (Cr) = Cr4Al rt  	71  	96.5  	76.5  	400  	Peritectoid  

Am-Cr  	L + (Am) ht2 + (Am) ht1  	9  	0  	0  	1077  	unknown  

Am-Cr  	L = (Am) ht1 + (Cr)  	30  	0  	100  	828  	Eutectic  

Am-Cr  	(Am) ht1 + (Am) rt + (Cr)  	0  	0  	100  	769  	unknown  

As-Cr  	L = Cr2As ht  	 	66.7  	 	1250  	Congruent  

As-Cr  	Cr2As ht = Cr2As rt  	 	66.7  	 	1000  	Polymorphic  

Au-Cr  	L + (Cr) = (Au)  	47  	23.9  	98  	1160  	Peritectic  

Au-Cr  	(Au) = Au4Cr rt  	 	21  	 	340  	Maximum  

Au-Cr  	(Au) = Au4Cr + (Cr)  	24  	23  	99  	320  	Eutectoid  

B-Cr  	L = (B) rhom1 + B2Cr  	17  	2  	33.3  	1830  	Eutectic  

B-Cr  	(B) rhom1 + CrB2 = CrB4 rt  	0  	33.3  	20  	1500  	Peritectoid  

B-Cr  	L = CrB2  	 	33.3  	 	2200  	Congruent  

B-Cr  	L + CrB2 = Cr3B4  	44  	33.3  	42.9  	2070  	Peritectic  

B-Cr  	L = Cr3B4 + CrB  	46.5  	42.9  	50  	2050  	Eutectic  

B-Cr  	L = CrB  	 	50  	 	2100  	Congruent  

B-Cr  	L + CrB = Cr5B3  	66  	50  	62.5  	1900  	Peritectic  

B-Cr  	L + Cr5B3 = Cr2B  	69  	62.5  	66.7  	1870  	Peritectic  

B-Cr  	L = Cr2B + (Cr)  	86.5  	66.7  	100  	1630  	Eutectic  

Be-Cr  	L + (Be) ht + (Be) rt  	2  	0  	0  	1270  	unknown  

Be-Cr  	L = (Be) rt + Be12Cr  	3  	0  	7.7  	1222  	Eutectic  

Be-Cr  	L = Be12Cr  	 	7.7  	 	1338  	Congruent  

Be-Cr  	L = Be12Cr + Be2Cr  	12  	7.7  	33.3  	1247  	Eutectic  

Be-Cr  	L = Be2Cr  	 	33.3  	 	1840  	Congruent  

Be-Cr  	L = Be2Cr + (Cr)  	67  	33.3  	90.8  	1514  	Eutectic  

Bi-Cr  	L2 = L1 + (Cr)  	95  	9  	100  	1553  	Monotectic  

Bi-Cr  	L1 = (Bi) + (Cr)  	0  	0  	100  	271.442  	unknown  

C-Cr  	L = (Cr) + Cr23C6  	86  	99.7  	80  	1534  	Eutectic  

C-Cr  	L + Cr7C3 = Cr23C6  	83  	71.5  	79  	1576  	Peritectic  

C-Cr  	L = Cr7C3  	 	70  	 	1766  	Congruent  

C-Cr  	L = Cr7C3 + Cr3C2  	67.4  	68.5  	60.5  	1727  	Eutectic  

C-Cr  	L + ? = Cr3C2  	63  	 	63  	1811  	Peritectic  

Cd-Cr  	L2 = L1 + (Cr)  	98  	3  	100  	1820  	Monotectic  

Cd-Cr  	L1 + (Cd) + (Cr)  	0  	0  	100  	321.108  	unknown  

Ce-Cr  	L2 = L1 + (Cr)  	98  	29  	99  	1790  	Monotectic  

Ce-Cr  	L1 = (Ce) ht1 + (Cr)  	5  	1.5  	100  	785  	Eutectic  

Ce-Cr  	(Ce) ht1 = (Ce) ht2 + (Cr)  	1  	0.5  	100  	715  	Eutectoid  

Ce-Cr  	(Ce) ht2 + (Ce) rt + (Cr)  	0  	0  	100  	61  	unknown  

Cl-Cr  	L = (Cr) + CrCl2  	34.06  	100  	33.33  	806  	Eutectic  

Cm-Cr  	L + (Cm) ht1 + (Cm) rt  	5  	0  	0  	1277  	unknown  

Cm-Cr  	L = (Cm) rt + (Cr)  	41  	0  	100  	860  	Eutectic  

Co-Cr  	L = (Co) ht + (Cr)  	44  	40  	47  	1395  	Eutectic  

Co-Cr  	(Co) ht + Cr0.6Co0.4 rt = (Co) rt  	36.5  	53.6  	38.3  	967  	Peritectoid  

Co-Cr  	(Cr) = (Co) ht + Cr0.6Co0.4 rt  	52.5  	43  	55  	1260  	Eutectoid  

Co-Cr  	(Cr) = Cr0.6Co0.4 rt  	 	59  	 	1283  	Maximum  

Cr-Cs  	L + (Cr) + (Cs)  	100  	0  	100  	28.38  	unknown  

Cr-Cu  	L = (Cr) + (Cu)  	98.44  	0.2  	99.11  	1076.6  	Eutectic  

Cr-Dy  	L1 = L2 + (Cr)  	20  	80  	0  	1707.8  	Monotectic  

Cr-Dy  	L2 = (Cr) + (Dy) rt  	95.6  	0  	100  	1344.5  	Eutectic  

Cr-Dy  	L2 + (Dy) ht + (Dy) rt  	98  	100  	100  	1381  	unknown  

Cr-Er  	L = (Cr) + (Er)  	89  	0  	100  	1414.6  	Eutectic  

Cr-Eu  	L2 + (Cr) + (Eu)  	100  	0  	100  	822  	unknown  

Cr-F  	L = CrF2  	 	66.7  	 	894  	Congruent  

Cr-F  	L = CrF2 + Cr2F5  	68.1  	66.8  	70.6  	831  	Eutectic  

Cr-F  	L + CrF3 = Cr2F5  	69.6  	74.3  	70.9  	997  	Peritectic  

Cr-F  	L = CrF3  	 	75  	 	1404  	Congruent  

Cr-Fe  	L = (Cr,Fe rt)  	 	79  	 	1513  	Minimum  

Cr-Fe  	(Cr,Fe) = Cr0.48Fe0.52 ht  	 	53  	 	830  	Maximum  

Cr-Fe  	Cr0.48Fe0.52 ht = (Cr) + (Fe) rt  	51  	11  	93  	440  	Peritectoid  

Cr-Fe  	(Fe) ht = (Fe) rt  	 	93  	 	846  	Minimum  

Cr-Ga  	L + (Cr) = Cr3Ga ht  	33  	16  	23  	1620  	Peritectic  

Cr-Ga  	Cr3Ga ht = Cr3Ga rt  	 	23  	 	1100  	Polymorphic  

Cr-Ga  	L + Cr3Ga rt = CrGa ht  	83  	23  	50  	880  	Peritectic  

Cr-Ga  	CrGa ht = Cr3Ga rt + Cr3Ga4  	50  	23  	56.6  	760  	Eutectoid  

Cr-Ga  	L + CrGa = Cr3Ga4  	92.5  	50  	56.6  	775  	Peritectic  

Cr-Ga  	L + Cr3Ga4 = CrGa3  	97.5  	56.6  	77  	700  	Peritectic  

Cr-Ga  	L + CrGa3 + (Ga)  	100  	77  	100  	29.7741  	unknown  

Cr-Gd  	L1 = L2 + (Cr)  	11  	89  	0  	1760.5  	Monotectic  

Cr-Gd  	L2 = (Cr) + (Gd) ht  	98.2  	0  	100  	1278.1  	Eutectic  

Cr-Gd  	(Cr) + (Dy) ht + (Dy) rt  	0  	100  	100  	1235  	unknown  

Cr-Ge  	L + (Cr) = Cr3Ge  	29  	11  	23  	1564  	Peritectic  

Cr-Ge  	L + Cr11Ge8 = CrGe  	68  	42.1  	50  	998  	Peritectic  

Cr-Ge  	L + CrGe = Cr11Ge19  	78  	50  	63.3  	928  	Peritectic  

Cr-Ge  	L = Cr11Ge19 + (Ge)  	85  	63.3  	99.7  	895  	Eutectic  

Cr-Ge  	L + Cr3Ge = Cr5Ge3 ht  	47  	25.1  	37.5  	1262  	Peritectic  

Cr-Ge  	Cr5Ge3 ht = Cr5Ge3 rt  	 	37.4-38.2  	 	1002  	Polymorphic  

Cr-Ge  	L + Cr5Ge3 ht = Cr11Ge8  	53  	38.2  	42.1  	1170  	Peritectic  

Cr-Hf  	L + (Cr) = HfCr2 ht  	13  	0  	33  	1665  	Eutectic  

Cr-Hf  	L = HfCr2 ht  	 	33  	 	1825  	Congruent  

Cr-Hf  	HfCr2 ht = HfCr2 rt  	 	33 to 35  	 	1335  	Polymorphic  

Cr-Hf  	L = HfCr2 ht + (Hf) ht  	70  	35  	84  	1500  	Eutectic  

Cr-Hf  	(Hf) ht = HfCr2 ht + (Hf) rt  	88  	35  	99  	1370  	Eutectoid  

Cr-Hg  	L + (Cr) + (Hg) lt  	100  	0  	100  	-38.829  	unknown  

Cr-Ho  	L1 = L2 + (Cr)  	15.6  	84.4  	0  	1731  	Monotectic  

Cr-Ho  	L2 = (Cr) + (Ho)  	95.5  	0  	100  	1415.7  	Eutectic  

Cr-I  	L + ? + CrI2 orth  	66.7  	 	66.7  	867  	unknown  

Cr-I  	L = CrI2 orth + CrI3  	69  	66.7  	75  	831  	Eutectic  

Cr-I  	L = CrI3  	 	75  	 	857  	Congruent  

Cr-In  	L1 = L2 + (Cr)  	1  	94  	0  	1860  	Monotectic  

Cr-In  	L2 + (Cr) = CrIn3 ht  	95  	0  	75  	1200  	Peritectic  

Cr-In  	(Cr) + CrIn3 ht = CrIn2  	0  	75  	66.7  	800  	Peritectoid  

Cr-In  	CrIn3 ht = L2 + CrIn2  	75  	97  	66.7  	600  	Catatectic  

Cr-In  	L2 + CrI2 = (In)  	99  	75  	93  	200  	Peritectic  

Cr-Ir  	L = (Cr) + Cr3Ir  	15  	12  	17  	1680  	Eutectic  

Cr-Ir  	L + Cr0.5Ir0.5 = Cr3Ir  	24  	32  	26  	1750  	Peritectic  

Cr-Ir  	L + (Ir) = Cr0.5Ir0.5  	58  	73  	70  	2200  	Peritectic  

Cr-K  	L + (Cr) + (K)  	100  	0  	100  	63.71  	unknown  

Cr-La  	L1 = L2 + (Cr)  	2.4  	97.6  	0  	1835.1  	Monotectic  

Cr-La  	L2 = (Cr) + (La) ht2  	99.97  	0  	100  	917.3  	Eutectic  

Cr-La  	(Cr) + (La) ht2 +(La) ht1  	100  	0  	100  	965  	unknown  

Cr-La  	(Cr) + (La) ht1 +(La) rt  	100  	0  	100  	310  	unknown  

Cr-Li  	L + (Cr) + (Li) rt  	100  	0  	100  	180.6  	unknown  

Cr-Lu  	L = (Cr) + (Lu)  	71.1  	0  	100  	1402.8  	Eutectic  

Cr-Mg  	L1+ L2 + (Cr)  	0  	99  	0  	1902  	unknown  

Cr-Mg  	L2 + (Cr) + (Mg)  	100  	0  	100  	650  	unknown  

Cr-Mn  	(Cr) + CrMn3 ht1 = Cr2Mn3 ht  	54  	75  	65.3  	926  	Peritectoid  

Cr-Mn  	Cr2Mn3 ht = Cr2Mn3 rt  	 	60.2 - 65.3  	 	600  	Polymorphic  

Cr-Mn  	L + (Cr) = CrMn3 ht2  	81  	71.4  	73  	1312  	Peritectic  

Cr-Mn  	CrMn3 ht1 = CrMn3 rt  	 	75 - 79  	 	800  	Polymorphic  

Cr-Mn  	CrMn3 ht2 = (Cr) + CrMn3 ht1  	73.5  	69  	75  	999  	Eutectoid  

Cr-Mn  	CrMn3 ht2 + (Mn) ht2 = CrMn3 ht1  	78  	93.2  	79  	1010  	Peritectoid  

Cr-Mn  	L + CrMn3 ht2 = (Mn) ht3  	89  	77  	85  	1278  	Peritectic  

Cr-Mn  	(Mn) ht3 = CrMn3 ht2 + (Mn) ht2  	85.5  	78  	93  	1020  	Eutectoid  

Cr-Mn  	(Mn) ht2 = CrMn3 ht1 + (Mn) ht1  	93.5  	79  	97  	1000  	Eutectoid  

Cr-Mn  	CrMn3 ht1 + (Mn) ht1 = (Mn) rt  	79  	94  	91  	900  	Peritectoid  

Cr-Mo  	(Cr,Mo) = (Cr) + (Mo)  	 	40  	 	880  	Critical  

Cr-Mo  	L = (Cr,Mo)  	 	13  	 	1820  	Minimum  

Cr-N  	L = (Cr) + Cr2N  	13.4  	4.4  	18  	1640  	Eutectic  

Cr-N  	L = Cr2N  	 	32.9  	 	1800  	Congruent  

Cr-Na  	L + (Cr) + (Na) rt  	100  	0  	100  	97.8  	unknown  

Cr-Na  	(Cr) + (Na) rt + (Na) lt  	0  	100  	100  	-237  	unknown  

Cr-Nb  	L = (Cr) + NbCr2 ht  	18.5  	5.6  	30.8  	1668  	Eutectic  

Cr-Nb  	L = NbCr2 ht  	 	33.5  	 	1730  	Congruent  

Cr-Nb  	NbCr2 ht = (Cr) + NbCr2 rt  	30.5  	4.5  	31.5  	1585  	Eutectoid  

Cr-Nb  	NbCr2 ht + (Nb) = NbCr2 rt  	38  	79  	39.5  	1625  	Peritectoid  

Cr-Nb  	L = NbCr2 ht + (Nb)  	49.5  	38.2  	75.6  	1703  	Eutectic  

Cr-Nd  	L1 = L2 + (Cr)  	6.6  	93.4  	0  	1795.2  	Monotectic  

Cr-Nd  	L2 = (Cr) + (Nd) ht  	99.75  	0  	100  	1015.9  	Eutectic  

Cr-Nd  	(Cr) + (Nd) ht +(Nd) rt  	100  	0  	100  	863  	unknown  

Cr-Ni  	L = (Cr) + (Ni)  	44  	32  	50  	1345  	Eutectic  

Cr-Ni  	(Cr) + (Ni) = CrNi2 rt  	2  	67  	66  	590  	Peritectoid  

Cr-Np  	L = (Cr) + (Np) ht1  	83  	0  	100  	503  	Eutectic  

Cr-Np  	L + (Np) ht2 + (Np) ht1  	 	95  	 	576  	unknown  

Cr-O  	L1 = L2 + (Cr)  	2.5  	45  	0  	1890  	Monotectic  

Cr-O  	L2 = (Cr) + Cr3O4 ht  	49.5  	0  	57.1  	1670  	Eutectic  

Cr-O  	L + Cr2O3 = Cr3O4 ht  	50.5  	60  	57.1  	1710  	Peritectoid  

Cr-O  	Cr3O4 ht = (Cr) + Cr2O3  	57.1  	0  	60  	1660  	Eutectoid  

Cr-Os  	L = (Cr)  	 	15  	 	1900  	Congruent  

Cr-Os  	(Cr) + Cr0.67Os0.33 = Cr3Os rt  	20  	30  	25  	1540  	Peritectic  

Cr-Os  	(Cr) + (Os) = Cr0.67Os0.33  	22  	45  	33  	1673  	Peritectoid  

Cr-Os  	Cr0.67Os0.33 = Cr3Os rt + (Cr)  	33  	29  	50  	975  	Eutectoid  

Cr-Os  	L = (Cr) + (Os)  	33  	30  	35  	1843  	Eutectic  

Cr-P  	L = (Cr) + Cr3P  	15.4  	0  	25  	1371  	Eutectic  

Cr-P  	L + Cr12P7 = Cr3P  	24  	36.8  	25  	1506  	Peritectic  

Cr-P  	L = Cr12P7  	 	36.8  	 	1723  	Congruent  

Cr-Pb  	L1 = L2 + (Cr)  	9  	97  	0  	1470  	Monotectic  

Cr-Pb  	L2 = (Cr) + (Pb)  	100  	0  	100  	327  	Eutectic  

Cr-Pd  	L = (Cr) + (Pd)  	44  	1  	50  	1315  	Eutectic  

Cr-Pd  	(Cr) + (Pd) = Cr0.495Pd0.505 rt  	1  	63  	50  	570  	Peritectoid  

Cr-Pd  	Cr0.495Pd0.505 rt + (Pd) = Cr1.33Pd2.67 rt  	52  	66  	60  	505  	Peritectoid
