Repository: avinash2692/material_genome

File: melting_points copy.txt (part 9 of 42)
Chemical System	Reaction	%A	%B	%C	Temperature, °C  	Reaction type  
Cr-Pm  	L1 = L2 + (Cr)  	13.8  	86.2  	0  	1742.2  	Monotectic  

Cr-Pm  	L2 = (Cr) + (Pm) ht  	99.28  	0  	100  	1028.8  	Eutectic  

Cr-Pm  	(Cr) + (Pm) ht + (Pm)  	0  	100  	100  	890  	unknown  

Cr-Pr  	L1 = L2 + (Cr)  	6.5  	93.5  	0  	1795.5  	Monotectic  

Cr-Pr  	L2 = (Cr) + (Pr) ht  	99.86  	0  	100  	928.3  	Eutectic  

Cr-Pr  	(Cr) + (Pr) ht + (Pr)  	0  	100  	100  	795  	unknown  

Cr-Pt  	L = (Cr) + Cr3.06Pt0.94  	13  	10  	17  	1050  	Eutectic  

Cr-Pt  	L = Cr3.06Pt0.94  	 	18  	 	1600  	Congruent  

Cr-Pt  	L = Cr3.06Pt0.94 + (Pt)  	24  	20  	29  	1530  	Eutectic  

Cr-Pt  	L = (Pt)  	 	80  	 	1785  	Congruent  

Cr-Pu  	L = (Cr) + (Pu) ht5  	99.16  	33.3  	100  	620  	Eutectic  

Cr-Pu  	(Cr) + (Pu) ht5 + (Pu) ht4  	0  	100  	100  	483  	unknown  

Cr-Pu  	(Cr) + (Pu) ht4 + (Pu) ht3  	0  	100  	100  	463  	unknown  

Cr-Pu  	(Cr) + (Pu) ht3 + (Pu) ht2  	0  	100  	100  	320  	unknown  

Cr-Pu  	(Cr) + (Pu) ht2 + (Pu) ht1  	0  	100  	100  	215  	unknown  

Cr-Pu  	(Cr) + (Pu) ht1 + (Pu) rt  	0  	100  	100  	125  	unknown  

Cr-Rb  	L = (Cr) + (Rb)  	100  	0  	100  	39  	Eutectic  

Cr-Re  	L + Cr0.4Re0.6 = (Cr)  	39.7  	5.2  	49.5  	2280  	Peritectic  

Cr-Re  	L + (Re) = Cr0.4Re0.6  	45.7  	77.6  	62.5  	2362  	Peritectic  

Cr-Re  	Cr0.4Re0.6 = (Cr) + (Re)  	65.5  	25.5  	95.5  	265  	Eutectoid  

Cr-Rh  	L = (Cr) + Cr0.5Rh0.5  	27  	20  	32  	1475  	Eutectic  

Cr-Rh  	L + (Rh) = Cr0.5Rh0.5  	60  	69  	66  	1700  	Peritectic  

Cr-Rh  	(Cr) + Cr0.5Rh0.5 = Cr3Rh rt  	19  	34  	23  	1265  	Peritectoid  

Cr-Ru  	(Cr) + (Ru) = Cr0.67Ru0.33 ht  	32  	48  	33  	1580  	Peritectoid  

Cr-Ru  	(Cr) + Cr0.67Ru0.33 ht = Cr3Ru ht  	23  	32  	25  	1000  	Peritectoid  

Cr-Ru  	Cr0.67Ru0.33 ht = Cr3Ru ht + (Ru)  	33  	25  	50  	800  	Eutectoid  

Cr-Ru  	Cr3Ru ht = (Cr) + (Ru)  	25  	19  	51  	750  	Eutectoid  

Cr-Ru  	L = (Cr) + (Ru)  	37  	32  	48  	1610  	Eutectic  

Cr-S  	L1 = L2 + (Cr)  	3.5  	38  	0  	1550  	Monotectic  

Cr-S  	L2 = (Cr) + CrS ht  	44  	0  	50  	1350  	Eutectic  

Cr-S  	(Cr) + CrS ht = CrS rt  	0  	51  	49.3  	597  	Peritectoid  

Cr-S  	L2 = CrS ht  	 	50  	 	1565  	Congruent  

Cr-S  	CrS ht = CrS rt + Cr0.875S  	52  	49.3  	53  	280  	Eutectoid  

Cr-S  	CrS ht(1) + CrS ht(2) = Cr0.875S  	52  	53.5  	53  	320  	Syntectoid  

Cr-S  	CrS ht = Cr0.875S + Cr5S6  	53.5  	53  	54  	300  	Eutectoid  

Cr-S  	CrS ht + Cr3S4 rt = Cr5S6  	53.5  	56  	54  	330  	Peritectoid  

Cr-S  	CrS ht + Cr2S3 Cr+ rt =Cr3S4 rt  	58  	59  	58.5  	1150  	Peritectoid  

Cr-S  	CrS ht + Cr2S3 = Cr2S3 Cr+ rt  	58.6  	60  	59  	1200  	Peritectoid  

Cr-S  	L3 + CrS ht = Cr2S3  	98.5  	58.5  	60  	1250  	Peritectic  

Cr-S  	L2 = L3 + CrS ht  	67.5  	98  	59  	1300  	Monotectic  

Cr-Sb  	L = (Cr) + CrSb  	42  	5  	47  	1102  	Eutectic  

Cr-Sb  	L = CrSb  	 	50  	 	1113  	Congruent  

Cr-Sb  	L + CrSb = CrSb2  	89  	50  	66.7  	718  	Peritectic  

Cr-Sb  	L = CrSb2 + (Sb)  	95.5  	66.7  	100  	620  	Eutectic  

Cr-Sc  	L = (Cr) + (Sc) ht  	65  	2  	94  	1090  	Eutectic  

Cr-Sc  	(Sc) ht = (Cr) + (Sc) rt  	95  	1.5  	98  	990  	Eutectoid  

Cr-Se  	L1 = L2 + (Cr)  	5  	0  	40  	1700  	Monotectic  

Cr-Se  	L = (Cr) + Cr0.67Se ht2  	45  	0  	50  	1400  	Eutectic  

Cr-Se  	L = Cr0.67Se ht2  	 	49.5  	 	1550  	Congruent  

Cr-Se  	Cr0.67Se ht2 = Cr0.67Se ht1  	 	51-60  	 	1100  	Polymorphic  

Cr-Se  	Cr0.67Se ht1 = (Cr) + Cr7Se8 rt  	53  	0  	53.5  	362  	Eutectoid  

Cr-Se  	Cr0.67Se ht1 = Cr7Se8 rt  	 	53.7  	 	500  	Polymorphic  

Cr-Se  	Cr0.67Se ht1 = Cr7Se8 rt + Cr3Se4 rt  	55  	54  	55.5  	460  	Eutectoid  

Cr-Se  	Cr0.67Se ht1 = Cr3Se4 rt  	 	57  	 	900  	Polymorphic  

Cr-Se  	Cr0.67Se ht1 = Cr3Se4 rt + Cr2Se3 Cr+ ht  	59  	58.5  	59.5  	790  	Eutectoid  

Cr-Se  	Cr0.67Se ht1 = Cr2Se3 Cr+ ht  	 	59.5  	 	810  	Polymorphic  

Cr-Se  	Cr2Se3 Cr+ ht = Cr3Se4 + Cr2Se3 rt  	59.5  	58.5  	60  	500  	Eutectoid  

Cr-Se  	Cr0.67Se ht1 = Cr2Se3 Cr+ ht + Cr2Se3 rt  	59.8  	59.5  	60  	800  	Eutectoid  

Cr-Se  	Cr0.67Se ht1 = Cr2Se3 rt  	 	60  	 	805  	Polymorphic  

Cr-Se  	L = Cr5Se8 + (Se)  	100  	61.5  	100  	220  	Eutectic  

Cr-Se  	Cr0.67Se ht1 = Cr2Se3 rt + Cr5Se8  	60.8  	60.5  	61.5  	687  	Eutectoid  

Cr-Si  	L = Cr5Si3  	 	37.5  	 	1680  	Congruent  

Cr-Si  	L + Cr5Si3 = CrSi  	55  	37.5  	50  	1440  	Peritectic  

Cr-Si  	L = CrSi + CrSi2  	57  	50  	65.7  	1435  	Eutectic  

Cr-Si  	L = CrSi2  	 	66.7  	 	1465  	Congruent  

Cr-Si  	L = CrSi2 + (Si)  	87  	67.5  	100  	1335  	Eutectic  

Cr-Si  	L = (Cr) + Cr3Si  	16  	11.7  	23.5  	1680  	Eutectic  

Cr-Si  	L = Cr3Si  	 	25.5  	 	1770  	Congruent  

Cr-Si  	L = Cr3Si + Cr5Si3  	36.5  	27.5  	37.5  	1675  	Eutectic  

Cr-Sm  	L = L1 + L2  	 	50  	 	2455  	Critical  

Cr-Sm  	L1 = L2 + (Cr)  	11  	0  	56  	1760  	Monotectic  

Cr-Sm  	L2 = (Cr) + (Sm) ht2  	99.35  	0  	100  	1070  	Eutectic  

Cr-Sm  	(Cr) + (Sm) ht2 + (Sm) ht1  	0  	100  	100  	922  	unknown  

Cr-Sm  	(Cr) + (Sm) ht1 + (Sm) rt  	0  	100  	100  	734  	unknown  

Cr-Sn  	L = L1 + L2  	 	40  	 	1485  	Critical  

Cr-Sn  	L1 = L2 + (Cr)  	22.8  	2  	55.5  	1374  	Monotectic  

Cr-Sn  	L2 + (Cr) = (Sn) rt  	100  	0  	100  	232  	Peritectic  

Cr-Sn  	(Cr) + (Sn) rt + (Sn) lt  	0  	100  	100  	13  	unknown  

Cr-Ta  	L = (Cr) + TaCr2 ht  	13  	4  	30  	1780  	Eutectic  

Cr-Ta  	L = TaCr2 ht  	 	33.3  	 	2020  	Congruent  

Cr-Ta  	TaCr2 ht = (Cr) + TaCr2 rt  	31.5  	3  	33  	1660  	Eutectoid  

Cr-Ta  	L = TaCr2 ht + (Ta)  	49  	38  	73  	1965  	Eutectic  

Cr-Ta  	TaCr2 ht + (Ta) = TaCr2 rt  	36  	81  	36.5  	1695  	Peritectoid  

Cr-Tb  	L = L1 + L2  	 	50  	 	2022  	Critical  

Cr-Tb  	L1 = L2 + (Cr)  	19.8  	0  	80.2  	1708.8  	Monotectic  

Cr-Tb  	L2 = (Cr) + (Tb) ht  	96.4  	0  	100  	1292  	Eutectic  

Cr-Tb  	(Cr) + (Tb) ht + (Tb)  	0  	100  	100  	1289  	unknown  

Cr-Tc  	L + Cr0.25Tc0.75 = (Cr)  	35  	60  	50  	1950  	Peritectic  

Cr-Tc  	L + (Tc) = Cr0.25Tc0.75  	50  	65  	75  	2000  	Peritectic  

Cr-Te  	L1 = L2 + (Cr)  	47.5  	52  	10  	1215  	Monotectic  

Cr-Te  	L1 + Cr5Te8 Te+ = Cr0.83Te ht  	10  	52.5  	52.5  	1204  	Peritectic  

Cr-Te  	L1 = (Cr) + Cr0.83Te ht  	9.8  	0  	52  	1181  	Eutectic  

Cr-Te  	L2 = Cr5Te8 Te+  	 	55  	 	1283  	Congruent  

Cr-Te  	Cr5Te8 Te+ = Cr0.83Te ht  	 	55  	 	1252  	Polymorphic  

Cr-Te  	Cr0.83Te ht = (Cr) + Cr3Te4 rt  	55  	0  	56  	574  	Eutectoid  

Cr-Te  	Cr0.83Te ht = Cr3Te4 rt  	 	57  	 	630  	Polymorphic  

Cr-Te  	Cr3Te4 rt + Cr0.83Te ht = Cr2Te3 rt  	60.3  	59.2  	60  	455  	Peritectoid  

Cr-Te  	L = CrTe3 + (Te)  	98  	75  	100  	445  	Eutectic  

Cr-Te  	Cr0.83Te ht = Cr2Te3 + Cr5Te8 Cr+  	60.4  	60  	60.8  	450  	Eutectoid  

Cr-Te  	L + Cr5Te8 Te+ = CrTe3  	97.5  	62  	75  	480  	Peritectic  

Cr-Te  	Cr5Te8 Te+ + CrTe3 = Cr2Te5  	62  	75  	71.4  	461  	Peritectoid  

Cr-Th  	L = (Cr) + (Th) rt  	72  	0  	100  	1236  	Eutectic  

Cr-Th  	L + (Th) ht + (Th) rt  	81  	100  	100  	1360  	unknown  

Cr-Ti  	TiCr2 ht2 = TiCr2 ht1  	 	33.3-36  	 	1270  	Polymorphic  

Cr-Ti  	TiCr2 ht1 = (Ti ht,Cr) + TiCr2 rt  	33.3  	4  	35  	800  	Eutectoid  

Cr-Ti  	TiCr2 ht1 + (Ti ht,Cr) = TiCr2 rt  	36  	60  	37  	1220  	Peritectoid  

Cr-Ti  	(Ti ht,Cr) = TiCr2 rt + (Ti) rt  	37.5  	37  	100  	667  	Eutectoid  

Cr-Ti  	L = (Ti ht,Cr)  	 	56  	 	1040  	Minimum  

Cr-Ti  	(Ti ht,Cr) = TiCr2 ht2  	 	33.3  	 	1370  	Maximum  

Cr-Tm  	L = (Cr) + (Tm)  	89  	0  	100  	1409.3  	Eutectic  

Cr-U  	L = (Cr) + (U) ht2  	81  	100  	96  	860  	Eutectic  

Cr-U  	(U) ht2 = (Cr) + (U) ht1  	98.4  	0  	99  	738  	Eutectoid  

Cr-U  	(U) ht1 = (Cr) + (U) rt  	99.1  	0  	100  	630  	Eutectoid  

Cr-W  	(Cr,W) = (Cr) + (W)  	 	50  	 	1677  	Critical  

Cr-Y  	L1 = L2 + (Cr)  	10.9  	61.1  	0  	1740  	Monotectic  

Cr-Y  	L2 = (Cr) + (Y) rt  	85.9  	0  	100  	1300  	Eutectic  

Cr-Y  	L2 + (Y) ht + (Y) rt  	98.1  	100  	100  	1478  	unknown  

Cr-Yb  	L2 + (Cr) + (Yb) ht  	100  	0  	100  	919  	unknown  

Cr-Yb  	(Cr) + (Yb) ht + (Yb) rt  	0  	100  	100  	795  	unknown  

Cr-Zn  	L = (Zn) + Zn17Cr  	99.7  	99.96  	94.4  	415  	Eutectic  

Cr-Zn  	L + Zn13Cr = Zn17Cr  	98.8  	93  	94.4  	464  	Peritectic  

Cr-Zn  	L + ? = Zn13Cr  	98  	 	93  	568  	Peritectic  

Cr-Zr  	L = (Cr) + ZrCr2 ht1  	17.2  	1.5  	31  	1592  	Eutectic  

Cr-Zr  	L = ZrCr2 ht2  	 	33.3  	 	1677  	Congruent  

Cr-Zr  	ZrCr2 ht2 = L + ZrCr2 ht1  	35.5  	46  	35  	1625  	Catatectic  

Cr-Zr  	ZrCr2 ht1 = (Cr) + ZrCr2 rt  	31  	1.2  	31  	1546  	Eutectoid  

Cr-Zr  	ZrCr2 ht2 = ZrCr2 ht1  	 	33.3  	 	1630  	Polymorphic  

Cr-Zr  	ZrCr2 ht1 = L + ZrCr2 rt  	36  	58  	36  	1560  	Catatectic  

Cr-Zr  	ZrCr2 ht1 = ZrCr2 rt  	 	35  	 	1565  	Polymorphic  

Cr-Zr  	L = ZrCr2 ht1 + (Zr) ht  	76.4  	38  	91.6  	1332  	Eutectic  

Cr-Zr  	(Zr) ht = ZrCr2 rt + (Zr) rt  	98.2  	37  	99.2  	831  	Eutectoid  



Found: 295 reactions

Return to Contents 



ASM Alloy Phase Diagrams Center, P. Villars, editor-in-chief; H. Okamoto and K. Cenzual, section editors;

http://www1.asminternational.org/AsmEnterprise/APD, ASM International, Materials Park, OH, USA, 2006-2015

© ASM International 2015. All Rights Reserved. Version 1.0.5.0



 	Alloy Phase Diagram Database™	Element 1: Element 2: Element 3:  

HomeExplorerSearchToolsHelp

 

Special Points Table



Return to Contents



Chemical System	Reaction	%A	%B	%C	Temperature, °C  	Reaction type  

Al-Cs  	L1 = L2 + (Al)  	0  	97  	0  	660  	Monotectic  

Al-Cs  	(Al) + L2 = (Cs)  	0  	100  	100  	28.6  	Peritectic  

Au-Cs  	L = (Au) + CsAu5  	3  	0  	16.7  	1040  	Eutectic  

Au-Cs  	L = CsAu5  	 	16.7  	 	1070  	Congruent  

Au-Cs  	L + CsAu5 + CsAu  	50  	16.7  	50  	585  	unknown  

Au-Cs  	L = CsAu + (Cs)  	100  	50  	100  	27  	Eutectic  

Ba-Cs  	L1 = (Ba) + L2  	0  	0  	93  	725  	Monotectic  

Ba-Cs  	L2 + (Ba) = (Cs)  	100  	0  	100  	28.6  	Peritectic  

Bi-Cs  	L = (Bi) + CsBi2  	2  	0  	33.3  	267  	Eutectic  

Bi-Cs  	L = CsBi2  	 	33.3  	 	595  	Congruent  

Bi-Cs  	L = CsBi2 + Cs5Bi4  	50  	33.3  	55.6  	390  	Eutectic  

Bi-Cs  	L + Cs3Bi2 = Cs5Bi4  	54.5  	60  	55.6  	418  	Peritectic  

Bi-Cs  	L + Cs3Bi = Cs3Bi2  	59.5  	75  	60  	500  	Peritectic  

Bi-Cs  	L = Cs3Bi  	 	75  	 	650  	Congruent  

Bi-Cs  	L + Cs3Bi + (Cs)  	100  	75  	100  	28.39  	unknown  

Ca-Cs  	L1 = L2 + (Ca) ht  	0  	94  	0  	839  	Monotectic  

Ca-Cs  	L2 + (Ca) ht + (Ca) rt  	100  	0  	0  	443  	unknown  

Ca-Cs  	L2 + (Ca) rt = (Cs)  	100  	0  	100  	28.6  	Peritectic  

Cd-Cs  	L1 + L2 = CsCd13  	0.5  	99  	7.1  	400  	Syntectic  

Cd-Cs  	L1 + (Cd) + CsCd13  	0  	0  	7.1  	321.108  	unknown  

Cd-Cs  	L2 + CsCd13 + (Cs)  	100  	7.1  	100  	28.39  	unknown  

Cl-Cs  	L + CsCl rt = (Cs)  	0  	50  	0  	28.4  	Peritectic  

Cl-Cs  	L = CsCl ht  	 	50  	 	640  	Congruent  

Cl-Cs  	CsCl ht = CsCl rt  	 	50  	 	469  	Polymorphic  

Cr-Cs  	L + (Cr) + (Cs)  	100  	0  	100  	28.38  	unknown  

Cs-Cu  	L1 + (Cs) + (Cu)  	0  	0  	100  	28.39  	unknown  

Cs-F  	L + (Cs) + CsF  	0  	0  	50  	28.39  	unknown  

Cs-F  	L = CsF  	 	50  	 	703  	Congruent  

Cs-Ga  	L1 + L2 = Cs8Ga11  	0  	75  	61.5  	625  	Syntectic  

Cs-Ga  	L = (Cs) + Cs8Ga11  	0  	0  	61.5  	28.38  	Eutectic  

Cs-Ga  	L2 + Cs8Ga11 = CsGa3  	79  	61.5  	75  	600  	Peritectic  

Cs-Ga  	L2 + CsGa3 = CsGa7  	97.5  	75  	87.5  	426  	Peritectic  

Cs-Ga  	L2 = CsGa7 + (Ga)  	100  	87.5  	100  	29.77  	Eutectic  

Cs-Ge  	L = L1 + L2  	 	30  	 	815  	Critical  

Cs-Ge  	L1 = (Cs) + CsGe  	0  	0  	50  	28  	Eutectic  

Cs-Ge  	L1 + L2 = CsGe  	6  	54  	50  	661  	Syntectic  

Cs-Ge  	L2 = CsGe + CsGe4  	56  	50  	80  	650  	Eutectic  

Cs-Ge  	L2 + (Ge) = CsGe4  	68  	100  	80  	735  	Peritectic  

Cs-H  	L = L1 + L2  	 	42  	 	665  	Critical  

Cs-H  	L2 = L1 + CsH  	18  	49.8  	50  	520  	Monotectic  

Cs-H  	L1 + (Cs) + CsH  	0  	0  	50  	23.89  	unknown  

Cs-Hf  	L1 = (Cs) + (Hf) rt  	0  	0  	100  	28  	Eutectic  

Cs-Hg  	L = (Cs) + CsHg  	2  	0  	50  	16  	Eutectic  

Cs-Hg  	L + Cs3Hg4 = CsHg  	41  	57.1  	50  	135  	Peritectic  

Cs-Hg  	L + Cs3Hg4 + CsHg2 rt  	57.1  	57.1  	66.7  	171  	unknown  

Cs-Hg  	L = CsHg2 ht  	 	66.7  	 	208  	Congruent  

Cs-Hg  	CsHg2 ht = CsHg2 rt  	 	66.7  	 	188  	Polymorphic  

Cs-Hg  	L = CsHg2 rt + Cs5Hg19  	75.8  	66.7  	80  	140  	Eutectic  

Cs-Hg  	L = Cs5Hg19  	 	80  	 	164  	Congruent  

Cs-Hg  	L = Cs5Hg19 + Cs3Hg20  	83  	80  	84  	152  	Eutectic  

Cs-Hg  	L = Cs3Hg20  	 	85.7  	 	158  	Congruent  

Cs-Hg  	L + Cs3Hg20 = CsHg12  	94  	85.7  	 	92  	Peritectic  

Cs-Hg  	L = CsHg12 + (Hg) lt  	98  	92  	100  	-46  	Eutectic  

Cs-I  	L = (Cs) + CsI  	0  	0  	50  	28  	Eutectic  

Cs-I  	L = CsI  	 	50  	 	627  	Congruent  

Cs-I  	L + CsI = CsI3  	76  	50  	75  	215  	Peritectic  

Cs-I  	L + CsI3 = CsI4  	83  	75  	80  	141  	Peritectic  

Cs-I  	L = CsI4 + (I)  	90  	80  	100  	70  	Eutectic  

Cs-In  	L1 + L2 = Cs2In3  	8  	61  	60  	570  	Syntectic  

Cs-In  	L1 = (Cs) + Cs2In3  	0  	0  	60  	28.3  	Eutectic  

Cs-In  	L + Cs2In3 = CsIn3  	80  	60  	75  	481  	Peritectic  

Cs-In  	L = CsIn3 + (In)  	100  	75  	100  	166.6  	Eutectic  

Cs-K  	L = (Cs,K)  	 	50.5  	 	-38.05  	Minimum  

Cs-K  	(Cs,K) = CsK2 lt  	 	66.7  	 	-88  	Maximum  

Cs-Li  	L1 + L2 + (Li) rt  	0  	100  	100  	180.6  	unknown  

Cs-Li  	L1 + (Cs) + (Li) rt  	0  	0  	100  	28.39  	unknown  

Cs-Mg  	L1 + L2 + (Mg)  	1.6  	100  	100  	650  	unknown  

Cs-Mg  	L1 + (Cs) + (Mg)  	0  	0  	100  	28.39  	unknown  

Cs-Mo  	L1 + (Cs) + (Mo)  	0  	0  	100  	28.39  	unknown  

Cs-Na  	L = (Cs) + CsNa2 lt  	21  	0  	66.7  	-31.83  	Eutectic  

Cs-Na  	L + (Na) = CsNa2 lt  	30  	100  	66.7  	-7.9  	Peritectic  

Cs-Nb  	L1 + L2 + (Nb)  	0  	100  	100  	2469  	unknown  

Cs-Nb  	L1 + (Cs) + (Nb)  	0  	0  	100  	28.39  	unknown  

Cs-O  	L = (Cs) + Cs7O lt  	9.5  	0  	12.5  	0  	Eutectic  

Cs-O  	L = Cs7O lt  	 	12.5  	 	4.33  	Congruent  

Cs-O  	L = Cs7O lt + CsO4 lt  	16.5  	12.5  	20  	-7.33  	Eutectic  

Cs-O  	L + Cs11O3 = CsO4 lt  	17.5  	21.4  	20  	10  	Peritectic  

Cs-O  	L + Cs3O = Cs11O3  	20  	23  	21.4  	52.5  	Peritectic  

Cs-Pb  	L2 = L1 + CsPb rt  	25  	4  	50  	520  	Monotectic  

Cs-Pb  	L1 + (Cs) + CsPb rt  	0  	0  	50  	28.39  	unknown  

Cs-Pb  	L = CsPb ht  	 	50  	 	647  	Congruent  

Cs-Pb  	CsPb ht = CsPb rt  	 	50  	 	596  	Polymorphic  

Cs-Pb  	L + CsPb rt = Cs2Pb3  	70  	50  	60  	560  	Peritectic  

Cs-Pb  	L + Cs2Pb3 = CsPb2  	79  	60  	66.7  	500  	Peritectic  

Cs-Pb  	L + CsPb2 = CsPb3  	85  	60  	75  	450  	Peritectic  

Cs-Pb  	L + CsPb3 = Cs4Pb23  	89  	75  	85.2  	400  	Peritectic  

Cs-Pb  	L = Cs4Pb23 + (Pb)  	96  	85.2  	100  	280  	Eutectic  

Cs-Pr  	L2 = L1 + (Pr) ht  	100  	9  	100  	930  	Monotectic  

Cs-Pr  	(Pr) ht = L1 + (Pr) rt  	100  	7  	100  	794  	Catatectic  

Cs-Pr  	L1 = (Cs) + (Pr) rt  	0  	0  	100  	28  	Eutectic  

Cs-Rb  	L = (Cs,Rb)  	 	47  	 	9.7  	Minimum  

Cs-S  	L + (Cs) + Cs2S  	0  	0  	33.3  	28.39  	unknown  

Cs-S  	L = Cs2S  	 	33.3  	 	600  	Congruent  

Cs-S  	L = Cs2S + CsS ht  	48  	66.6  	50  	450  	Eutectic  

Cs-S  	L = CsS ht  	 	50  	 	460  	Congruent  

Cs-S  	L = CsS ht + Cs2S3  	58  	50  	60  	206  	Eutectic  

Cs-S  	L = Cs2S3  	 	60  	 	213  	Congruent  

Cs-S  	L = Cs2S3 + CsS2  	65  	60  	66.7  	151  	Eutectic  

Cs-S  	L + Cs2S5 = CsS2  	66.5  	71.4  	66.7  	160  	Peritectic  

Cs-S  	L = Cs2S5  	 	71.4  	 	211  	Congruent  

Cs-S  	L = Cs2S5 + CsS3  	74  	71.4  	75  	178  	Eutectic  

Cs-S  	L = CsS3  	 	75  	 	182  	Congruent  

Cs-S  	L1 = L2 + CsS3  	76  	99  	75  	173  	Monotectic  

Cs-Sb  	L + (Cs) + Cs3Sb  	0  	0  	24  	28.39  	unknown  

Cs-Sb  	L = Cs3Sb  	 	25  	 	725  	Congruent  

Cs-Sb  	L + Cs3Sb = Cs5Sb2 ht  	34.5  	25.3  	28.6  	575  	Peritectic  

Cs-Sb  	Cs5Sb2 ht = Cs5Sb2 rt  	 	28.6  	 	352  	Polymorphic  

Cs-Sb  	L + Cs5Sb2 ht = Cs2Sb  	37.5  	28.6  	33.3  	487  	Peritectic  

Cs-Sb  	L = Cs2Sb + Cs5Sb4  	38.5  	33.3  	44.4  	459  	Eutectic  

Cs-Sb  	L = Cs5Sb4  	 	44.4  	 	560  	Congruent  

Cs-Sb  	L = Cs5Sb4 + CsSb  	46  	44.4  	50  	553  	Eutectic  

Cs-Sb  	L = CsSb  	 	50  	 	586  	Congruent  

Cs-Sb  	L = CsSb + CsSb2  	59  	50  	66.7  	404  	Eutectic  

Cs-Sb  	L + Cs3Sb7 ht = CsSb2  	63  	70  	66.7  	417  	Peritectic  

Cs-Sb  	L = Cs3Sb7 ht  	 	70  	 	493  	Congruent  

Cs-Sb  	Cs3Sb7 ht = Cs3Sb7 rt  	 	70  	 	339  	Polymorphic  

Cs-Sb  	L = Cs3Sb7 ht + (Sb)  	73  	70  	100  	473  	Eutectic  

Cs-Se  	L = (Cs) + Cs2Se  	0  	0  	33.3  	27.5  	Eutectic  

Cs-Se  	L = Cs2Se  	 	33.3  	 	770  	Congruent  

Cs-Se  	L + Cs2Se = Cs3Se2  	47  	33.3  	40  	484  	Peritectic  

Cs-Se  	L + Cs3Se2 = Cs5Se4  	49  	40  	44.4  	432  	Peritectic  

Cs-Se  	L + Cs5Se4 = CsSe  	54  	44.4  	50  	365  	Peritectic  

Cs-Se  	L = CsSe + Cs2Se3  	57  	50  	60  	320  	Eutectic  

Cs-Se  	L = Cs2Se3  	 	60  	 	338  	Congruent  

Cs-Se  	L = Cs2Se3 + Cs2Se5  	69  	60  	71.4  	213  	Eutectic  

Cs-Se  	L = Cs2Se5  	 	71.4  	 	242  	Congruent  

Cs-Se  	L = Cs2Se5 + (Se)  	84  	71.4  	100  	170  	Eutectic  

Cs-Se  	L2 = L1 + (Se)  	98  	88  	100  	215  	Monotectic  

Cs-Se  	L = L1 + L2  	 	93  	 	274  	Critical  

Cs-Sn  	L1 + (Cs) + CsSn  	0  	0  	50  	28.39  	unknown  

Cs-Sn  	L = L1 + L2  	 	20  	 	760  	Critical  

Cs-Sn  	L2 = L1 + CsSn  	40  	2.3  	50  	600  	Monotectic  

Cs-Sn  	L2 + Cs2Sn3 = CsSn  	40.5  	60  	50  	630  	Peritectic  

Cs-Sn  	L = Cs2Sn3  	 	60  	 	930  	Congruent  

Cs-Sn  	L + Cs2Sn3 = CsSn2  	76.5  	60  	66.7  	875  	Peritectic  

Cs-Sn  	L + (Sn) rt + (Sn) lt  	85.2  	100  	100  	13  	unknown  

Cs-Sn  	L + CsSn2 = Cs4Sn23  	97.5  	66.7  	85.2  	580  	Peritectic  

Cs-Sn  	L + Cs4Sn23 + (Sn) rt  	85.2  	100  	100  	231.9681  	unknown  

Cs-Sr  	L1 + (Sr) rt = (Cs)  	0  	100  	0  	28.6  	Peritectic  

Cs-Sr  	L1 + L2 = (Sr) ht  	5  	100  	100  	772  	Syntectic  

Cs-Sr  	L1 + (Sr) ht + (Sr) rt  	1  	100  	100  	547  	unknown  

Cs-Ta  	L + (Cs) + (Ta)  	0  	0  	100  	28.39  	unknown  

Cs-Te  	L = (Cs) + Cs2Te rt  	1  	0  	33.3  	27  	Eutectic  

Cs-Te  	L = Cs2Te ht  	 	33.3  	 	831  	Congruent  

Cs-Te  	Cs2Te ht = Cs2Te rt  	 	33.3  	 	622  	Polymorphic  

Cs-Te  	L + Cs2Te ht = Cs5Te3 ht  	38  	33.3  	37.5  	661  	Peritectic  

Cs-Te  	L + Cs5Te3 ht = CsTe ht  	50  	37.5  	48.3  	450  	Peritectic  

Cs-Te  	CsTe ht = CsTe rt  	 	48.3  	 	400  	Polymorphic  

Cs-Te  	L = CsTe rt + Cs2Te3  	55  	48.3  	60  	345  	Eutectic  

Cs-Te  	L = Cs2Te3  	 	60  	 	395  	Congruent  

Cs-Te  	L + Cs2Te3 = Cs2Te5  	75  	60  	71.4  	235  	Peritectic  

Cs-Te  	L =Cs2Te5 + CsTe4 ht1  	76.5  	71.4  	80  	215  	Eutectic  

Cs-Te  	L + (Te) = CsTe4 ht2  	79.5  	100  	80  	263  	Peritectic  

Cs-Te  	CsTe4 ht2 = CsTe4 ht1  	 	80  	 	250  	Polymorphic  

Cs-Te  	CsTe4 ht1 = CsTe4 rt  	 	80  	 	140  	Polymorphic  

Cs-Ti  	L1 = (Cs) + (Ti) rt  	0  	0  	100  	28.39  	unknown  

Cs-Tl  	L1 = (Cs) + Cs8Tl11 rt  	0  	0  	58.3  	28.39  	unknown  

Cs-Tl  	L2 = L1 + Cs8Tl11 ht  	50  	17  	58.3  	355  	Monotectic  

Cs-Tl  	L = L1 + L2  	 	36  	 	426  	Critical  

Cs-Tl  	L2 = Cs8Tl11 ht  	 	58.3  	 	408  	Congruent  

Cs-Tl  	Cs8Tl11 ht = Cs8Tl11 rt  	 	58.3  	 	294  	Polymorphic  

Cs-Tl  	L + Cs8Tl11 ht = Cs15Tl27  	72  	58.3  	63.6  	350  	Peritectic  

Cs-Tl  	L + Cs15Tl27 = Cs4Tl13  	78  	63.6  	75  	310  	Peritectic  

Cs-Tl  	L = Cs4Tl13 + (Tl) ht  	90  	75  	100  	235  	Eutectic  

Cs-Tl  	Cs4Tl13 + (Tl) ht + (Tl) rt  	75  	100  	100  	230  	unknown  

Cs-V  	L1 = (Cs) + (V)  	0  	0  	100  	28.39  	unknown  

Cs-Zr  	L1 = (Cs) + (Zr) rt  	0  	0  	100  	28.39  	unknown  



Found: 167 reactions

Return to Contents 



ASM Alloy Phase Diagrams Center, P. Villars, editor-in-chief; H. Okamoto and K. Cenzual, section editors;

http://www1.asminternational.org/AsmEnterprise/APD, ASM International, Materials Park, OH, USA, 2006-2015

© ASM International 2015. All Rights Reserved. Version 1.0.5.0



 	Alloy Phase Diagram Database™	Element 1: Element 2: Element 3:  

HomeExplorerSearchToolsHelp

 

Special Points Table



Return to Contents



Chemical System	Reaction	%A	%B	%C	Temperature, °C  	Reaction type  

Ag-Cu  	L = (Ag) + (Cu)  	39.9  	14.1  	95.1  	779.1  	Eutectic  

Al-Cu  	L = (Al) + CuAl2  	17.1  	2.48  	31.9  	578.2  	Eutectic  

Al-Cu  	L + CuAl ht = CuAl2  	32.2  	49.8  	32.8  	591  	Peritectic  

Al-Cu  	L = Cu0.75Al0.25 ht  	 	75  	 	1049  	Congruent  

Al-Cu  	L + Cu1.5Al ht = CuAl ht  	36.3  	55  	51.8  	624  	Peritectic  

Al-Cu  	CuAl2 + CuAl ht = CuAl rt  	33  	49.8  	49.8  	563  	Peritectoid  

Al-Cu  	CuAl ht = CuAl rt + Cu11Al9 rt  	52.2  	52.2  	55.3  	560  	Eutectoid  

Al-Cu  	CuAl ht + Cu1.5Al ht = Cu11Al9 ht  	52.4  	56.6  	56.3  	590  	Peritectoid  

Al-Cu  	Cu11Al9 ht = Cu11Al9 rt + Cu33Al17 rt  	56.5  	56.5  	59.8  	530  	Eutectoid  

Al-Cu  	L + Cu9Al4 ht = Cu3Al2 ht2  	59  	63  	62  	950  	Peritectoid  

Al-Cu  	Cu3Al2 ht2 = L + Cu1.5Al ht  	59.4  	52.2  	59.4  	848  	Eutectoid  

Al-Cu  	Cu1.5Al ht = Cu11Al9 ht + Cu33Al17 rt  	58  	57  	59.3  	560  	Eutectoid  

Al-Cu  	Cu3Al2 ht2 + Cu9Al4 rt = Cu1.5Al ht  	61  	62.6  	61  	850  	Peritectoid  

Al-Cu  	Cu1.5Al ht + Cu9Al4 rt = Cu33Al17 rt  	59  	63.5  	63  	686  	Peritectoid  

Al-Cu  	Cu3Al2 ht2 + Cu9Al4 ht = Cu9Al4 rt  	63.2  	64.5  	64.5  	873  	Peritectoid  

Al-Cu  	L + Cu0.75Al0.25 ht = Cu9Al4 ht  	67.6  	69.6  	68.5  	1032  	Peritectic  

Al-Cu  	Cu0.75Al0.25 ht = Cu9Al4 rt + (Cu)  	76.1  	56.8  	80.3  	567  	Eutectic  

Al-Cu  	Cu9Al4 rt + (Cu) = Cu4Al rt  	68  	80.3  	77  	363  	Peritectoid  

Al-Cu  	L = Cu0.75Al0.25 ht + (Cu)  	83  	82  	84.4  	1032  	Eutectic  

As-Cu  	L = (As) + Cu4.75As2 ht  	54  	0  	70.4  	600  	Eutectic  

As-Cu  	Cu4.75As2 ht = Cu4.75As2 rt  	 	~71  	 	380  	Polymorphic  

As-Cu  	L = Cu3As ht  	 	73.5  	 	827  	Congruent  

As-Cu  	L = Cu3As ht + (Cu)  	81.8  	74.9  	93.17  	685  	Eutectic  

Au-Cu  	L = (Cu,Au)  	 	44  	 	910  	Minimum  

Au-Cu  	(Cu,Au) + CuAu orth rt = CuAu3  	34.5  	39.5  	38.5  	240  	Peritectoid  

Au-Cu  	(Cu,Au) = CuAu orth rt  	 	50  	 	410  	Maximum  

Au-Cu  	CuAu orth rt = CuAu tet rt  	 	50  	 	385  	Maximum  

Au-Cu  	(Cu,Au) = CuAu orth rt + Cu3Au Au+ ht  	64  	62.5  	65.6  	285  	Eutectoid  

Au-Cu  	Cu3Au Au+ ht = CuAu orth rt + Cu3Au rt  	66  	62.5  	66.5  	250  	Eutectoid  

Au-Cu  	(Cu,Au) = Cu3Au rt  	 	75  	 	390  	Maximum  

Ba-Cu  	L = (Ba) + BaCu  	23.9  	0  	50  	460  	Eutectic  

Ba-Cu  	L + BaCu13 = BaCu  	49.4  	92.9  	50  	550  	Peritectic  

Ba-Cu  	L + (Cu) + BaCu13  	70.4  	100  	92.9  	758  	Peritectic  

B-Cu  	L = (B) rhom1 + (Cu)  	86.7  	3  	99.71  	1013  	Eutectic  

Be-Cu  	L + (Cu) = Be0.35Cu0.65  	24.1  	13.7  	22.5  	863  	Peritectic  

Be-Cu  	L = Be0.35Cu0.65  	 	28.3  	 	858  	Minimum  

Be-Cu  	Be0.35Cu0.65 = (Cu) + BeCu  	31.4  	10.1  	44.7  	618  	Eutectoid  

Be-Cu  	L + BeCu = Be0.35Cu0.65  	39.3  	45.8  	43.3  	900  	Peritectic  

Be-Cu  	L + Be2.25Cu0.75 = BeCu  	45.5  	64.3  	50  	933  	Peritectic  

Be-Cu  	L = Be2.25Cu0.75  	 	78  	 	1219  	Congruent  

Be-Cu  	L = Be2.25Cu0.75 + (Be) ht  	80  	78.8  	82.7  	1199  	Eutectic  

Be-Cu  	(Be) ht = Be2.25Cu0.75 + (Be) rt  	86.3  	81.5  	90.5  	1109  	Eutectoid  

Be-Cu  	(Be) ht = (Be) rt  	 	98  	 	1275  	Maximum  

Bi-Cu  	L = (Bu) + (Cu)  	0.5  	0  	100  	270.6  	Eutectic  

Ca-Cu  	L = (Ca) ht + Ca2Cu  	26.2  	0  	33.3  	481  	Eutectic  

Ca-Cu  	(Ca) ht + Ca2Cu = (Ca) rt  	0  	33.3  	0  	453  	Peritectoid  

Ca-Cu  	L + CaCu rt = Ca2Cu  	30.2  	50  	33.3  	489  	Peritectic  

Ca-Cu  	L = CaCu rt  	 	50  	 	570  	Congruent  

Ca-Cu  	L = CaCu rt + CaCu5  	51.9  	50  	83.3  	567  	Eutectic  

Ca-Cu  	L = CaCu5  	 	83.3  	 	951  	Congruent  

Ca-Cu  	L = CaCu5 + (Cu)  	90.2  	83.3  	100  	909  	Eutectic  

C-Cu  	L + (C) gra = (Cu)  	99.999  	 	99.96  	1100  	Peritectic  

Cd-Cu  	L = (Cd) + Cu1.5Cd5  	2.1  	0  	23.1  	314  	Eutectic  

Cd-Cu  	L + Cu5Cd8 = Cu1.5Cd5  	7.3  	34  	23.6  	397  	Peritectic  

Cd-Cu  	L = Cu5Cd8  	 	38  	 	563  	Congruent  

Cd-Cu  	L = Cu5Cd8 + Cu180Cd121  	52.7  	47.8  	57  	544  	Eutectic  

Cd-Cu  	L + Cu2Cd = Cu180Cd121  	56  	66.7  	57  	547  	Peritectic  

Cd-Cu  	L + (Cu) = Cu2Cd  	56.5  	97.93  	66.7  	549  	Peritectic  

Ce-Cu  	L + (Ce) ht1 = (Ce) ht2  	4.2  	0  	0  	726  	unknown  

Ce-Cu  	L = (Ce) ht2 + CuCe  	27  	0  	50  	427  	Eutectic  

Ce-Cu  	L + Cu2Ce = CuCe  	39.4  	66.7  	50  	515  	Peritectic  

Ce-Cu  	L = Cu2Ce  	 	66.7  	 	817  	Congruent  

Ce-Cu  	L = Cu2Ce + Cu4Ce  	73.2  	66.7  	80  	784  	Eutectic  

Ce-Cu  	L + Cu5Ce = Cu4Ce  	73.7  	83.3  	80  	790  	Peritectic  

Ce-Cu  	L + Cu6Ce = Cu5Ce  	74.3  	85.7  	83.3  	799  	Peritectic  

Ce-Cu  	L = Cu6Ce  	 	85.7  	 	938  	Congruent  

Ce-Cu  	L = Cu6Ce + (Cu)  	91.2  	85.7  	100  	892  	Eutectic  

Cl-Cu  	L + CuCl ht + CuCl rt  	48.4  	50  	50  	407  	unknown  

Cl-Cu  	L = CuCl rt + CuCl2 rt  	47  	50  	33.3  	378  	Eutectic  

Cl-Cu  	L + CuCl2 ht + CuCl2 rt  	40.5  	33.3  	33.3  	488  	Polymorphic  

Cl-Cu  	L = CuCl2 ht  	 	33.3  	 	628  	Congruent  

Co-Cu  	L + (Co) ht = (Cu)  	95  	12.5  	92  	1112  	Peritectic  

Co-Cu  	(Co) ht + (Co) rt + (Cu)  	0  	0  	100  	422  	unknown  

Cr-Cu  	L = (Cr) + (Cu)  	98.44  	0.2  	99.11  	1076.6  	Eutectic  

Cs-Cu  	L1 + (Cs) + (Cu)  	0  	0  	100  	28.39  	unknown  

Cu-Dy  	L = (Cu) + Cu5.4Dy0.8  	10  	0  	12.5  	855  	Eutectic  

Cu-Dy  	L + Cu5Dy rt = Cu7Dy  	10.5  	16.7  	12.5  	860  	Peritectic  

Cu-Dy  	Cu5.4Dy0.8 = (Cu) + Cu5Dy rt  	12.5  	0  	16.7  	775  	Eutectoid  

Cu-Dy  	L + Cu5Dy ht + Cu9Dy2  	16.7  	16.7  	18.2  	965  	unknown  

Cu-Dy  	Cu5Dy ht = Cu5Dy rt  	 	16.7  	 	930  	Polymorphic  

Cu-Dy  	L = Cu9Dy2  	 	18.2  	 	970  	Congruent  

Cu-Dy  	L + Cu9Dy2 = Cu7Dy2 ht  	26.5  	18.2  	22.2  	905  	Peritectic  

Cu-Dy  	Cu7Dy2 ht = L + Cu9Dy2  	22.2  	28.5  	18.2  	855  	Catatectic  

Cu-Dy  	L = Cu9Dy2 + Cu2Dy  	29  	28.2  	33.3  	845  	Eutectic  

Cu-Dy  	L = Cu2Dy  	 	33.3  	 	890  	Congruent  

Cu-Dy  	L = Cu2Dy + CuDy  	39.5  	33.3  	50  	840  	Eutectic  

Cu-Dy  	L = CuDy  	 	50  	 	955  	Congruent  

Cu-Dy  	L = CuDy + (Dy) ht  	79  	50  	88  	790  	Eutectic  

Cu-Dy  	(Dy) ht = CuDy + (Dy) rt  	95  	50  	99  	750  	Eutectoid  

Cu-Er  	L = (Cu) + Cu5Er  	9.5  	0  	16.7  	895  	Eutectic  

Cu-Er  	L + Cu5Er + Cu9Er2  	16.7  	16.7  	18.2  	1005  	unknown  

Cu-Er  	L = Cu9Er2  	 	18.2  	 	1010  	Congruent  

Cu-Er  	L + Cu9Er2 = Cu7Er2  	27  	18.2  	22.2  	940  	Peritectic  

Cu-Er  	L = Cu7Er2 + Cu2Er  	30  	22.2  	33.3  	885  	Eutectic  

Cu-Er  	L = Cu2Er  	 	33.3  	 	935  	Congruent  

Cu-Er  	L = Cu2Er + CuEr  	38.5  	33.3  	50  	905  	Eutectic  

Cu-Er  	L = CuEr  	 	50  	 	1055  	Congruent  

Cu-Er  	L = CuEr + (Er)  	69.5  	50  	100  	880  	Eutectic  

Cu-Eu  	L = (Cu) + Cu5Eu  	13  	0  	16.7  	842  	Eutectic  

Cu-Eu  	L = Cu5Eu  	 	16.7  	 	847  	Congruent  

Cu-Eu  	L + Cu5Eu = Cu2Eu  	41  	16.7  	33.3  	597  	Peritectic  

Cu-Eu  	L + Cu2Eu = CuEu  	51  	33.3  	50  	537  	Peritectic  

Cu-Eu  	L + CuEu = CuEu2  	73.3  	50  	66.7  	442  	Peritectic  

Cu-Eu  	L = CuEu2 + (Eu)  	74  	66.7  	100  	437  	Eutectic  

Cu-Fe  	L + (Fe) ht = (Cu)  	3.5  	92.5  	4.6  	1096  	Peritectic  

Cu-Fe  	L + (Fe) rt = (Fe) ht  	88.5  	93.3  	92.8  	1485  	Peritectic  

Cu-Fe  	(Fe) ht = (Cu) + (Fe) rt  	97  	1.3  	98.1  	850  	Eutectoid  

Cu-Ga  	L + (Cu) = Cu0.75Ga0.25 ht  	21.2  	16.3  	19.3  	915  	Peritectic  

Cu-Ga  	(Cu) + Cu0.75Ga0.25 ht = Cu0.78Ga0.22 ht  	20.6  	23.3  	23  	620  	Peritectoid  

Cu-Ga  	Cu0.78Ga0.22 ht =(Cu) + Cu9Ga4 rt  	21.5  	19.5  	29.8  	325  	Eutectoid  

Cu-Ga  	(Cu) + Cu9Ga4 rt = Cu0.78Ga0.22  	19.5  	29.8  	22  	322  	Peritectoid  

Cu-Ga  	Cu0.75Ga0.25 ht = Cu0.78Ga0.22 ht + Cu9Ga4 ht  	23.7  	23.3  	29.5  	616  	Eutectoid  

Cu-Ga  	L + Cu0.75Ga0.25 ht = Cu9Ga4 ht  	30.9  	27.45  	29.5  	836  	Peritectic  

Cu-Ga  	Cu9Ga4 ht = Cu0.78Ga0.22 ht + Cu9Ga4 rt  	29.8  	22.5  	29.8  	490  	Eutectoid  

Cu-Ga  	L + Cu9Ga4 ht = Cu9Ga4 rt  	50  	34.7  	34.7  	645  	Peritectic  

Cu-Ga  	L + Cu9Ga4 rt = Cu8.45Ga4.55  	73.6  	37.6  	37.7  	485  	Peritectic  

Cu-Ga  	L + Cu8.45Ga4.55 = Cu7.15Ga5.85  	76  	37.7  	38.1  	468  	Peritectic  

Cu-Ga  	L + Cu7.15Ga5.85 = CuGa2  	96  	42.6  	66.7  	254  	Peritectic  

Cu-Ga  	L = CuGa2 + (Ga)  	100  	66.7  	100  	26.9  	Eutectic  

Cu-Gd  	L = (Cu) + Cu6Gd  	9.5  	0  	14.29  	860  	Eutectic  

Cu-Gd  	Cu5.4Gd0.8 = (Cu) + Cu6Gd  	12.5  	0  	14.29  	690  	Eutectoid  

Cu-Gd  	L + Cu5Gd rt = Cu6Gd  	9.8  	16  	14.29  	865  	Peritectic  

Cu-Gd  	L + Cu9Gd2 = Cu5Gd ht  	15.8  	18.18  	16.67  	925  	Peritectic  

Cu-Gd  	Cu5Gd ht = L + Cu5Gd rt  	16  	10.2  	16  	870  	Catatectic  

Cu-Gd  	Cu5Gd ht + Cu9Gd2 = Cu5Gd rt  	17.3  	18.18  	17.3  	875  	Peritectoid  

Cu-Gd  	L = Cu9Gd2  	 	18.18  	 	930  	Congruent  

Cu-Gd  	L + Cu9Gd2 = Cu7Gd2 ht  	26.2  	18.18  	22.22  	870  	Peritectic  

Cu-Gd  	Cu7Gd2 ht = L + Cu9Gd2  	22.22  	28.5  	18.18  	825  	Catatectic  

Cu-Gd  	L = Cu9Gd2 + Cu2Gd  	29  	18.18  	33.33  	820  	Eutectic  

Cu-Gd  	L = Cu2Gd  	 	33.33  	 	860  	Congruent  

Cu-Gd  	L = Cu2Gd + CuGd rt  	44  	33.3  	50  	770  	Eutectic  

Cu-Gd  	L = CuGd rt  	 	50  	 	830  	Congruent  

Cu-Gd  	L = CuGd rt + (Gd) rt  	70  	50  	85  	675  	Eutectic  

Cu-Gd  	(Gd) ht = CuGd rt + (Gd) rt  	89.5  	50  	98  	630  	Eutectoid  

Cu-Ge  	L = (Ge) + Cu2.5Ge ht  	63.5  	0  	73.5  	644  	Eutectic  

Cu-Ge  	L + Cu3Ge ht = Cu2.5Ge ht  	69.7  	76.25  	73.95  	698  	Peritectic  

Cu-Ge  	Cu2.5Ge ht = (Ge) + Cu3Ge rt  	73.75  	0  	74.9  	614  	Eutectoid  

Cu-Ge  	Cu2.5Ge ht + Cu3Ge ht = Cu3Ge rt  	73.9  	76.2  	75.2  	636  	Peritectoid  

Cu-Ge  	L = Cu3Ge ht  	 	76.5  	 	747  	Congruent  

Cu-Ge  	Cu3Ge ht = Cu3Ge rt + Cu0.85Ge0.15  	76.9  	76.9  	81.8  	549.5  	Eutectoid  

Cu-Ge  	L = Cu3Ge ht + Cu0.85Ge0.15  	78.05  	77  	81.7  	743.5  	Eutectic  

Cu-Ge  	L + (Cu) = Cu0.85Ge0.15  	82.5  	88  	87.2  	824  	Peritectic  

Cu-Hf  	L + Cu51Hf14 = Cu5Hf  	12.5  	21.5  	16.7  	1055  	Peritectic  

Cu-Hf  	L + Cu51Hf14 = Cu8Hf3  	33  	21.5  	27.3  	990  	Peritectic  

Cu-Hf  	L = Cu8Hf3 + Cu10Hf7  	38.6  	27.3  	41.2  	970  	Eutectic  

Cu-Hf  	L = CuHf2 + (Hf) rt  	73.2  	66.7  	99.7  	1295  	Eutectic  

Cu-Hf  	(Hf) ht = L + (Hf) rt  	95.7  	80  	99.1  	1540  	Catatectic  

Cu-Hf  	L = (Cu) + Cu5Hf  	7.75  	0.4  	16.7  	988  	Eutectic  

Cu-Hf  	L = Cu51Hf14  	 	21.5  	 	1115  	Congruent  

Cu-Hf  	L = Cu10Hf7  	 	41.2  	 	1025  	Congruent  

Cu-Hf  	L = Cu10Hf7 + CuHf2  	43.6  	41.2  	66.7  	980  	Eutectic  

Cu-Hf  	L = CuHf2  	 	66.7  	 	1310  	Congruent  

Cu-Hg  	L = L1 + L2  	 	55  	 	805  	Critical  

Cu-Hg  	L1 = L2 + (Cu)  	15  	90  	5  	660  	Monotectic  

Cu-Hg  	L2 + (Cu) = Cu14Hg12 bel  	99.5  	0.5  	46  	128  	Peritectic  

Cu-Hg  	L2 = ? + (Hg) lt  	100  	 	100  	-39  	Eutectic  

Cu-Ho  	L = (Cu) +Cu5Ho rt  	9.5  	0.02  	16.67  	875  	Eutectic  

Cu-Ho  	L + Cu9Ho2 = Cu5Ho rt  	15.7  	18.18  	16.67  	985  	Peritectic  

Cu-Ho  	L = Cu9Ho2  	 	18.18  	 	990  	Congruent  

Cu-Ho  	L + Cu9Ho2 = Cu7Ho2 ht  	28  	18.18  	22.22  	920  	Peritectic  

Cu-Ho  	Cu7Ho2 ht = L + Cu9Ho2  	22.22  	18.18  	30.5  	880  	Catatectic  

Cu-Ho  	L = Cu9Ho2 + Cu2Ho  	31.4  	18.18  	33.33  	870  	Eutectic  

Cu-Ho  	L = Cu2Ho  	 	33.33  	 	915  	Congruent  

Cu-Ho  	L = Cu2Ho + CuHo  	35.2  	33.33  	50  	875  	Eutectic  

Cu-Ho  	L = CuHo  	 	50  	 	1010  	Congruent  

Cu-Ho  	L = CuHo + (Ho)  	70  	50  	100  	830  	Eutectic  

Cu-I  	L + CuI rt + (I)  	100  	50  	100  	113.6  	unknown  

Cu-In  	L + (Cu) = Cu0.8In0.2 ht  	21  	10.05  	18.05  	710  	Peritectic  

Cu-In  	Cu0.8In0.2 ht = (Cu) + Cu7In3 rt  	20.15  	10.9  	29.05  	574  	Eutectoid  

Cu-In  	L = Cu0.8In0.2 ht + Cu9In4 ht  	26  	24.5  	27.7  	678  	Eutectic  

Cu-In  	L = Cu9In4 ht  	 	29.5  	 	684  	Congruent  

Cu-In  	Cu9In4 ht = Cu0.8In0.2 ht + Cu7In3 rt  	27.7  	22  	29.05  	616  	Eutectoid  

Cu-In  	Cu9In4 ht = Cu7In3 rt  	 	30  	 	630  	Polymorphic  

Cu-In  	Cu9In4 ht = Cu7In3 rt + Cu2In ht  	31.3  	30.6  	33  	615  	Eutectoid  

Cu-In  	L + Cu9In4 ht = Cu2In ht  	35  	31.3  	32.8  	667  	Peritectic  

Cu-In  	Cu7In3 rt + Cu2In ht = Cu2In rt  	30.6  	35.3  	35  	389  	Peritectoid  

Cu-In  	Cu2In ht = Cu2In rt + Cu11In9  	37.5  	37  	45  	300  	Eutectoid  

Cu-In  	L + Cu2In rt = Cu11In9  	93  	38  	45  	307  	Peritectic  

Cu-In  	L = Cu11In9 + (In)  	98.4  	45  	100  	154  	Eutectic  

Cu-Ir  	L + (Ir) = (Cu)  	4  	97  	8  	1138  	Peritectic  

Cu-La  	L + (Cu) = Cu13La ht  	8.5  	0  	7.5  	837  	Peritectic  

Cu-La  	Cu13La ht = (Cu) + Cu6La ht  	7.5  	0  	14.3  	820  	Eutectoid  

Cu-La  	L = Cu13La ht + Cu6La ht  	9  	7.5  	14.3  	864  	Eutectic  

Cu-La  	L = Cu6La ht  	 	14.3  	 	920  	Congruent  

Cu-La  	Cu6La ht = Cu6La rt  	 	14.3  	 	227  	Polymorphic  

Cu-La  	L + Cu6La ht = Cu5La  	22.5  	14.3  	16.7  	800  	Peritectic  

Cu-La  	L + Cu5La = Cu4La  	25  	16.7  	20  	743  	Peritectic  

Cu-La  	L = Cu4La + Cu2La  	25.5  	20  	33.3  	735  	Eutectic  

Cu-La  	L = Cu2La  	 	33.3  	 	830  	Congruent  

Cu-La  	L + Cu2La = CuLa  	60  	33.3  	50  	525  	Peritectic  

Cu-La  	L = CuLa + (La) ht1  	71  	50  	100  	475  	Eutectic  

Cu-La  	L + (La) ht2 + (La) ht1  	95  	100  	100  	865  	unknown  

Cu-La  	CuLa + (La) ht1 + (La) rt  	50  	100  	100  	310  	unknown  

Cu-Li  	L = (Cu) + (Li) rt  	100  	22.5  	100  	180.5  	Eutectic  

Cu-Lu  	L = (Cu) + Cu5Lu  	8  	0  	16.7  	920  	Eutectic  

Cu-Lu  	L + Cu9Lu2 = Cu5Lu  	12  	18.2  	16.7  	995  	Peritectic  

Cu-Lu  	L = Cu9Lu2  	 	18.2  	 	1040  	Congruent  

Cu-Lu  	L + Cu9Lu2 = Cu7Lu2 ht  	25  	18.2  	22.2  	1000  	Peritectic  

Cu-Lu  	L = Cu9Lu2 + Cu2Lu  	30.7  	18.2  	33.3  	920  	Eutectic  

Cu-Lu  	L = Cu2Lu  	 	33.3  	 	1000  	Congruent  

Cu-Lu  	L = Cu2Lu + CuLu  	34.5  	33.3  	50  	985  	Eutectic  

Cu-Lu  	Cu7Lu2 ht = L + Cu9Lu2  	22.2  	27  	18.2  	960  	Catatectic  

Cu-Lu  	L = CuLu  	 	50  	 	1200  	Congruent  

Cu-Lu  	L = CuLu + (Lu)  	67  	50  	100  	1025  	Eutectic  

Cu-Mg  	L = (Cu) + Cu2Mg  	23.1  	6.93  	31  	725  	Eutectic  

Cu-Mg  	L = Cu2Mg  	 	33.3  	 	797  	Congruent  

Cu-Mg  	L = Cu2Mg + CuMg2  	58  	35.3  	66.7  	552  	Eutectic  

Cu-Mg  	L = CuMg2  	 	66.7  	 	568  	Congruent  

Cu-Mg  	L = CuMg2 + (Mg)  	85.5  	66.7  	99.987  	485  	Eutectic  

Cu-Mn  	L = (Cu,Mn ht2)  	 	38  	 	875  	Minimum  

Cu-Mn  	(Mn) ht3 = L + (Cu,Mn ht2)  	87.5  	76  	88.5  	1100  	Catatectic  

Cu-Mn  	(Cu,Mn ht2) + (Mn) ht1 + (Mn) rt  	78.5  	99.5  	99.5  	727  	unknown  

Cu-Mo  	L2 = L1 + (Mo)  	89.5  	11.8  	98.4  	2515  	Monotectic  

Cu-Mo  	L1 = (Cu) + (Mo)  	0  	0  	99.937  	1083.4  	Eutectic  

Cu-Na  	L2 = L1 + (Cu)  	99.932  	 	 	1084  	Monotectic  

Cu-Na  	L1 + (Na) rt + (Cu)  	100  	100  	 	97.8  	unknown  

Cu-Nb  	L = (Cu) + (Nb)  	0.2  	0.1  	98.8  	1080  	Eutectic  

Cu-Nd  	L = (Cu) + Cu6Nd rt  	8.4  	0  	14.3  	896  	Eutectic  

Cu-Nd  	L = Cu6Nd rt  	 	14.3  	 	950  	Congruent  

Cu-Nd  	L + Cu6Nd rt = Cu5Nd  	23.6  	14.3  	16.7  	845  	Peritectic  

Cu-Nd  	L + Cu5Nd = Cu4Nd  	24.7  	16.7  	20  	827  	Peritectic  

Cu-Nd  	L = Cu4Nd + Cu2Nd  	26.9  	20  	33.3  	800  	Eutectic  

Cu-Nd  	L = Cu2Nd  	 	33.3  	 	838  	Congruent  

Cu-Nd  	L + Cu2Nd = CuNd  	511  	33.3  	50  	616  	Peritectic  

Cu-Nd  	L = CuNd + (Nd)  	69.9  	50  	100  	459  	Eutectic  

Cu-Nd  	L + (Nd) ht + (Nd) rt  	90.5  	100  	100  	855  	unknown  

Cu-Ni  	(Cu,Ni) = (Cu) + (Ni)  	 	67.3  	 	354.5  	Critical  

Cu-O  	L1 = (Cu) + Cu2O  	1.7  	0  	33.3  	1066  	Eutectic  

Cu-O  	L = L1 + L2  	 	21.5  	 	1345  	Critical  

Cu-O  	L2 = L1 + Cu2O  	31  	10  	33.3  	1223  	Monotectic  

Cu-O  	L2 = Cu2O  	 	33.3  	 	1230  	Congruent  

Cu-O  	L2 = Cu2O + CuO rt  	39  	33.3  	50  	1061  	Eutectic  

Cu-O  	L = CuO rt  	 	20  	 	1230  	Congruent  

Cu-Os  	L = (Cu) + (Os)  	1  	0  	100  	1081  	Eutectic  

Cu-P  	L = (Cu) + Cu3P ht  	15.7  	3.5  	25  	714  	Eutectic  

Cu-P  	L = Cu3P ht  	 	25  	 	1022  	Congruent  

Cu-P  	L = Cu3P ht + CuP2  	49  	31  	66.7  	833  	Eutectic  

Cu-Pb  	L1 = L2 + (Cu)  	15.5  	65  	0  	955  	Monotectic  

Cu-Pb  	L2 = (Cu) + (Pb)  	99.8  	0  	100  	326  	Eutectic  

Cu-Pd  	Cu3.18Pd0.82 rt + (Cu,Pd) = Cu3Pd rt  	17  	20  	18.5  	490  	Peritectoid  

Cu-Pd  	(Cu,Pd) = Cu3Pd Pd+ rt + CuPd rt  	30  	31  	36  	400  	Eutectoid  

Cu-Pd  	(Cu,Pd) = CuPd rt  	 	40  	 	598  	Maximum  

Cu-Pd  	(Cu,Pd) = Cu3.18Pd0.82 rt  	 	15.5  	 	508  	Maximum  

Cu-Pm  	L = (Cu) + Cu6Pm  	9  	0  	14.3  	870  	Eutectic  

Cu-Pm  	L = Cu6Pm  	 	14.3  	 	930  	Congruent  

Cu-Pm  	L + Cu6Pm = Cu5Pm  	19  	14.3  	16.7  	890  	Peritectic  

Cu-Pm  	L + Cu5Pm = Cu4Pm  	22  	16.7  	20  	850  	Peritectic  

Cu-Pm  	L + Cu4Pm = Cu7Pm2 ht  	23  	20  	22.2  	830  	Peritectic  

Cu-Pm  	Cu7Pm2 ht = L + Cu5Pm  	22.2  	24  	20  	810  	Catatectic  

Cu-Pm  	L = Cu4Pm + Cu2Pm  	25  	20  	33.3  	800  	Eutectic  

Cu-Pm  	L = Cu2Pm  	 	33.3  	 	850  	Congruent  

Cu-Pm  	L + Cu2Pm = CuPm  	51.3  	33.3  	50  	705  	Peritectic  

Cu-Pm  	L = CuPm + (Pm) rt  	70  	50  	100  	550  	Eutectic  

Cu-Pm  	L + (Pm) ht + (Pm) rt  	90.5  	100  	100  	890  	unknown  

Cu-Pr  	L = (Cu) + Cu6Pr  	8.6  	0  	14.3  	896  	Eutectic  

Cu-Pr  	L = Cu6Pr  	 	14.3  	 	945  	Congruent  

Cu-Pr  	L + Cu6Pr = Cu5Pr  	24.3  	14.3  	16.7  	831  	Peritectic  

Cu-Pr  	L + Cu5Pr = Cu4Pr  	24.9  	16.7  	20  	820  	Peritectic  

Cu-Pr  	L = Cu4Pr + Cu2Pr rt  	27  	20  	33.3  	796  	Eutectic  

Cu-Pr  	L = Cu2Pr rt  	 	33.3  	 	831  	Congruent  

Cu-Pr  	L + Cu2Pr rt = CuPr  	53  	33.3  	50  	582  	Peritectic  

Cu-Pr  	L = CuPr + (Pr) rt  	69.8  	50  	100  	442  	Eutectic  

Cu-Pr  	L + (Pr) ht + (Pr) rt  	91.2  	100  	100  	795  	unknown  

Cu-Pt  	(Cu,Pt) = Cu3.2Pt0.8 rt  	 	16  	 	735  	Maximum  

Cu-Pt  	Cu3.2Pt0.8 rt + (Cu,Pt) = Cu3Pt rt  	22  	23  	22.5  	650  	Peritectoid  

Cu-Pt  	(Cu,Pt) = Cu3Pt rt + CuPt rt  	29  	28  	37  	418  	Eutectoid  

Cu-Pt  	(Cu,Pt) = CuPt rt  	 	50  	 	816  	Maximum  

Cu-Pu  	L = (Cu) + Cu6Pu  	9  	0  	14.3  	881  	Eutectic  

Cu-Pu  	L + Cu6Pu + Cu17Pu4  	14.3  	14.3  	19.1  	926  	unknown  

Cu-Pu  	L = Cu17Pu4  	 	19.1  	 	954  	Congruent  

Cu-Pu  	L + Cu17Pu4 = Cu4Pu  	25  	19.1  	20  	906  	Peritectic  

Cu-Pu  	L = Cu4Pu + Cu2Pu  	29.5  	20  	33.3  	849  	Eutectic  

Cu-Pu  	L = Cu2Pu  	 	33.3  	 	865  	Congruent  

Cu-Pu  	L + Cu2Pu + (Pu) ht5  	94  	33.3  	97  	626  	Eutectic  

Cu-Pu  	(Pu) ht5 = Cu2Pu + (Pu) ht4  	99  	33.3  	100  	450  	Eutectoid  

Cu-Pu  	(Pu) ht4 = Cu2Pu + (Pu) ht3  	100  	33  	100  	425  	Eutectoid  

Cu-Pu  	(Pu) ht3 = Cu2Pu + (Pu) ht2  	100  	33.3  	100  	315  	Eutectoid  

Cu-Pu  	Cu2Pu + (Pu) ht2 + (Pu) ht1  	33.3  	100  	100  	215  	unknown  

Cu-Pu  	Cu2Pu + (Pu) ht1 + (Pu) rt  	33.3  	100  	100  	125  	unknown  

Cu-Re  	L2 = L1 + (Re)  	87  	6.7  	100  	2900  	Monotectic  

Cu-Re  	L1 = (Cu) + (Re)  	0.01  	0  	100  	1083  	Eutectic  

Cu-Rh  	(Cu,Rh) = (Cu) + (Rh)  	 	59  	 	1150  	Critical  

Cu-Ru  	L = (Cu) + (Ru)  	2.43  	0  	100  	1059  	Eutectic  

Cu-S  	L = Cu1.8S dig ht  	 	33.4  	 	1130  	Congruent  

Cu-S  	L2 = L1 + Cu1.8S dig ht  	32.9  	2  	33.3  	1105  	Monotectic  

Cu-S  	L1 = (Cu) + Cu1.8S dig ht  	1.48  	0  	33.3  	1067  	Eutectic  

Cu-S  	(Cu) + Cu1.8S dig ht = Cu2S cha ht  	0  	33.344  	33.34  	435  	Peritectoid  

Cu-S  	(Cu) + Cu2S cha ht = Cu2S cha rt  	0  	33.33  	33.33  	103.5  	Peritectoid  

Cu-S  	Cu2S cha ht + Cu1.8S dig ht = Cu31S16 dju  	33.47  	35.29  	33.99  	93  	Peritectoid  

Cu-S  	Cu2S cha ht = Cu2S cha rt + Cu31S16 dju  	33.44  	33.41  	33.78  	90  	Eutectoid  

Cu-S  	Cu1.8S dig ht + CuS rt = Cu7S4 ani rt  	36.17  	50  	36.36  	75  	Peritectoid  

Cu-S  	Cu1.8S dig ht = Cu31S16 dju + Cu7S4 ani rt  	35.65  	34.08  	36.36  	72  	Eutectoid  

Cu-S  	L2 = L3 + Cu1.8S dig ht  	40.09  	99.83  	36.4  	813  	Monotectic  

Cu-S  	L + Cu1.8S dig ht = CuS rt  	36.6  	99.98  	50  	507  	Peritectic  

Cu-S  	L + CuS rt + (S)  	100  	50  	100  	115.22  	unknown  

Cu-Sb  	L = (Cu) + Cu3Sb ht2  	19  	5.8  	19.4  	645  	Eutectic
