Repository: avinash2692/material_genome

File: melting_points copy.txt (part 10 of 42)
Chemical System	Reaction	%A	%B	%C	Temperature, °C  	Reaction type  
Cu-Sb  	(Cu) + Cu3Sb ht2 = Cu0.8Sb0.2 ht  	5.65  	21.5  	15.5  	488  	Peritectoid  

Cu-Sb  	Cu0.8Sb0.2 ht = (Cu) + Cu11Sb3 rt  	15.5  	4.6  	18.5  	400  	Eutectoid  

Cu-Sb  	Cu0.8Sb0.2 ht + Cu3Sb ht2 = Cu11Sb3 rt  	16  	23.5  	19  	462  	Peritectoid  

Cu-Sb  	L = Cu3Sb ht2  	 	28  	 	683  	Congruent  

Cu-Sb  	Cu11Sb3 rt + Cu3Sb ht2 = Cu3Sb ht1  	19.5  	25.5  	22.8  	445  	Peritectoid  

Cu-Sb  	Cu3Sb ht2 = Cu3Sb ht1 + Cu2Sb  	26.5  	25.3  	32  	440  	Eutectoid  

Cu-Sb  	Cu11Sb3 rt + Cu3Sb ht1 = Cu10Sb3 ht  	20  	23.5  	21.3  	390  	Peritectoid  

Cu-Sb  	Cu10Sb3 ht = Cu11Sb3 rt + Cu2Sb  	21.5  	20  	32.2  	260  	Eutectoid  

Cu-Sb  	Cu3Sb ht1 = Cu10Sb3 ht + Cu2Sb  	24  	21.6  	32.2  	360  	Eutectoid  

Cu-Sb  	L + Cu3Sb ht2 = Cu2Sb  	46  	30.8  	33.3  	586  	Peritectic  

Cu-Sb  	L = Cu2Sb + (Sb)  	63  	33.3  	100  	526  	Eutectic  

Cu-Sc  	L = (Cu) + Cu4Sc  	13  	0.5  	20  	865  	Eutectic  

Cu-Sc  	L = Cu4Sc  	 	20  	 	925  	Congruent  

Cu-Sc  	L = Cu4Sc + Cu2Sc  	30  	20  	33.3  	875  	Eutectic  

Cu-Sc  	L = Cu2Sc  	 	33.3  	 	990  	Congruent  

Cu-Sc  	L = Cu2Sc + CuSc  	36.5  	33.3  	50  	890  	Eutectic  

Cu-Sc  	L = CuSc  	 	50  	 	1125  	Congruent  

Cu-Sc  	L = CuSc + (Sc) rt  	71  	50  	99  	875  	Eutectic  

Cu-Sc  	L + (Sc) ht + (Sc) rt  	90  	100  	100  	1337  	unknown  

Cu-Se  	L2 = L1 + Cu2Se ht  	31.5  	4  	33.3  	1100  	Monotectic  

Cu-Se  	L2 = Cu2Se ht  	 	33.3  	 	1130  	Congruent  

Cu-Se  	L2 = L3 + Cu2Se ht  	52.5  	99  	38  	523  	Monotectic  

Cu-Se  	CuSe ht2 = CuSe ht1  	 	50  	 	120  	Polymorphic  

Cu-Se  	CuSe ht1 = CuSe rt  	 	50  	 	51  	Polymorphic  

Cu-Se  	(Cu) + Cu2Se rt + Cu2Se ht  	0  	33.3  	33.3  	123  	unknown  

Cu-Se  	L3 + Cu2Se ht = CuSe ht2  	99.2  	37.5  	50  	377  	Peritectic  

Cu-Se  	L3 + CuSe ht2 = CuSe2  	99.5  	50  	66.7  	377  	Peritectic  

Cu-Se  	Cu2Se ht + CuSe ht1 = Cu3Se2 rt  	36  	50  	40  	112  	Peritectoid  

Cu-Se  	L3 + CuSe2 + (Se)  	100  	66.7  	100  	221  	unknown  

Cu-Si  	L = Cu3Si ht2  	 	24.5  	 	859  	Congruent  

Cu-Si  	L + (Cu) = Cu0.85Si0.15 ht  	16  	11.15  	14.2  	852  	Peritectic  

Cu-Si  	(Cu) + Cu0.85Si0.15 ht = Cu0.88Si0.12 ht  	17.2  	18.1  	17.6  	824  	Peritectoid  

Cu-Si  	Cu0.88Si0.12 ht = (Cu) + Cu0.83Si0.17 rt  	11.05  	9.95  	17.15  	552  	Eutectoid  

Cu-Si  	L + Cu0.85Si0.15 ht = Cu0.83Si0.17 rt  	18.1  	17.2  	17.6  	824  	Peritectic  

Cu-Si  	Cu0.85Si0.15 ht = Cu0.88Si0.12 ht + Cu0.83Si0.17 ht  	16  	14.3  	17.6  	785  	Eutectoid  

Cu-Si  	Cu0.88Si0.12 ht + Cu0.83Si0.17 ht = Cu0.83Si0.17 rt  	14.5  	17.65  	17.1  	729  	Peritectoid  

Cu-Si  	Cu0.83Si0.17 ht = Cu0.83Si0.17 rt + Cu15Si4 rt  	18.2  	17.6  	21.2  	710  	Eutectoid  

Cu-Si  	L = Cu0.83Si0.17 ht + Cu3Si ht2  	19.9  	19.6  	23.4  	820  	Eutectic  

Cu-Si  	Cu0.83Si0.17 ht + Cu3Si ht2 = Cu15Si4 rt  	19.4  	23.5  	21.2  	800  	Peritectoid  

Cu-Si  	Cu15Si4 rt + Cu3Si ht2 = Cu3Si ht1  	21.2  	23.4  	23.2  	620  	Peritectoid  

Cu-Si  	Cu15Si4 rt + Cu3Si ht1 = Cu3Si rt  	21.2  	23.4  	23.3  	570  	Peritectoid  

Cu-Si  	Cu3Si ht2 = Cu3Si ht1 + (Si)  	25.3  	25.2  	100  	558  	Eutectoid  

Cu-Si  	Cu3Si ht1 = Cu3Si rt + (Si)  	24.9  	24.9  	100  	467  	Eutectoid  

Cu-Si  	L = Cu3Si ht2 + (Si)  	30.1  	24.9  	100  	802  	Eutectic  

Cu-Sm  	L = (Cu) + Cu6Sm  	8.1  	0  	14.3  	907  	Eutectic  

Cu-Sm  	L = Cu6Sm  	 	14.3  	 	967  	Congruent  

Cu-Sm  	L + Cu6Sm = Cu5Sm  	20  	14.3  	16.7  	923  	Peritectic  

Cu-Sm  	L + Cu5Sm = Cu4Sm  	23.5  	16.7  	20  	880  	Peritectic  

Cu-Sm  	L = Cu4Sm + Cu2Sm  	27  	20  	33.3  	829  	Eutectic  

Cu-Sm  	L = Cu2Sm  	 	33.3  	 	855  	Congruent  

Cu-Sm  	L = Cu2Sm + CuSm  	44.3  	33.3  	50  	762  	Eutectic  

Cu-Sm  	L = CuSm  	 	50  	 	785  	Congruent  

Cu-Sm  	L = CuSm + (Sm) rt  	71.8  	50  	100  	555  	Eutectic  

Cu-Sm  	(Sm) ht2 = L + (Sm) ht1  	100  	90.8  	100  	917  	Catatectic  

Cu-Sm  	L + (Sm) ht1 + (Sm) rt  	79  	100  	100  	734  	unknown  

Cu-Sn  	L + (Cu) = Cu0.85Sn0.15 ht  	15.5  	7.7  	13.1  	798  	Peritectic  

Cu-Sn  	Cu0.85Sn0.15 ht = (Cu) + Cu3Sn ht  	14.9  	9.1  	15.4  	586  	Eutectoid  

Cu-Sn  	L + Cu0.85Sn0.15 ht = Cu3Sn ht  	19.1  	15.7  	17  	755  	Peritectic  

Cu-Sn  	Cu3Sn ht = Cu3Sn rt  	 	25  	 	676  	Maximum  

Cu-Sn  	Cu3Sn ht = (Cu) + Cu41Sn11 ht  	17  	9.1  	20.3  	520  	Eutectoid  

Cu-Sn  	Cu3Sn ht + Cu10Sn3 ht = Cu41Sn11 ht  	20  	20.9  	20.5  	590  	Peritectoid  

Cu-Sn  	Cu41Sn11 ht = (Cu) + Cu3Sn rt  	20.5  	6.2  	24.5  	350  	Eutectoid  

Cu-Sn  	Cu3Sn ht + Cu3Sn rt = Cu10Sn3 ht  	21.7  	24.5  	22.5  	640  	Peritectoid  

Cu-Sn  	Cu10Sn3 ht = Cu41Sn11 ht + Cu3Sn rt  	22.3  	20.8  	24.5  	582  	Eutectoid  

Cu-Sn  	Cu3Sn ht = L + Cu3Sn rt  	27.9  	43.1  	25.9  	640  	Catatectic  

Cu-Sn  	L + Cu3Sn rt = CuSn0.8 ht  	86.7  	25  	43.5  	415  	Peritectic  

Cu-Sn  	Cu3Sn rt + CuSn0.8 ht = Cu6Sn5 rt  	25  	44.8  	44.8  	189  	Peritectoid  

Cu-Sn  	CuSn0.8 ht = Cu6Sn5 rt + (Sn) rt  	45.5  	45.5  	100  	186  	Eutectoid  

Cu-Sn  	L = CuSn0.8 ht + (Sn) rt  	98.7  	45.5  	100  	227  	Eutectic  

Cu-Sr  	L = SrCu + (Sr) rt  	75.4  	50  	100  	506  	Eutectic  

Cu-Sr  	L + (Cu) = SrCu5  	20.9  	0  	16.7  	845  	Peritectic  

Cu-Sr  	L + SrCu5 = SrCu  	57.3  	16.7  	50  	586  	Peritectic  

Cu-Sr  	L + (Sr) ht + (Sr) rt  	80  	100  	100  	547  	unknown  

Cu-Ta  	L = (Cu) + (Ta)  	2  	0  	100  	1064  	Eutectic  

Cu-Tb  	L = (Cu) + Cu5Tb rt  	9.5  	0  	16.7  	860  	Eutectic  

Cu-Tb  	Cu5.44Tb0.78 = (Cu) + Cu5Tb rt  	12.5  	0  	16.7  	700  	Eutectoid  

Cu-Tb  	L + Cu9Tb2 = Cu5Tb ht  	15  	18.2  	16.7  	940  	Peritectic  

Cu-Tb  	Cu5Tb ht = Cu5Tb rt  	 	13.7  	 	895  	Polymorphic  

Cu-Tb  	L = Cu9Tb2  	 	18.2  	 	950  	Congruent  

Cu-Tb  	L + Cu9Tb2 = Cu7Tb2  	27.5  	18.2  	22.2  	890  	Peritectic  

Cu-Tb  	Cu7Tb2 = L + Cu9Tb2  	22.2  	30  	18.2  	850  	Catatectic  

Cu-Tb  	L = Cu9Tb2 + Cu2Tb  	60.4  	18.2  	33.3  	840  	Eutectic  

Cu-Tb  	L = Cu2Tb  	 	33.3  	 	870  	Congruent  

Cu-Tb  	L = Cu2Tb + CuTb rt  	37.7  	33.3  	50  	810  	Eutectic  

Cu-Tb  	L = CuTb rt  	 	50  	 	900  	Congruent  

Cu-Tb  	L = CuTb rt + (Tb) rt  	70  	50  	100  	730  	Eutectic  

Cu-Tb  	L + (Tb) ht + (Tb) rt  	96.5  	100  	100  	1289  	unknown  

Cu-Tc  	L1 + (Cu) + (Tc)  	0  	0  	100  	1084.87  	unknown  

Cu-Te  	L = L1 + L2  	 	17.5  	 	1206  	Critical  

Cu-Te  	L2 = L1 + Cu2Te ht2  	30  	5  	33  	1092  	Monotectic  

Cu-Te  	L1 = (Cu) + Cu2Te ht2  	3  	0  	33  	1050  	Eutectic  

Cu-Te  	(Cu) + Cu2Te ht2 = Cu2Te ht1  	0  	33  	33  	600  	Peritectoid  

Cu-Te  	(Cu) + Cu2Te ht1 = Cu1.9Te ht2  	0  	33.65  	33.6  	362  	Peritectoid  

Cu-Te  	(Cu) + Cu1.9Te ht2 = Cu1.95Te ht  	0  	33.68  	33.65  	317  	Peritectoid  

Cu-Te  	(Cu) + Cu1.95Te ht = Cu2Te rt  	0  	33.73  	33.51  	277  	Peritectoid  

Cu-Te  	Cu1.9Te ht2 = Cu1.95Te ht + Cu1.9Te ht1  	34.2  	34.05  	34.4  	300  	Eutectoid  

Cu-Te  	Cu1.95Te ht = Cu2Te rt + Cu1.9Te ht1  	33.75  	33.6  	34.1  	270  	Eutectoid  

Cu-Te  	Cu1.9Te ht1 = Cu2Te rt + Cu1.9Te rt  	34.85  	33.65  	34.4  	170  	Eutectoid  

Cu-Te  	Cu1.9Te ht2 + Cu1.77Te ht = Cu1.9Te ht1  	34.9  	35.15  	35  	320  	Peritectoid  

Cu-Te  	Cu1.77Te ht = Cu1.9Te ht1 + Cu1.8Te ht  	35.2  	34.95  	35.45  	245  	Eutectoid  

Cu-Te  	L2 = Cu2Te ht2  	 	33.3  	 	1140  	Congruent  

Cu-Te  	L2 + Cu1.38Te ht = CuTe  	67  	42  	50  	425  	Peritectic  

Cu-Te  	L2 = CuTe + (Te)  	71  	50  	100  	340  	Eutectic  

Cu-Te  	Cu1.9Te ht1 + Cu1.82Te rt = Cu1.9Te rt  	34.65  	35.15  	34.7  	175  	Peritectoid  

Cu-Te  	Cu2Te ht2 = Cu2Te ht1 + Cu1.4Te rt  	36.5  	35.95  	40  	357  	Eutectoid  

Cu-Te  	Cu2Te ht1 = Cu1.9Te ht2 + Cu1.4Te rt  	35.93  	35.5  	40  	352  	Eutectoid  

Cu-Te  	Cu1.9Te ht2 + Cu1.4Te rt = Cu1.77Te ht  	35.45  	40  	36.05  	342  	Peritectoid  

Cu-Te  	Cu1.77Te ht + Cu1.4Te rt = Cu7Te4 rt  	36.1  	40  	36.2  	270  	Peritectoid  

Cu-Te  	Cu1.77Te ht + Cu7Te4 rt = Cu1.8Te ht  	35.55  	35.9  	35.85  	260  	Peritectoid  

Cu-Te  	Cu1.8Te ht = Cu1.82Te rt + Cu7Te4 rt  	36.73  	35.6  	36.2  	220  	Eutectoid  

Cu-Te  	L2 + Cu2Te ht2 = Cu1.4Te ht2  	43  	36.5  	37  	810  	Peritectic  

Cu-Te  	L2 + Cu1.4Te ht2 = Cu1.38Te ht  	47  	41  	41  	647  	Peritectic  

Cu-Te  	Cu2Te ht2 + Cu1.4Te ht1 = Cu1.4Te rt  	36.5  	40.4  	40  	390  	Peritectoid  

Cu-Te  	Cu1.38Te ht = Cu1.4Te rt + CuTe  	42  	41.5  	50  	380  	Eutectoid  

Cu-Th  	L = (Cu) + Cu6Th ht  	7  	0  	14.3  	935  	Eutectic  

Cu-Th  	L = Cu6Th ht  	 	14.3  	 	1055  	Congruent  

Cu-Th  	Cu6Th ht = (Cu) + Cu51Th14  	14.3  	0  	21.7  	700  	Eutectoid  

Cu-Th  	L = Cu6Th ht + Cu51Th14  	18  	14.3  	21.7  	1020  	Eutectic  

Cu-Th  	L = Cu51Th14  	 	21.7  	 	1052  	Congruent  

Cu-Th  	L = Cu51Th14 + Cu2Th  	26  	21.7  	33.3  	980  	Eutectic  

Cu-Th  	L = Cu2Th  	 	33.3  	 	1015  	Congruent  

Cu-Th  	L = Cu2Th + CuTh2  	49  	33.3  	66.7  	880  	Eutectic  

Cu-Th  	L = CuTh2  	 	66.7  	 	1007  	Congruent  

Cu-Th  	L = CuTh2 + (Th) rt  	70  	66.7  	100  	1000  	Eutectic  

Cu-Th  	L + (Th) ht + (Th) rt  	83.8  	100  	100  	1360  	unknown  

Cu-Ti  	L + (Cu) = Cu4Ti  	22  	8  	19.1  	885  	Peritectic  

Cu-Ti  	L = Cu4Ti + Cu2Ti ht  	27  	21  	33.3  	875  	Eutectic  

Cu-Ti  	L + Cu4Ti3 = Cu2Ti ht  	29  	42.9  	33.3  	890  	Peritectic  

Cu-Ti  	Cu2Ti ht = Cu4Ti + Cu3Ti2  	33.3  	22  	40  	870  	Eutectoid  

Cu-Ti  	Cu2Ti ht + Cu4Ti3 = Cu3Ti2  	33.3  	42.9  	40  	875  	Peritectoid  

Cu-Ti  	L + CuTi = Cu4Ti3  	37.5  	48  	42.9  	925  	Peritectic  

Cu-Ti  	L = CuTi  	 	50  	 	982  	Congruent  

Cu-Ti  	L = CuTi + CuTi2  	57  	54  	66.7  	960  	Eutectic  

Cu-Ti  	L + (Ti) ht = CuTi2  	63.5  	86.5  	66.7  	1005  	Peritectic  

Cu-Ti  	(Ti) ht = CuTi2 + (Ti) rt  	94.6  	66.7  	98.4  	790  	Eutectoid  

Cu-Tl  	L1 = L2 + (Cu)  	14.5  	83  	0.28  	968  	Monotectic  

Cu-Tl  	L2 = (Cu) + (Tl) ht  	100  	0  	100  	302  	Eutectic  

Cu-Tl  	(Cu) + (Tl) ht + (Tl) rt  	0  	100  	100  	232  	unknown  

Cu-Tm  	L = (Cu) + Cu5Tm  	7  	0  	16.7  	900  	Eutectic  

Cu-Tm  	L + Cu9Tm2 = Cu5Tm  	14  	18.2  	16.7  	1000  	Peritectic  

Cu-Tm  	L = Cu9Tm2  	 	18.2  	 	1020  	Congruent  

Cu-Tm  	L = Cu9Tm2 + Cu2Tm  	29.4  	18.2  	33.3  	910  	Eutectic  

Cu-Tm  	L + Cu9Tm2 = Cu7Tm2 ht  	26.5  	18.2  	22.2  	960  	Peritectic  

Cu-Tm  	Cu7Tm2 ht = L + Cu9Tm2  	22.2  	29  	18.2  	920  	Catatectic  

Cu-Tm  	L = Cu2Tm  	 	33.3  	 	960  	Congruent  

Cu-Tm  	L = Cu2Tm + CuTm  	36.5  	33.3  	50  	930  	Eutectic  

Cu-Tm  	L = CuTm  	 	50  	 	1100  	Congruent  

Cu-Tm  	L = CuTm + (Tm)  	67  	50  	100  	925  	Eutectic  

Cu-U  	L1 = (Cu) + Cu5U  	7.9  	0  	16.7  	950  	Eutectic  

Cu-U  	L 1 + Cu5U + (U) ht2  	16.7  	16.7  	100  	1052  	unknown  

Cu-U  	L2 = L1 + (U) ht2  	95  	22  	100  	1080  	Monotectic  

Cu-U  	Cu5U + (U) ht2 + (U) ht1  	16.7  	100  	100  	776  	unknown  

Cu-U  	Cu5U + (U) ht1 + (U) rt  	16.7  	100  	100  	668  	unknown  

Cu-V  	L2 = L1 + (V)  	82  	17  	92.6  	1178  	Monotectic  

Cu-V  	L1 + (V) = (Cu)  	0  	100  	0  	1085  	Peritectic  

Cu-W  	L2 = L1 + (W)  	91  	4.1  	100  	3240  	Monotectic  

Cu-W  	L1 = (Cu) + (W)  	0  	0  	100  	1084  	Eutectic  

Cu-Y  	L = (Cu ) + Cu5Y  	9.5  	0  	13  	880  	Eutectic  

Cu-Y  	L + Cu4Y = Cu5Y  	13.5  	20  	15  	911  	Peritectic  

Cu-Y  	L = Cu4Y  	 	20  	 	971  	Congruent  

Cu-Y  	L + Cu4Y = Cu7Y2  	27  	20  	22.2  	925  	Peritectic  

Cu-Y  	L = Cu4Y + Cu2Y ht  	30  	22.2  	33.3  	876  	Eutectic  

Cu-Y  	L = Cu2Y ht  	 	33.3  	 	897  	Congruent  

Cu-Y  	Cu2Y ht = Cu2Y rt  	 	33.3  	 	855  	Polymorphic  

Cu-Y  	L = Cu2Y rt + CuY  	39  	33.3  	50  	840  	Eutectic  

Cu-Y  	L = CuY  	 	50  	 	947  	Congruent  

Cu-Y  	L = CuY + (Y) rt  	64.5  	50  	100  	797  	Eutectic  

Cu-Y  	L + (Y) ht + (Y) rt  	98  	100  	100  	1478  	unknown  

Cu-Yb  	L = (Cu) + Cu5Yb  	10  	0  	13.7  	859  	Eutectic  

Cu-Yb  	L + Cu9Yb2 = Cu5Yb  	12  	18.2  	16.7  	879  	Peritectic  

Cu-Yb  	L = Cu9Yb2  	 	18.2  	 	937  	Congruent  

Cu-Yb  	L + Cu9Yb2 = Cu7Yb2  	30  	18.2  	22.2  	825  	Peritectic  

Cu-Yb  	L + Cu7Yb2 = Cu2Yb  	35.7  	22.2  	33.3  	757  	Peritectic  

Cu-Yb  	L + Cu2Yb = CuYb  	50.5  	33.3  	50  	628  	Peritectic  

Cu-Yb  	L = CuYb + (Yb) rt  	73.5  	50  	100  	472  	Eutectic  

Cu-Yb  	L + (Yb) ht + (Yb) rt  	98  	100  	100  	795  	unknown  

Cu-Zn  	L + (Cu) = Cu0.5Zn0.5 ht  	36.8  	31.9  	36.1  	902  	Peritectic  

Cu-Zn  	Cu0.5Zn0.5 ht = (Cu) + Cu1.05Zn0.95  	44.8  	38.27  	44.8  	454  	Eutectoid  

Cu-Zn  	Cu0.5Zn0.5 ht + Cu5Zn8 = Cu1.05Zn0.95  	48.2  	57  	48.2  	468  	Peritectoid  

Cu-Zn  	L + Cu0.5Zn0.5 ht = Cu5Zn8  	59.1  	55.8  	59.1  	834  	Eutectic  

Cu-Zn  	L + Cu5Zn8 = Cu0.7Zn2 ht  	79.8  	69.2  	72.45  	700  	Peritectic  

Cu-Zn  	Cu0.7Zn2 ht = Cu5Zn8 + Cu0.2Zn0.8  	73.5  	70  	78  	560  	Eutectoid  

Cu-Zn  	L + Cu0.7Zn2 ht = Cu0.2Zn0.8  	87.9  	76  	78  	598  	Peritectic  

Cu-Zn  	L + Cu0.2Zn0.8 = (Zn)  	98.25  	88  	97.17  	425  	Peritectic  

Cu-Zr  	L + Cu51Zr14 = Cu5Zn  	11.5  	21.5  	18.2  	1012  	Peritectic  

Cu-Zr  	L + Cu51Zr14 = Cu8Zr3  	36  	21.5  	27.3  	975  	Peritectic  

Cu-Zr  	L = Cu8Zr3 + Cu10Zr7  	38.2  	27.3  	41.2  	885  	Eutectic  

Cu-Zr  	L = Cu10Zr7 + CuZr ht  	44  	41.2  	50  	890  	Eutectic  

Cu-Zr  	L = CuZr ht  	 	50  	 	935  	Congruent  

Cu-Zr  	CuZr ht = Cu10Zr7 + CuZr2 ht  	50  	41.2  	66.7  	715  	Eutectoid  

Cu-Zr  	L = CuZr + CuZr2 ht  	54.3  	50  	66.7  	926  	Eutectic  

Cu-Zr  	L = CuZr2 ht  	 	66.7  	 	1000  	Congruent  

Cu-Zr  	L = CuZr2 ht + (Zr) ht  	72.4  	66.7  	94.3  	995  	Eutectic  

Cu-Zr  	(Zr) ht = CuZr2 ht + (Zr) rt  	97.8  	66.7  	99.8  	822  	Eutectoid  

Cu-Zr  	L = (Cu) + Cu5Zn  	8.6  	0.12  	18.2  	972  	Eutectic  

Cu-Zr  	L = Cu51Zr14  	 	21.5  	 	1115  	Congruent  

Cu-Zr  	L = Cu10Zr7  	 	41.2  	 	895  	Congruent  



Found: 493 reactions

Return to Contents 



ASM Alloy Phase Diagrams Center, P. Villars, editor-in-chief; H. Okamoto and K. Cenzual, section editors;

http://www1.asminternational.org/AsmEnterprise/APD, ASM International, Materials Park, OH, USA, 2006-2015

© ASM International 2015. All Rights Reserved. Version 1.0.5.0



 	Alloy Phase Diagram Database™	Element 1: Element 2: Element 3:  

HomeExplorerSearchToolsHelp

 

Special Points Table



Return to Contents



Chemical System	Reaction	%A	%B	%C	Temperature, °C 	Reaction type  

D-Fe  	(Fe) ht = (Fe) rt + ?  	99.9787  	99.984  	 	912  	Eutectoid  

D-H  	(D lt2,H lt2) = (D) lt2 + (H) lt2  	 	50  	 	-270.4  	Critical  

D-Li  	L + (Li) rt + ?  	100  	100  	 	180.6  	unknown  

D-Nb  	(Nb)2 = (Nb)1 + NbD  	68  	90  	57.5  	96  	Monotectoid  

D-Pd  	(Pd) = (Pd)1 + (Pd)2  	 	80  	 	283  	Critical  

D-Ta  	Ta2D rt = (Ta) + TaD  	83  	87  	70  	16  	Eutectoid  

D-Ta  	(Ta) = Ta2D rt  	 	66  	 	62  	Maximum  

D-Ta  	Ta2D rt + (Ta) = TaD  	65  	63  	64.5  	59  	Peritectoid  

D-Ta  	(Ta) = TaD  	 	62  	 	58  	Minimum  

D-V  	(V) = V2D rt  	 	66.7  	 	135  	Maximum  

D-V  	(V) = V2D rt + V4D3 lt  	57.2  	65  	57  	-56  	Eutectoid  

D-V  	(V) + V4D3 lt = V4D3 lt1  	55.5  	54.5  	55  	-39  	Peritectoid  

D-V  	(V) + DV2 rt = V4D3 lt  	53.5  	35  	53  	-32  	Peritectoid  



Found: 13 reactions

Return to Contents 



ASM Alloy Phase Diagrams Center, P. Villars, editor-in-chief; H. Okamoto and K. Cenzual, section editors;

http://www1.asminternational.org/AsmEnterprise/APD, ASM International, Materials Park, OH, USA, 2006-2015

© ASM International 2015. All Rights Reserved. Version 1.0.5.0



 	Alloy Phase Diagram Database™	Element 1: Element 2: Element 3:  

HomeExplorerSearchToolsHelp

 

Special Points Table



Return to Contents



Chemical System	Reaction	%A	%B	%C	Temperature, °C 	Reaction type 

Ag-Dy  	L = (Ag) + Ag51Dy14  	12  	1.3  	21.5  	802  	Eutectic  

Ag-Dy  	L = Ag51Dy14  	 	23  	 	990  	Congruent  

Ag-Dy  	L = Ag51Dy14 + Ag2Dy  	28.6  	25.5  	32.5  	905  	Eutectic  

Ag-Dy  	L = Ag2Dy  	 	33.3  	 	970  	Congruent  

Ag-Dy  	L = Ag2Dy + AgDy  	37.5  	34.3  	50  	950  	Eutectic  

Ag-Dy  	L = AgDy  	 	50  	 	1182  	Congruent  

Ag-Dy  	L = AgDy + (Dy) rt  	71  	50  	100  	885  	Eutectic  

Ag-Dy  	L + (Dy) ht + (Dy) rt  	 	100  	100  	1381  	unknown  

Al-Dy  	L = (Al) + DyAl3 rt  	2.5  	0  	25  	636  	Eutectic  

Al-Dy  	DyAl3 ht = DyAl3 rt  	 	26  	 	1005  	Polymorphic  

Al-Dy  	L + Al2Dy = DyAl3 ht  	11  	33.3  	26.5  	1090  	Peritectic  

Al-Dy  	L = DyAl2 rt  	 	33.3  	 	1500  	Congruent  

Al-Dy  	L + DyAl2 rt = DyAl rt  	55  	33.3  	50  	1110  	Peritectic  

Al-Dy  	L + DyAl rt = Dy3Al2  	68  	50  	60  	1025  	Peritectic  

Al-Dy  	L + Dy3Al2 = Dy2Al  	73  	60  	66.7  	990  	Peritectic  

Al-Dy  	L = Dy2Al + (Dy) ht  	78  	66.7  	99.5  	940  	Eutectic  

Al-Dy  	(Dy) ht = L + (Dy) rt  	97  	90  	99  	1300  	Catatectic  

As-Dy  	L = (As) + DyAs rt  	5  	0  	50  	750  	Eutectic  

As-Dy  	L = DyAs rt  	 	50  	 	>2500  	Congruent  

As-Dy  	L = DyAs rt + (Dy) ht  	96  	50  	98  	1340  	Eutectic  

As-Dy  	(Dy) ht = DyAs rt + (Dy) rt  	98.5  	50  	99  	1270  	Eutectoid  

Au-Dy  	L = (Au) + Au6Dy  	9.5  	2.3  	14.3  	808  	Eutectic  

Au-Dy  	L + Au51Dy14 = Au6Dy  	10  	21.5  	14.3  	854  	Peritectic  

Au-Dy  	L + Au3Dy = Au51Dy14  	15  	25  	21.5  	1095  	Peritectic  

Au-Dy  	L = Au3Dy  	 	25  	 	1230  	Congruent  

Au-Dy  	L = Au3Dy + Au2Dy  	27  	25  	33.3  	1185  	Eutectic  

Au-Dy  	L = Au2Dy  	 	33.3  	 	1320  	Congruent  

Au-Dy  	L = Au2Dy + AuDy rt  	38  	33.3  	50  	1235  	Eutectic  

Au-Dy  	L = AuDy ht  	 	50  	 	1660  	Congruent  

Au-Dy  	AuDy ht = AuDy rt  	 	50  	 	1360  	Polymorphic  

Au-Dy  	L + AuDy rt = AuDy2  	74  	50  	66.7  	1065  	Peritectic  

Au-Dy  	L = AuDy2 + (Dy) rt  	79  	66.7  	100  	935  	Eutectic  

Au-Dy  	L + (Dy) ht + (Dy) rt  	98  	100  	100  	1381  	unknown  

B-Dy  	L = (B) rhom1 + DyB66  	1  	0  	2  	2015  	Eutectic  

B-Dy  	L + DyB12 = DyB66  	2  	7.7  	2  	2020  	Peritectic  

B-Dy  	L + DyB6 = DyB12  	6.5  	14  	7.7  	2100  	Peritectic  

B-Dy  	L + DyB4 = DyB6  	12  	20  	14.3  	2200  	Peritectic  

B-Dy  	L = DyB4  	 	20  	 	2500  	Congruent  

B-Dy  	L + DyB4 = DyB2  	40  	20  	33.3  	2100  	Eutectic  

B-Dy  	L = DyB2 + (Dy) ht  	98.5  	33.3  	100  	1400  	Eutectic  

B-Dy  	DyB2 + (Dy) ht + (Dy) rt  	33.3  	100  	100  	1384  	unknown  

Bi-Dy  	L = (Bi) + DyBi rt  	1  	0  	50  	269  	Eutectic  

Bi-Dy  	L = DyBi rt  	 	50  	 	1730  	Congruent  

Bi-Dy  	L + DyBi rt = Dy5Bi3  	70  	50  	62.5  	1447  	Peritectic  

Bi-Dy  	L = Dy5Bi3 + (Dy) rt  	80  	62.5  	100  	1147  	Eutectic  

Bi-Dy  	(Dy) ht = L + (Dy) rt  	99.5  	95  	100  	1365  	Catatectic  

Ce-Dy  	(Ce ht2,Dy ht) = (Ce) ht2 + (Ce) rt  	12  	2  	20  	700  	Eutectoid  

Cl-Dy  	L + (Dy) rt = DyCl2 ht  	32.5  	100  	33.3  	721  	Peritectic  

Cl-Dy  	DyCl2 ht = DyCl2 rt  	 	33.3  	 	652  	Polymorphic  

Cl-Dy  	L + DyCl2 ht = Dy5Cl11  	30  	33.3  	31.3  	675  	Peritectic  

Cl-Dy  	L = Dy5Cl11 + DyCl3  	28.2  	31.3  	25  	507  	Eutectic  

Cl-Dy  	L = DyCl3  	 	25  	 	651  	Congruent  

Co-Dy  	L = (Co) ht + Dy2Co17  	7  	0  	10.5  	1360  	Eutectic  

Co-Dy  	L = Dy2Co17  	 	10.5  	 	1390  	Congruent  

Co-Dy  	L + DyCo3 = Dy2Co7  	20  	25  	22.2  	1335  	Peritectic  

Co-Dy  	L = DyCo3  	 	25  	 	1350  	Congruent  

Co-Dy  	L + DyCo3 = DyCo2  	37  	25  	33.3  	1270  	Peritectic  

Co-Dy  	L + Dy2Co17 + DyCo5 ht  	16.7  	10.5  	16.7  	1350  	unknown  

Co-Dy  	L = DyCo5 ht + Dy2Co7  	19  	16.7  	22.2  	1325  	Eutectic  

Co-Dy  	L = DyCo2 + Dy12Co7  	57.14  	33.3  	63.2  	716  	Eutectic  

Co-Dy  	L = Dy12Co7  	 	63.2  	 	735  	Congruent  

Co-Dy  	L = Dy12Co7 + DyCo3  	66.6  	63.2  	75  	725  	Eutectic  

Co-Dy  	L + (Dy) rt = CoDy3  	72.5  	100  	75  	845  	Peritectic  

Co-Dy  	L + (Dy) ht + (Dy) rt  	98  	100  	100  	1381  	unknown  

Cr-Dy  	L1 = L2 + (Cr)  	20  	80  	0  	1707.8  	Monotectic  

Cr-Dy  	L2 = (Cr) + (Dy) rt  	95.6  	0  	100  	1344.5  	Eutectic  

Cr-Dy  	L2 + (Dy) ht + (Dy) rt  	98  	100  	100  	1381  	unknown  

Cu-Dy  	L = (Cu) + Cu5.4Dy0.8  	10  	0  	12.5  	855  	Eutectic  

Cu-Dy  	L + Cu5Dy rt = Cu7Dy  	10.5  	16.7  	12.5  	860  	Peritectic  

Cu-Dy  	Cu5.4Dy0.8 = (Cu) + Cu5Dy rt  	12.5  	0  	16.7  	775  	Eutectoid  

Cu-Dy  	L + Cu5Dy ht + Cu9Dy2  	16.7  	16.7  	18.2  	965  	unknown  

Cu-Dy  	Cu5Dy ht = Cu5Dy rt  	 	16.7  	 	930  	Polymorphic  

Cu-Dy  	L = Cu9Dy2  	 	18.2  	 	970  	Congruent  

Cu-Dy  	L + Cu9Dy2 = Cu7Dy2 ht  	26.5  	18.2  	22.2  	905  	Peritectic  

Cu-Dy  	Cu7Dy2 ht = L + Cu9Dy2  	22.2  	28.5  	18.2  	855  	Catatectic  

Cu-Dy  	L = Cu9Dy2 + Cu2Dy  	29  	28.2  	33.3  	845  	Eutectic  

Cu-Dy  	L = Cu2Dy  	 	33.3  	 	890  	Congruent  

Cu-Dy  	L = Cu2Dy + CuDy  	39.5  	33.3  	50  	840  	Eutectic  

Cu-Dy  	L = CuDy  	 	50  	 	955  	Congruent  

Cu-Dy  	L = CuDy + (Dy) ht  	79  	50  	88  	790  	Eutectic  

Cu-Dy  	(Dy) ht = CuDy + (Dy) rt  	95  	50  	99  	750  	Eutectoid  

Dy-Er  	L + (Dy rt,Er) = (Dy) ht  	48  	50  	49  	1470  	Peritectic  

Dy-Fe  	L + (Dy) ht + (Dy) rt  	2  	0  	0  	1381  	unknown  

Dy-Fe  	L = (Dy) rt + DyFe2 rt  	27  	0  	66.7  	880  	Eutectic  

Dy-Fe  	L + DyFe3 = DyFe2 rt  	63.5  	75  	66.7  	1260  	Peritectic  

Dy-Fe  	L = DyFe3  	 	75  	 	1295  	Congruent  

Dy-Fe  	L = DyFe3 + Dy2Fe17  	77  	75  	89.5  	1290  	Eutectic  

Dy-Fe  	L = Dy2Fe17  	 	89.5  	 	1375  	Congruent  

Dy-Fe  	L = Dy2Fe17 + (Fe) ht  	93  	89.5  	100  	1360  	Eutectic  

Dy-Fe  	DyFe3 + Dy2Fe17 = Dy6Fe23  	75  	89.5  	79.3  	1280  	Peritectoid  

Dy-Fe  	Dy2Fe17 + (Fe) ht + (Fe) rt  	89.5  	100  	100  	912  	unknown  

Dy-Fe  	L + (Fe) rt = (Fe) ht  	95  	100  	100  	1394  	unknown  

Dy-Ga  	(Dy) ht = L + (Dy) rt  	6  	3  	9  	1230  	Catatectic  

Dy-Ga  	L = (Dy) rt + Dy5Ga3  	20  	0  	37.5  	940  	Eutectic  

Dy-Ga  	L + Dy5Ga3 + DyGa  	37.5  	37.5  	50  	1210  	unknown  

Dy-Ga  	L + DyGa + DyGa2  	50  	50  	66.7  	1280  	unknown  

Dy-Ga  	L = DyGa2  	 	33.7  	 	1330  	Congruent  

Dy-Ga  	L + DyGa2 = DyGa3 ht2  	85  	66.7  	75  	1045  	Peritectic  

Dy-Ga  	DyGa3 ht2 = DyGa3 ht1  	 	75  	 	550  	Polymorphic  

Dy-Ga  	DyGa3 ht1 = DyGa3 rt  	 	75  	 	350  	Polymorphic  

Dy-Ga  	L + DyGa3 rt = DyGa6  	99  	75  	85.7  	347  	Peritectic  

Dy-Ga  	L + DyGa6 + (Ga)  	100  	85.7  	100  	29.7741  	unknown  

Dy-Ge  	L + (Dy) ht + (Dy) rt  	4  	0  	0  	1381  	unknown  

Dy-Ge  	L = (Dy) rt + Dy5Ge3  	11  	0  	36  	1215  	Eutectic  

Dy-Ge  	L = Dy5Ge3  	 	37.5  	 	1825  	Congruent  

Dy-Ge  	L + Dy5Ge3 = Dy5Ge4  	51.5  	37.5  	44.4  	1575  	Peritectic  

Dy-Ge  	L + Dy5Ge4 = DyGe  	54  	44.4  	50  	1530  	Peritectic  

Dy-Ge  	L + DyGe = DyGe1.5 ht  	65  	50  	60  	1405  	Peritectic  

Dy-Ge  	DyGe1.5 ht = DyGe1.61 ht  	 	60  	 	1300  	Polymorphic  

Dy-Ge  	DyGe1.61 ht = DyGe1.59 rt  	 	60  	 	890  	Polymorphic  

Dy-Ge  	DyGe1.61 ht + DyGe1.85 = Dy3Ge5 rt  	66.7  	66.7  	62.2  	935  	Peritectoid  

Dy-Ge  	L + DyGe1.61 ht = DyGe1.85  	80  	60  	66.7  	965  	Peritectic  

Dy-Ge  	L + DyGe1.85 = DyGe3  	83.5  	66.7  	74  	885  	Peritectic  

Dy-Ge  	L = DyGe3 + (Ge)  	85  	74  	100  	960  	Eutectic  

Dy-Hg  	(Dy) ht = (Dy) rt + HgDy  	9  	3  	50  	760  	Eutectoid  

Dy-Hg  	(Dy) rt + (Dy) lt + HgDy  	0  	0  	50  	-187  	unknown  

Dy-Hg  	L = (Dy) ht + HgDy  	20  	10.5  	50  	800  	Eutectic  

Dy-Hg  	L = HgDy  	 	50  	 	1160  	Congruent  

Dy-Hg  	L = HgDy + Hg2Dy  	59  	50  	66.7  	1020  	Eutectic  

Dy-Hg  	L = Hg2Dy  	 	66.7  	 	1120  	Congruent  

Dy-Hg  	L + Hg2Dy = Hg3Dy  	81  	66.7  	75  	900  	Peritectic  

Dy-Hg  	L + Hg3Dy + (Hg) lt  	100  	75  	100  	-38.829  	unknown  

Dy-Hg  	Hg3Dy + (Hg) lt + (Hg) lt2  	75  	100  	100  	-194  	unknown  

Dy-Ho  	L + (Dy rt,Ho) = (Dy) ht  	75.9  	75.9  	75.9  	1457  	Peritectic  

Dy-I  	L + (Dy) rt + DyI2  	66.7  	0  	66.7  	659  	unknown  

Dy-I  	L = DyI2 + DyI3  	67.9  	66.7  	75  	628  	Eutectic  

Dy-I  	L = DyI3 ht  	 	75  	 	983  	Congruent  

Dy-I  	DyI3 ht = DyI3  	 	75  	 	828  	Polymorphic  

Dy-In  	L = (Dy) ht + DyIn2  	20  	18  	33.3  	1100  	Eutectic  

Dy-In  	(Dy) ht = (Dy) rt + Dy2In  	12  	8  	33.3  	1000  	Eutectoid  

Dy-In  	L = DyIn2  	 	33.3  	 	1260  	Congruent  

Dy-In  	L = DyIn2 + Dy5In3  	35  	33.3  	37.5  	1190  	Eutectic  

Dy-In  	L + Dy5In3 + DyIn  	37.5  	37.5  	45  	1220  	unknown  

Dy-In  	L = DyIn  	 	50  	 	1300  	Congruent  

Dy-In  	L = DyIn + Dy3In5  	60  	50  	62.5  	1120  	Eutectic  

Dy-In  	L = Dy3In5  	 	62.5  	 	1140  	Congruent  

Dy-In  	L = Dy3In5 + DyIn3  	65  	62.5  	75  	1110  	Eutectic  

Dy-In  	L = DyIn3  	 	75  	 	1150  	Congruent  

Dy-In  	L = DyIn3 + (In)  	100  	75  	100  	156  	Eutectic  

Dy-Ir  	(Dy) ht = (Dy) rt + Dy3Ir  	1.5  	1  	25  	1200  	Eutectoid  

Dy-Ir  	L = (Dy) ht + Dy3Ir  	10  	2  	25  	1300  	Eutectic  

Dy-Ir  	L + Dy5Ir2 = Dy3Ir  	15  	28.6  	15  	1430  	Peritectic  

Dy-Ir  	L + Dy5Ir3 = Dy5Ir2  	24  	37.5  	28.6  	1580  	Peritectic  

Dy-Ir  	L + Dy3Ir2 = Dy5Ir3  	28  	40  	37.5  	1680  	Peritectic  

Dy-Ir  	L + DyIr2 = Dy3Ir2  	35  	65  	40  	1780  	Peritectic  

Dy-Ir  	L = DyIr2  	 	66.7  	 	2400  	Congruent  

Dy-Ir  	L = DyIr2 + (Ir)  	85  	68.5  	100  	2050  	Eutectic  

Dy-La  	(Dy ht,La ht2) = (La) rt + (La) ht1  	91  	86  	95  	860  	Eutectoid  

Dy-Lu  	L + (Dy rt,Lu) = (Dy) ht  	16  	16  	16  	1430  	Peritectic  

Dy-Mg  	(Dy) ht = (Dy) rt + MgDy  	30  	13  	46  	690  	Eutectoid  

Dy-Mg  	L = (Dy) ht = MgDy  	58  	39  	49.5  	860  	Peritectic  

Dy-Mg  	L + MgDy = Mg2Dy  	77  	55  	66  	710  	Peritectic  

Dy-Mg  	Mg2Dy + Dy5Mg24 = Mg3Dy  	69  	82  	75  	520  	Peritectoid  

Dy-Mg  	L + Mg2Dy = Mg24Dy5  	85  	69  	82.5  	600  	Peritectic  

Dy-Mg  	L = Mg24Dy5 + (Mg)  	90  	85  	95.17  	560  	Eutectic  

Dy-Mn  	L + (Dy) ht + (Dy) rt  	2  	0  	0  	1384  	unknown  

Dy-Mn  	L = (Dy) rt + DyMn2  	28.7  	0  	66.7  	855  	Eutectic  

Dy-Mn  	L + Dy6Mn23 = DyMn2  	37  	79.3  	66.7  	930  	Peritectic  

Dy-Mn  	L + DyMn12 = Dy6Mn23  	57  	92.3  	79.3  	1035  	Peritectic  

Dy-Mn  	L + (Mn) ht1 = DyMn12  	85  	99  	92.3  	1075  	Peritectic  

Dy-Mn  	(Mn) ht3 = L + (Mn) ht2  	98.5  	88  	99  	1120  	Catatectic  

Dy-Mn  	(Mn) ht2 = L + (Mn) ht1  	99  	84  	99  	4075  	Catatectic  

Dy-Mn  	(Mn) ht1 = DyMn12 + (Mn) rt  	99.5  	92.3  	99.5  	710  	Eutectoid  

Dy-Mo  	L1 = (Dy) ht + (Mo)  	2  	1  	100  	1377  	Eutectic  

Dy-Mo  	(Dy) ht = (Dy) rt + (Mo)  	1  	0.6  	100  	1370  	Eutectoid  

Dy-Ni  	L + DyNi3 = DyNi2 rt  	62  	75  	66.7  	1258  	Peritectic  

Dy-Ni  	L + Dy2Ni7 = DyNi3  	63  	77.8  	75  	1283  	Peritectic  

Dy-Ni  	L + DyNi4 = Dy2Ni7  	65  	80  	77.8  	1307  	Peritectic  

Dy-Ni  	L + Dy4Ni17 = DyNi4  	68  	81  	80  	1336  	Peritectic  

Dy-Ni  	L + DyNi5 = Dy4Ni17  	70  	83.3  	80  	1350  	Peritectic  

Dy-Ni  	L = DyNi5  	 	83.3  	 	1387  	Congruent  

Dy-Ni  	L + DyNi5 = Dy2Ni17  	91  	83.3  	89.5  	1321  	Peritectic  

Dy-Ni  	L = Dy2Ni17 + (Ni)  	93  	89.5  	100  	1279  	Eutectic  

Dy-Ni  	L + (Dy) ht + (Dy) rt  	2.5  	0  	0  	1381  	unknown  

Dy-Ni  	L + (Dy) rt = Dy3Ni  	27  	0  	25  	762  	Peritectic  

Dy-Ni  	L = DyNi  	 	50  	 	1248  	Congruent  

Dy-Ni  	L = DyNi + DyNi2 rt  	56  	50  	66.7  	1173  	Eutectic  

Dy-Ni  	L = Dy3Ni + Dy3Ni2  	31  	25  	40  	693  	Eutectic  

Dy-Ni  	L + DyNi = Dy3Ni2  	34  	50  	40  	928  	Peritectic  

Dy-Pb  	(Dy) ht = L + (Dy) rt  	1.3  	4  	1  	1360  	Catatectic  

Dy-Pb  	L = (Dy) rt + Dy5Pb3  	13.3  	1  	37.5  	1200  	Eutectic  

Dy-Pb  	L = Dy5Pb3  	 	38.5  	 	1695  	Congruent  

Dy-Pb  	L + Dy5Pb3 = Dy5Pb4  	48  	39.5  	44.4  	1555  	Peritectic  

Dy-Pb  	L + Dy5Pb4 = DyPb ht  	53  	44.4  	50  	1440  	Peritectic  

Dy-Pb  	DyPb ht = L + Dy5Pb4  	50  	62  	44.4  	1130  	Catatectic  

Dy-Pb  	L + Dy5Pb4 = DyPb2  	71  	44.4  	66.7  	955  	Peritectic  

Dy-Pb  	L + DyPb2 = DyPb3  	87  	66.7  	75  	880  	Peritectic  

Dy-Pb  	L = DyPb3 + (Pb)  	100  	75  	100  	326  	Eutectic  

Dy-Pd  	L + (Dy) ht + (Dy) rt  	2.5  	0  	0  	1381  	unknown  

Dy-Pd  	L = (Dy) rt + Dy2.1Pb0.9  	23.5  	0  	28.6  	863  	Eutectic  

Dy-Pd  	L = Dy2.1Pb0.9  	 	28.6  	 	895  	Congruent  

Dy-Pd  	L = Dy2.1Pb0.9 + Dy3Pb2  	31  	28.6  	40  	880  	Eutectic  

Dy-Pd  	L = DyPd ht  	 	50  	 	1450  	Congruent  

Dy-Pd  	Dy3Pd2 + DyPd ht = DyPd rt  	40  	50  	50  	798  	Peritectoid  

Dy-Pd  	DyPd ht = DyPd rt + Dy3Pd4  	51  	51  	57.1  	770  	Eutectoid  

Dy-Pd  	L = DyPd ht + Dy3Pd4  	53  	51  	57.1  	1365  	Eutectic  

Dy-Pd  	L = Dy3Pd4  	 	57.1  	 	1400  	Eutectic  

Dy-Pd  	L + Dy3Pd4 = Dy2Pd3 ht  	62.5  	57.1  	60  	1245  	Peritectic  

Dy-Pd  	Dy2Pd3 ht = Dy2Pd3 rt  	 	60  	 	1115  	Congruent  

Dy-Pd  	L = Dy2Pd3 ht + DyPd2  	63.5  	60  	66.7  	1225  	Eutectic  

Dy-Pd  	L + DyPd3 = DyPd2  	65.5  	75  	66.7  	1295  	Peritectic  

Dy-Pd  	L = DyPd3  	 	75  	 	1710  	Congruent  

Dy-Pd  	L = DyPd3 + (Pd)  	85  	79  	87.7  	1217  	Eutectic  

Dy-Pd  	DyPd3 + (Pd) = DyPd7  	76  	90  	87.5  	494  	Peritectoid  

Dy-Pt  	L + (Dy) ht + (Dy) rt  	2  	0  	0  	1381  	unknown  

Dy-Pt  	L = (Dy) rt + Dy3Pt  	18  	0  	25  	1040  	Eutectic  

Dy-Pt  	L + Dy2Pt = Dy3Pt  	21  	33.3  	25  	1180  	Peritectic  

Dy-Pt  	L + Dy5Pt4 = Dy5Pt3  	34  	44.4  	37.5  	1500  	Peritectic  

Dy-Pt  	L + DyPt = Dy5Pt4  	40  	50  	44.4  	1600  	Peritectic  

Dy-Pt  	L = DyPt  	 	50  	 	1700  	Congruent  

Dy-Pt  	L + DyPt = Dy3Pt4  	59  	50  	57.1  	1650  	Peritectic  

Dy-Pt  	L = Dy3Pt4 + DyPt2  	63  	57.1  	66.7  	1610  	Eutectic  

Dy-Pt  	L + DyPt3 = DyPt2  	66  	75  	66.7  	1750  	Peritectic  

Dy-Pt  	L = DyPt3  	 	75  	 	1830  	Congruent  

Dy-Pt  	L + DyPt3 = DyPt5  	85  	75  	83.3  	1700  	Peritectic  

Dy-Pt  	L = DyPt5 + (Pt)  	91  	83.3  	100  	1550  	Eutectic  

Dy-Pt  	L + Dy5Pt3 = Dy2Pt  	31  	37.5  	33.3  	1450  	Peritectic  

Dy-Pu  	L1 = L2 + (Dy) ht  	33  	86  	30  	1360  	Monotectic  

Dy-Pu  	(Dy) ht = L2 + (Dy) rt  	30  	87  	28  	1320  	Catatectic  

Dy-Pu  	L2 + (Dy) rt = (Pu) ht5  	99  	15  	97  	650  	Peritectic  

Dy-Pu  	(Dy) rt + (Pu) ht5 + (Pu) ht4  	10  	100  	100  	483  	unknown  

Dy-Pu  	(Dy) rt + (Pu) ht4 + (Pu) ht3  	9.5  	100  	100  	463  	unknown  

Dy-Pu  	(Dy) rt + (Pu) ht3 + (Pu) ht2  	8  	100  	100  	320  	unknown  

Dy-Pu  	(Dy) rt + (Pu) ht2 + (Pu) ht1  	6  	100  	100  	215  	unknown  

Dy-Pu  	(Dy) rt + (Pu) ht1 + (Pu) rt  	5  	100  	100  	125  	unknown  

Dy-Rh  	L + (Dy) ht + (Dy) rt  	2  	0  	0  	1381  	unknown  

Dy-Rh  	L = (Dy) rt + Dy3Rh  	11  	1  	25  	1120  	Eutectic  

Dy-Rh  	L = Dy3Rh  	 	25  	 	1470  	Congruent  

Dy-Rh  	L = Dy3Rh + Dy7Rh3  	27.5  	25  	30  	1420  	Eutectic  

Dy-Rh  	L = Dy7Rh3  	 	70  	 	1470  	Congruent  

Dy-Rh  	L = Dy7Rh3 + Dy5Rh3 ht  	34  	30  	37.5  	1400  	Eutectic  

Dy-Rh  	L + Dy3Rh2 = Dy5Rh3 ht  	36  	40  	37.5  	1500  	Peritectic  

Dy-Rh  	Dy5Rh3 ht = Dy5Rh3 rt  	 	37.5  	 	900  	Polymorphic  

Dy-Rh  	L = Dy3Rh2  	 	40  	 	1570  	Congruent  

Dy-Rh  	L + Dy3Rh2 = DyRh  	56  	40  	50  	1480  	Peritectic  

Dy-Rh  	L = DyRh + DyRh2  	58  	50  	66.7  	1450  	Eutectic  

Dy-Rh  	L = DyRh2  	 	67  	 	1580  	Congruent  

Dy-Rh  	L = DyRh2 + DyRh5 ht  	76  	68  	83.8  	1460  	Eutectic  

Dy-Rh  	L = DyRh5 ht  	 	83.8  	 	1580  	Congruent  

Dy-Rh  	DyRh5 ht = DyRh2 + (Rh)  	83.8  	68  	100  	900  	Eutectoid  

Dy-Rh  	L = DyRh5 ht + (Rh)  	91  	83.8  	100  	1490  	Eutectic  

Dy-Ru  	L + (Dy) ht + (Dy) rt  	2  	0  	0  	1381  	unknown  

Dy-Ru  	(Dy) rt + Dy3Ru  	18  	0  	25  	990  	Eutectic  

Dy-Ru  	L + Dy5Ru2 = Dy3Ru  	22  	28.6  	25  	1115  	Peritectic  

Dy-Ru  	L = Dy5Ru2  	 	28.6  	 	1150  	Congruent  

Dy-Ru  	L = DyRu2  	 	66.7  	 	1800  	Congruent  

Dy-Ru  	L = DyRu2 + (Ru)  	79  	66.7  	100  	1730  	Eutectic  

Dy-Ru  	L = Dy5Ru2 + Dy44Ru25  	30  	28.6  	37.5  	1090  	Eutectic  

Dy-Ru  	L + DyRu2 = Dy44Ru25  	32  	66.7  	37.5  	1138  	Peritectic  

Dy-S  	L = (Dy) rt + DyS rt  	2  	0  	50  	1300  	Eutectic  

Dy-S  	L = DyS rt  	 	50  	 	2370  	Congruent  

Dy-S  	L = DyS rt + Dy5S7  	58  	50  	58.3  	1750  	Eutectic  

Dy-S  	L = Dy5S7  	 	58.3  	 	1840  	Congruent  

Dy-S  	L = Dy5S7 + Dy2S3 ht2  	59  	58.3  	59.5  	1660  	Eutectic  

Dy-S  	L = Dy2S3 ht2  	 	60  	 	1775  	Congruent  

Dy-S  	Dy2S3 ht2 = Dy2S3 ht1  	 	60  	 	1470  	Polymorphic  

Dy-S  	Dy2S3 ht1 = Dy2S3 rt  	 	60  	 	950  	Polymorphic  

Dy-S  	L + (Dy) ht + (Dy) rt  	1.5  	0  	0  	1381  	unknown  

Dy-Sb  	L + (Dy) ht + (Dy) rt  	8  	0  	0  	1381  	unknown  

Dy-Sb  	L = (Dy) rt + Dy5Sb3  	14.5  	1  	37.5  	1150  	Eutectic  

Dy-Sb  	L + Dy4Sb3 ht = Dy5Sb3  	31  	42.9  	37.5  	1680  	Peritectic  

Dy-Sb  	L + DySb rt = Dy4Sb3 ht  	34.5  	50  	42.9  	1780  	Peritectic  

Dy-Sb  	Dy4Sb3 ht = Dy4Sb3 rt  	 	42.9  	 	1630  	Polymorphic  

Dy-Sb  	L = DySb ht  	 	50  	 	2170  	Congruent  

Dy-Sb  	DySb ht = DySb rt  	 	50  	 	1890  	Polymorphic  

Dy-Sb  	L = DySb rt + (Sb)  	99  	50  	100  	622  	Eutectic  

Dy-Si  	L + (Dy) ht + (Dy) rt  	2  	0  	0  	1381  	unknown  

Dy-Si  	L = (Dy) rt + Dy5Si3  	12.5  	0  	37.5  	1180  	Eutectic  

Dy-Si  	L = Dy5Si3  	 	37.5  	 	1880  	Congruent  

Dy-Si  	L + Dy5Si3 = Dy5Si4  	45  	37.5  	44.4  	1830  	Peritectic  

Dy-Si  	L = Dy5Si4 + DySi rt  	46  	44.4  	50  	1805  	Eutectic  

Dy-Si  	Dy5Si4 + DySi rt = DySi ht  	44.4  	50  	49.5  	1780  	Peritectoid  

Dy-Si  	DySi ht = Dy5Si4 + DySi rt  	49.5  	44.4  	50  	800  	Eutectoid  

Dy-Si  	L = DySi rt  	 	50  	 	1890  	Congruent  

Dy-Si  	DySi rt + DySi1.6 ht = Dy4Si5  	50  	62.5  	55.6  	1350  	Peritectoid  

Dy-Si  	L + DySi rt = DySi1.6 ht  	64  	50  	62.5  	1635  	Peritectic  

Dy-Si  	DySi1.6 ht = DySi1.6 rt  	 	62.5  	 	760  	Polymorphic  

Dy-Si  	L + DySi1.6 ht = DySi1.75 ht  	73  	62.5  	64.5  	1430  	Peritectic  

Dy-Si  	DySi1.75 ht = DySi1.75 rt  	 	62.5  	 	540  	Polymorphic  

Dy-Si  	L = DySi1.75 ht + (Si)  	76  	62.5  	100  	1215  	 

Dy-Sn  	(Dy) ht = L + (Dy) rt  	2  	4  	1  	1380  	Catatectic  

Dy-Sn  	L = (Dy) rt + Dy5Sn3 rt  	13  	3  	37.5  	1204  	Eutectic  

Dy-Sn  	L = Dy5Sn3 ht  	 	37.5  	 	1870  	Congruent  

Dy-Sn  	Dy5Sn3 ht = Dy5Sn3 rt  	 	37.5  	 	1823  	Polymorphic  

Dy-Sn  	L + DySn = Dy4Sn5  	63  	50  	55.6  	1166  	Peritectic  

Dy-Sn  	L + Dy4Sn5 = DySn2  	69  	55.6  	66.7  	1138  	Peritectic  

Dy-Sn  	L + DySn2 = Dy3Sn7 ht  	94  	66.7  	70  	745  	Peritectic  

Dy-Sn  	L + Dy5Sn3 rt = Dy5Sn4  	47  	37.5  	44.4  	1712  	Peritectic  

Dy-Sn  	L + Dy5Sn4 = Dy11Sn10  	51.5  	44.4  	47.6  	1605  	Peritectic  

Dy-Sn  	L + Dy11Sn10 = DySn  	62.5  	47.6  	50  	1208  	Peritectic  

Dy-Sn  	Dy3Sn7 ht = Dy3Sn7 rt  	 	70  	 	605  	Polymorphic  

Dy-Sn  	L + Dy3Sn7 rt = DySn3  	98  	70  	75  	470  	Peritectic  

Dy-Sn  	L = DySn3 + (Sn)  	99.5  	75  	99.5  	230  	Eutectic  

Dy-Ta  	L = (Dy) ht + (Ta)  	0.14  	0  	100  	1409  	Eutectic  

Dy-Ta  	(Dy) ht + (Dy) rt + (Ta)  	0  	0  	100  	1381  	unknown  

Dy-Te  	L = (Dy) ht + DyTe  	3  	0  	50  	1385  	Eutectic  

Dy-Te  	(Dy) ht + (Dy) rt + DyTe  	0  	0  	50  	1381  	unknown  

Dy-Te  	L = DyTe  	 	50  	 	1850  	Congruent  

Dy-Te  	L = DyTe + Dy2Te3  	54  	50  	55.5  	1540  	Eutectic  

Dy-Te  	L = Dy2Te3  	 	55.5  	 	1570  	Congruent  

Dy-Te  	L + Dy2Te3 = DyTe1.7  	64  	60  	63.6  	1230  	Peritectic  

Dy-Te  	L + DyTe1.7 = Dy2Te4.5  	85.5  	63.6  	69.2  	920  	Peritectic  

Dy-Te  	L + Dy2Te4.5 = DyTe2.75  	89  	69.2  	73.3  	855  	Peritectic  

Dy-Te  	L = DyTe2.75 + (Te)  	100  	73.3  	100  	455  	Eutectic  

Dy-Th  	(Th ht,Dy ht) = (Dy) rt + (Th) rt  	12  	9  	43  	1340  	Eutectoid  

Dy-Th  	(Th ht,Dy ht) = (Th) rt  	 	78  	 	1460  	Maximum  

Dy-Ti  	L + (Dy) ht + (Dy) rt  	3  	1  	1  	1381  	unknown  

Dy-Ti  	L = (Dy) rt + (Ti) ht  	14  	3  	98  	1280  	Eutectic  

Dy-Ti  	L2 = L1 + (Ti) ht  	52  	27  	98  	1400  	Monotectic  

Dy-Ti  	(Dy) rt+ (Ti) ht = (Ti) rt  	2  	99.5  	99  	885  	Peritectoid  

Dy-Tl  	(Dy) ht = (Dy) rt + TlDy2  	4.5  	2  	33  	985  	Eutectoid  

Dy-Tl  	L = (Dy) ht + TlDy2  	21  	5  	33  	1015  	Eutectic  

Dy-Tl  	L + Tl3Dy5 = TlDy2  	28  	37  	33.5  	1190  	Peritectic  

Dy-Tl  	L = Tl3Dy5  	 	37.5  	 	1340  	Congruent  

Dy-Tl  	L = ? + TlDy  	45.5  	 	49  	1230  	Eutectic  

Dy-Tl  	L = TlDy  	 	50  	 	1300  	Congruent  

Dy-Tl  	L + TlDy = Tl5Dy3  	66  	53  	62.5  	1000  	Peritectic  

Dy-Tl  	L = Tl5Dy3 + Tl3Dy  	74  	63  	75  	930  	Eutectic  

Dy-Tl  	L = Tl3Dy  	 	75  	 	940  	Congruent  

Dy-Tl  	L = Tl3Dy + (Tl) ht  	100  	75  	100  	303  	Eutectic  

Dy-Tl  	Tl3Dy + (Tl) ht + (Tl) rt  	75  	100  	100  	230  	unknown  

Dy-Tm  	L + (Dy rt,Tm) = (Dy) ht  	27  	27  	27  	1438  	Peritectic  

Dy-V  	L2 = L1 + (V)  	98.2  	9.8  	99.9  	1881  	Monotectic  

Dy-V  	L1 = (Dy) ht + (V)  	2.6  	1.1  	100  	1373  	Eutectic  

Dy-V  	(Dy) ht = (Dy) rt + (V)  	1  	0.3  	100  	1360  	Eutectoid  

Dy-W  	L = (Dy) ht + (W)  	0.063  	0  	 	1411  	Eutectic  

Dy-W  	(Dy) ht + (Dy) rt + (W)  	0  	0  	100  	1381  	unknown  

Dy-Yb  	L1 = L2 + (Dy) ht  	49  	71  	21  	1270  	Monotectic  

Dy-Yb  	(Dy) ht = L2 + (Dy) rt  	20  	82  	19  	1230  	Eutectoid  

Dy-Yb  	L2 + (Dy) rt = (Yb) ht  	98  	14  	98  	820  	Peritectic  

Dy-Yb  	(Dy) rt + (Yb) ht + (Yb) rt  	13  	98  	98  	795  	unknown  

Dy-Zn  	(Dy) ht = (Dy) rt + ZnDy rt  	11  	2  	50  	880  	Eutectoid  

Dy-Zn  	L = (Dy) ht + ZnDy rt  	25  	12  	50  	910  	Eutectic  

Dy-Zn  	L = ZnDy rt  	 	50  	 	1070  	Congruent  

Dy-Zn  	L = ZnDy rt + Zn2Dy  	58  	50  	66.7  	940  	Eutectic  

Dy-Zn  	L = Zn2Dy  	 	66.7  	 	1040  	Congruent  

Dy-Zn  	L + Zn17Dy2 = Zn12Dy  	97.5  	89.5  	92.3  	800  	Peritectic  

Dy-Zn  	L + Zn12Dy + (Zn)  	100  	92.3  	100  	419.58  	unknown  

Dy-Zr  	(Dy) ht = L + (Dy) rt  	2  	41  	1.5  	1300  	Catatectic  

Dy-Zr  	L = (Dy) rt + (Zr) ht  	43.3  	2  	80.6  	1280  	Eutectic  

Dy-Zr  	(Dy) rt + (Zr) ht = (Zr) rt  	1  	94.1  	92.9  	890  	Peritectoid  



Found: 341 reactions

Return to Contents 



ASM Alloy Phase Diagrams Center, P. Villars, editor-in-chief; H. Okamoto and K. Cenzual, section editors;

http://www1.asminternational.org/AsmEnterprise/APD, ASM International, Materials Park, OH, USA, 2006-2015

© ASM International 2015. All Rights Reserved. Version 1.0.5.0



 	Alloy Phase Diagram Database™	Element 1: Element 2: Element 3:  

HomeExplorerSearchToolsHelp

 

Special Points Table



Return to Contents



Chemical System	Reaction	%A	%B	%C	Temperature, °C  	Reaction type  

Ag-Er  	L = (Ag) + Ag51Er14  	11.5  	3.6  	21.5  	795  	Eutectic  

Ag-Er  	L = Ag51Er14  	 	23  	 	930  	Congruent  

Ag-Er  	L = Ag51Er14 + Ag2Er  	26.5  	25.5  	33.3  	890  	Eutectic  

Ag-Er  	L = Ag2Er  	 	33.3  	 	1020  	Congruent  

Ag-Er  	L = Ag2Er + AgEr  	37  	33.3  	50  	993  	Eutectic  

Ag-Er  	L = AgEr  	 	50  	 	1195  	Congruent  

Ag-Er  	L = AgEr + (Er)  	76  	50  	199  	932  	Eutectic  

Al-Er  	L = (Al) + ErAl3  	1  	0  	25  	655  	Eutectic  

Al-Er  	L + ErAl2 = ErAl3  	17  	33.3  	25  	1070  	Peritectic  

Al-Er  	L = ErAl2  	 	33.3  	 	1455  	Congruent  

Al-Er  	L + ErAl2 = ErAl  	57  	33.3  	50  	1065  	Peritectic  

Al-Er  	L = ErAl + Er3Al2  	58  	50  	60  	1045  	Eutectic  

Al-Er  	L = Er3Al2  	 	60  	 	1060  	Congruent  

Al-Er  	L + Er3Al2 = Er2Al  	72  	60  	66.7  	1030  	Peritectic  

Al-Er  	L = Er2Al + (Er)  	78  	66.7  	98  	1005  	Eutectic  

As-Er  	L = (As) + ErAs rt  	5  	0  	50  	760  	Eutectic  

As-Er  	L = ErAs rt  	 	50  	 	>2500  	Congruent  

As-Er  	L = ErAs rt + (Er)  	96  	50  	99  	1460  	Eutectic  

Au-Er  	L = (Au) + Au4Er  	11.4  	0  	20  	734  	Eutectic  

Au-Er  	L + Au3Er = Au4Er  	19  	25  	20  	1034  	Peritectic  

Au-Er  	L = Au3Er  	 	25  	 	1196  	Congruent  

Au-Er  	L = Au3Er + Au2Er  	27  	25  	33.3  	1175  	Eutectic  

Au-Er  	L = Au2Er  	 	33.3  	 	1242  	Congruent  

Au-Er  	L = Au2Er + AuEr rt  	34.3  	33.3  	50  	1239  	Eutectic  

Au-Er  	L = AuEr rt  	 	50  	 	1710  	Congruent  

Au-Er  	L + AuEr rt = AuEr2  	70.5  	50  	66.7  	1135  	Peritectic  

Au-Er  	L = AuEr2 +(Er)  	76.6  	66.7  	100  	1051  	Eutectic  

B-Er  	L = (B) rhom1 + ErB66  	1  	0  	1.4  	2020  	Eutectic  

B-Er  	L = ErB66  	 	1.6  	 	2070  	Congruent  

B-Er  	L = ErB66 + ErB12  	3  	1.8  	7.7  	2015  	Eutectic  

B-Er  	L + ErB4 = ErB12  	7.5  	20  	7.7  	2083  	Peritectic  

B-Er  	L = ErB4  	 	20  	 	2360  	Congruent
