Repository: avinash2692/material_genome

File: melting_points copy.txt (part 11 of 42)
Chemical System	Reaction	%A	%B	%C	Temperature, °C  	Reaction type  
B-Er  	L + ErB4 = ErB2  	35  	20  	33.3  	2185  	Peritectic  

B-Er  	L = ErB2 + (Er)  	99  	33.3  	100  	1500  	Eutectic  

Bi-Er  	L = (Bi) + ErBi rt  	1  	0  	50  	269  	Eutectic  

Bi-Er  	L = ErBi rt  	 	50  	 	1807  	Congruent  

Bi-Er  	L + ErBi rt = Er5Bi3  	68  	50  	62.5  	1427  	Peritectic  

Bi-Er  	L = Er5Bi3 + (Er)  	80  	62.5  	99.5  	1160  	Eutectic  

Ce-Er  	(Ce) ht1 = (Ce) ht2 + (Ce) rt  	12  	3  	20  	700  	Eutectoid  

Ce-Er  	L + (Er) = (Ce) ht1  	62  	68  	65  	1260  	Peritectic  

C-Er  	L = (C) gra + Er0.5C0.5  	21  	3  	37  	2260  	Eutectic  

C-Er  	L = Er0.5C0.5  	 	66  	 	1950  	Congruent  

C-Er  	Er0.5C0.5 = Er15C19  	 	44.1  	 	1475  	Maximum  

C-Er  	L = Er0.5C0.5 + (Er)  	95  	81  	100  	1500  	Eutectic  

C-Er  	Er0.5C0.5 = Er15C19 + (Er)  	65  	44.1  	100  	1250  	Eutectoid  

Cl-Er  	L = (Er) + ErCl3  	26  	100  	25  	746  	Eutectic  

Cl-Er  	L = ErCl3  	 	25  	 	777  	Congruent  

Co-Er  	L = (Co) ht + Er2Co17  	7.7  	0  	10.5  	1339  	Eutectic  

Co-Er  	L = Er2Co17  	 	10.5  	 	1442  	Congruent  

Co-Er  	L = Er2Co17 + ErCo5 ht  	13  	10.5  	16.7  	1330  	Eutectic  

Co-Er  	L + Er2Co7 = ErCo5 ht  	13.5  	22.2  	16.7  	1340  	Peritectic  

Co-Er  	ErCo5 ht = Co17Er2 + Er2Co7  	16.7  	10.5  	22.2  	1240  	Eutectoid  

Co-Er  	L + ErCo3 = Er2Co7  	15  	23  	22.2  	1363  	Peritectic  

Co-Er  	L = ErCo3  	 	25  	 	1395  	Congruent  

Co-Er  	L + ErCo3 = ErCo2 rt  	36  	25  	33.3  	1347  	Peritectic  

Co-Er  	L = ErCo2 rt + Er12Co7  	56.25  	33.3  	63.2  	795  	Eutectic  

Co-Er  	L = Er12Co7  	 	63.2  	 	825  	Congruent  

Co-Er  	L = Er12Co7 + Er3Co  	67.5  	63.2  	75  	805  	Eutectic  

Co-Er  	L + (Er) = Er3Co  	70  	100  	75  	912  	Peritectic  

Cr-Er  	L = (Cr) + (Er)  	89  	0  	100  	1414.6  	Eutectic  

Cu-Er  	L = (Cu) + Cu5Er  	9.5  	0  	16.7  	895  	Eutectic  

Cu-Er  	L + Cu5Er + Cu9Er2  	16.7  	16.7  	18.2  	1005  	unknown  

Cu-Er  	L = Cu9Er2  	 	18.2  	 	1010  	Congruent  

Cu-Er  	L + Cu9Er2 = Cu7Er2  	27  	18.2  	22.2  	940  	Peritectic  

Cu-Er  	L = Cu7Er2 + Cu2Er  	30  	22.2  	33.3  	885  	Eutectic  

Cu-Er  	L = Cu2Er  	 	33.3  	 	935  	Congruent  

Cu-Er  	L = Cu2Er + CuEr  	38.5  	33.3  	50  	905  	Eutectic  

Cu-Er  	L = CuEr  	 	50  	 	1055  	Congruent  

Cu-Er  	L = CuEr + (Er)  	69.5  	50  	100  	880  	Eutectic  

Dy-Er  	L + (Dy rt,Er) = (Dy) ht  	48  	50  	49  	1470  	Peritectic  

Er-Fe  	L = (Er) + ErFe2  	30  	0  	66.7  	915  	Eutectic  

Er-Fe  	L = ErFe2  	 	66.7  	 	1360  	Congruent  

Er-Fe  	L + ErFe2 = ErFe3  	76  	66.7  	75  	1345  	Peritectic  

Er-Fe  	L + ErFe3 = Er6Fe23  	80  	75  	79.3  	1330  	Peritectic  

Er-Fe  	L = Er6Fe23 = Er2Fe17  	81.5  	79.3  	89.5  	1310  	Eutectic  

Er-Fe  	L + (Fe) ht = Er2Fe17  	88  	98.6  	89.5  	1355  	Peritectic  

Er-Fe  	(Fe) rt = L + (Fe) ht  	98.7  	90  	99.5  	1835  	Catatectic  

Er-Fe  	Er2Fe17 + (Fe) ht + (Fe) rt  	89.5  	100  	100  	912  	unknown  

Er-Ga  	L = (Er) + Er5Ga3 ht  	20  	0  	37.5  	1040  	Eutectic  

Er-Ga  	L = Er5Ga3 ht  	 	37.5  	 	1320  	Congruent  

Er-Ga  	L = Er5Ga3 ht + ErGa  	47  	37.5  	50  	1290  	Eutectic  

Er-Ga  	L = ErGa  	 	50  	 	1340  	Congruent  

Er-Ga  	L = ErGa + Er3Ga5  	57  	50  	62.5  	1250  	Eutectic  

Er-Ga  	L = Er3Ga5  	 	62.5  	 	1300  	Congruent  

Er-Ga  	L + Er3G5 + ErGa2  	62.5  	62.5  	66.7  	1280  	unknown  

Er-Ga  	L + ErGa2 = ErGa3  	80  	66.7  	75  	960  	Peritectic  

Er-Ga  	L + ErGa3 = ErGa6  	99  	75  	85.7  	248  	Peritectic  

Er-Ga  	L + ErGa6 + (Ga)  	100  	85.7  	100  	29.7741  	unknown  

Er-Gd  	L + (Gd rt, Er) = (Gd) ht  	25  	25  	25  	1475  	Peritectic  

Er-Ge  	L = (Er) + Er5Ge3  	12  	0  	37  	1322  	Eutectic  

Er-Ge  	L = Er5Ge3  	 	37.5  	 	1950  	Congruent  

Er-Ge  	L + Er5Ge3 + Er5Ge4  	44.4  	38  	44.4  	1875  	unknown  

Er-Ge  	L + Er11Ge10 =ErGe  	56.5  	47.6  	50  	1451  	Peritectic  

Er-Ge  	L + Er5Ge4 =Er11Ge10  	48  	44.4  	47.6  	1720  	Peritectic  

Er-Ge  	ErGe + ErGe1.5 ht = Er3Ge4 rt  	50  	60  	55.6  	1387  	Peritectoid  

Er-Ge  	L + ErGe = ErGe1.5 ht  	63  	50  	60  	1405  	Peritectic  

Er-Ge  	ErGe1.5 ht = ErGe1.5 rt  	 	60  	 	943  	Polymorphic  

Er-Ge  	L + ErGe1.5 rt = ErGe2 ht2  	77  	60  	66.7  	1037  	Peritectic  

Er-Ge  	ErGe2 ht2 = ErGe2 ht1  	 	66.7  	 	932  	Polymorphic  

Er-Ge  	ErGe2 ht1 = ErGe2 rt  	 	66.7  	 	907  	Polymorphic  

Er-Ge  	L + ErGe2 rt = ErGe2.83  	83.5  	66.7  	74  	890  	Peritectic  

Er-Ge  	L = ErGe2.83 + (Ge)  	85  	74  	100  	877  	Eutectic  

Er-Hf  	L = (Er) + (Hf) rt  	26  	2.5  	92.5  	1447  	Eutectic  

Er-Hf  	(Hf) ht = L + (Hf) rt  	65  	45  	96  	1680  	Catatectic  

Er-Hg  	L = (Er) + HgEr  	20  	3  	50  	750  	Eutectic  

Er-Hg  	L = HgEr  	 	50  	 	1200  	Congruent  

Er-Hg  	L = HgEr + Hg2Er  	58  	50  	66.7  	1040  	Eutectic  

Er-Hg  	L = Hg2Er  	 	66.7  	 	1110  	Congruent  

Er-Hg  	L + Hg2Er = Hg3Er  	85  	66.7  	75  	900  	Eutectic  

Er-Hg  	L + Hg45Er11 + (Hg) lt  	100  	80.3  	100  	-38.829  	unknown  

Er-I  	L = (Er) + ErI3  	72.8  	0  	50  	933  	Eutectic  

Er-I  	L = ErI3  	 	75  	 	1014  	Congruent  

Er-In  	L + (Er) = (Er) stab2  	3.5  	1  	2  	1490  	Peritectic  

Er-In  	(Er) stab2 = (Er) + Er2In  	15  	7  	33.3  	1040  	Eutectoid  

Er-In  	L = (Er) stab2+ Er3In  	23  	20  	33.3  	1140  	Eutectic  

Er-In  	L + Er5In3 = Er2In  	29  	37.5  	33.3  	1230  	Peritectic  

Er-In  	L = Er5In3  	 	37.5  	 	1270  	Congruent  

Er-In  	L = Er5In3 + ErIn  	49  	45  	50  	1210  	Eutectic  

Er-In  	L = ErIn  	 	50  	 	1210  	Congruent  

Er-In  	L = ErIn + Er3In5  	57  	50  	62.5  	1060  	Eutectic  

Er-In  	L = Er3In5  	 	62.5  	 	1070  	Congruent  

Er-In  	L = Er3In5 + ErIn3  	65  	62.5  	75  	1050  	Eutectic  

Er-In  	L = ErIn3  	 	75  	 	1090  	Congruent  

Er-In  	L = ErIn3 + (In)  	100  	75  	100  	156  	Eutectic  

Er-Ir  	L = (Er) + Er3Ir  	10  	0  	25  	1350  	Eutectic  

Er-Ir  	L + Er5Ir2 = Er3Ir  	19  	28.6  	25  	1450  	Peritectic  

Er-Ir  	L + ErIr = Er3Ir2  	34  	50  	40  	1750  	Peritectic  

Er-Ir  	L = ErIr  	 	50  	 	2150  	Congruent  

Er-Ir  	L = ErIr + ErI2  	59  	50  	65  	1900  	Eutectic  

Er-Ir  	L + Er5Ir3 rt = Er5Ir2  	25  	37  	28.6  	1550  	Peritectic  

Er-Ir  	L + Er3Ir2 = Er5Ir3 rt  	29  	40  	37.5  	1650  	Peritectic  

Er-Ir  	L = ErI2  	 	66.7  	 	2400  	Congruent  

Er-Ir  	L = ErI2 + (Ir)  	85  	68  	100  	2080  	Eutectic  

Er-La  	L + (Er) = (La) ht2  	16  	7  	11  	1440  	Peritectic  

Er-La  	(La) ht2 = (La) rt + (La) ht1  	90  	85  	93  	850  	Eutectoid  

Er-Mg  	L + (Er) = Mg0.3Er0.7 ht  	29  	12  	17  	1255  	Peritectic  

Er-Mg  	Mg0.3Er0.7 ht = (Er) + Er2In  	30.5  	15  	49  	680  	Eutectoid  

Er-Mg  	L + Mg0.3Er0.7 ht = MgEr  	63  	42  	51.5  	930  	Peritectic  

Er-Mg  	L + MgEr = Mg2Er  	80  	52  	66.7  	670  	Peritectic  

Er-Mg  	L + Mg2Er = Mg24Er5  	86  	66.7  	83  	600  	Peritectic  

Er-Mg  	L = Mg24Er5 + (Mg)  	90  	84  	93.1  	570  	Eutectic  

Er-Mn  	L = (Er) + ErMn2  	27.5  	0  	66.7  	940  	Eutectic  

Er-Mn  	L + Er6Mn23 = ErMn2  	36  	79.3  	66.7  	990  	Peritectic  

Er-Mn  	L + ErMn12 = Er6Mn23  	77  	92.3  	79.3  	1115  	Peritectic  

Er-Mn  	L + (Mn) ht3 = ErMn12  	90  	98.5  	92.3  	1210  	Peritectic  

Er-Mn  	(Mn) ht3 = ErMn12 + (Mn) ht2  	99  	92.3  	99.5  	1120  	Eutectoid  

Er-Mn  	(Mn) ht2 = ErMn12 + (Mn) ht1  	99.5  	92.3  	99.5  	1090  	Eutectoid  

Er-Mn  	ErMn12 + (Mn) ht1 + (Mn) rt  	92.3  	100  	100  	727  	unknown  

Er-Mo  	L2 = L1 + (Mo)  	91  	41  	99.5  	2467  	Monotectic  

Er-Mo  	L = (Er) + (Mo)  	4  	0.5  	99.93  	1477  	Eutectic  

Er-Nb  	L2 = L1 + (Nb)  	99  	19  	100  	2460  	Monotectic  

Er-Nb  	L1 = (Er) + (Nb)  	4.5  	1.5  	100  	1480  	Eutectic  

Er-Nd  	L + (Er) = (Nd) ht  	60  	29  	50  	1200  	Peritectic  

Er-Ni  	L + (Er) = Er3Ni  	27  	0  	25  	845  	Peritectic  

Er-Ni  	L = Er3Ni + Er3Ni2  	31  	25  	50  	765  	Eutectic  

Er-Ni  	L + ErNi = Er3Ni2  	32  	50  	40  	800  	Peritectic  

Er-Ni  	L = ErNi  	 	50  	 	1100  	Congruent  

Er-Ni  	L = ErNi + ErNi2  	55  	50  	66.7  	1025  	Eutectic  

Er-Ni  	L + ErNi3 = ErNi2  	66  	75  	66.7  	1255  	Peritectic  

Er-Ni  	L + ErNi4 = ErNi3  	71  	80  	75  	1320  	Peritectic  

Er-Ni  	ErNi3 + ErNi4 = Er2Ni7  	75  	80  	77.8  	1275  	Peritectoid  

Er-Ni  	L + Er4Ni17 = ErNi4  	76.5  	81  	80  	1360  	Peritectic  

Er-Ni  	L + Er5Ni22 = Er4Ni17  	78.5  	81.5  	80  	1370  	Peritectic  

Er-Ni  	L + ErNi5 = Er5Ni22  	80  	83.3  	81.5  	1375  	Peritectic  

Er-Ni  	L = ErNi5  	 	83.3  	 	1380  	Congruent  

Er-Ni  	L + ErNi5 = Er2Ni17  	90.5  	83.3  	89.5  	1315  	Peritectic  

Er-Ni  	L = Er2Ni17 + (Ni)  	92  	89.5  	100  	1280  	Eutectic  

Er-Pd  	L = (Er) + Er2.1Pd0.9  	26.5  	0  	28.6  	915  	Eutectic  

Er-Pd  	L = Er2.1Pd0.9  	 	28.6  	 	940  	Congruent  

Er-Pd  	L + ErPd ht = Er3Pd2  	35  	49  	40  	991  	Peritectic  

Er-Pd  	L = Er2.1Pd0.9 + Er3Pd2  	31.5  	28.6  	40  	923  	Eutectic  

Er-Pd  	L = ErPd ht  	 	50  	 	1540  	Congruent  

Er-Pd  	ErPd2 + ErPd ht = ErPd rt  	40  	49  	49  	565  	Peritectoid  

Er-Pd  	ErPd ht = ErPd rt + Er3Pd4  	50  	50  	57.1  	548  	Eutectoid  

Er-Pd  	L = ErPd ht + Er3Pd4  	53.5  	50  	57.1  	1430  	Eutectic  

Er-Pd  	L = Er3Pd4  	 	57.1  	 	1450  	Congruent  

Er-Pd  	L + Er3Pd4 = Er2Pd3 ht  	62.5  	57.1  	60  	1323  	Peritectic  

Er-Pd  	Er2Pd3 ht = Er2Pd3 rt  	 	60  	 	1150  	Polymorphic  

Er-Pd  	L = Er2Pd3 ht + ErPd2  	63.5  	60  	67.7  	1295  	Eutectic  

Er-Pd  	L + ErPd3 = ErPd2  	65.5  	75  	67.7  	1335  	Peritectic  

Er-Pd  	L = ErPd3  	 	75  	 	1710  	Congruent  

Er-Pd  	ErPd3 + (Pd) = ErPd7 rt  	77.5  	90  	87  	450  	Peritectoid  

Er-Pd  	L = ErPd3 + (Pd)  	86  	79.5  	87  	1280  	Eutectic  

Er-Pm  	L + (Er) = (Pm) ht  	25  	13  	17  	1450  	Peritectic  

Er-Pr  	L + (Er) = (Pr) ht  	16  	10  	13  	1400  	Peritectic  

Er-Pt  	L = (Er) + Er3Pt  	20  	0  	25  	1045  	Eutectic  

Er-Pt  	L + Er2Pt = Er3Pt  	22  	33.3  	25  	1160  	Peritectic  

Er-Pt  	L + Er5Pt3 = Er2Pt  	31  	37.5  	33.3  	1445  	Peritectic  

Er-Pt  	L + Er5Pt4 = Er5Pt3  	33  	44.4  	37.5  	1450  	Peritectic  

Er-Pt  	L + ErPt = Er5Pt4  	40  	50  	44.4  	1600  	Peritectic  

Er-Pt  	L = ErPt  	 	50  	 	1660  	Congruent  

Er-Pt  	L + ErPt = Er3Pt4  	60  	50  	57.1  	1630  	Peritectic  

Er-Pt  	L = Er3Pt4 + ErPt2 ht  	62  	57.1  	66.7  	1610  	Eutectic  

Er-Pt  	L + ErPt3 = ErPt2 ht  	65  	75  	66.7  	1740  	Peritectic  

Er-Pt  	L = ErPt3  	 	76  	 	1840  	Congruent  

Er-Pt  	L + ErPt3 = ErPt5  	85  	76  	83.3  	1690  	Peritectic  

Er-Pt  	L = ErPt5 + (Pt)  	91  	83.3  	100  	1540  	Eutectic  

Er-Pu  	L + (Er) = (Pu) ht5  	99  	20  	98  	645  	Peritectic  

Er-Pu  	(Er) + (Pu) ht5 + (Pu) ht4  	13  	100  	100  	483  	unknown  

Er-Pu  	(Er) + (Pu) ht4 + (Pu) ht3  	12  	100  	100  	463  	unknown  

Er-Pu  	(Er) + (Pu) ht3 + (Pu) ht2  	9  	100  	100  	320  	unknown  

Er-Pu  	(Er) + (Pu) ht2 + (Pu) ht1  	7  	100  	100  	215  	unknown  

Er-Pu  	(Er) + (Pu) ht1 + (Pu) rt  	6  	100  	100  	125  	unknown  

Er-Re  	L = (Er) + ErRe2  	3  	0.5  	66.7  	1440  	Eutectic  

Er-Re  	L + (Re) = ErRe2  	58  	100  	66.7  	2500  	Peritectic  

Er-Rh  	L = (Er) + Er3Rh  	8  	2  	25  	1020  	Peritectic  

Er-Rh  	L + Er7Rh3 = Er3Rh  	21  	70  	25  	1080  	Peritectic  

Er-Rh  	L + Er5Rh3 rt = Er7Rh3  	22  	36  	30  	1110  	Peritectic  

Er-Rh  	L + Er5Rh3 ht = Er5Rh3 rt  	24  	37.5  	36  	1175  	Peritectic  

Er-Rh  	Er5Rh3 ht = Er5Rh3 rt + Er3Rh2  	37.5  	37.5  	40  	950  	Eutectoid  

Er-Rh  	L + Er3Rh2 = Er5Rh3 ht  	33.5  	40  	37.5  	1250  	Peritectic  

Er-Rh  	L + ErRh = Er3Rh2  	34.5  	50  	40  	1300  	Peritectic  

Er-Rh  	L = ErRh  	 	50  	 	1520  	Congruent  

Er-Rh  	L = ErRh + ErRh2  	60  	50  	66  	1240  	Eutectic  

Er-Rh  	L = ErRh2  	 	68.5  	 	1640  	Congruent  

Er-Rh  	L = ErRh2 + ErRh5 ht  	80  	70  	82.5  	1500  	Eutectic  

Er-Rh  	L = ErRh5 ht  	 	83  	 	1770  	Congruent  

Er-Rh  	ErRh5 ht = ErRh2 + (Rh)  	83  	70  	100  	1450  	Eutectoid  

Er-Rh  	L = ErRh5 ht + (Rh)  	90  	84  	100  	1550  	Eutectic  

Er-Ru  	L = (Er) + Er3Ru  	17  	0  	25  	1665  	Eutectic  

Er-Ru  	L = Er3Ru  	 	25  	 	1180  	Congruent  

Er-Ru  	L = Er3Ru + Er5Ru2  	25.5  	25  	28.6  	1175  	Eutectic  

Er-Ru  	L = Er5Ru2  	 	28.6  	 	1195  	Congruent  

Er-Ru  	L = Er5Ru2 + Er44Ru25  	32  	28.6  	36.2  	1150  	Eutectic  

Er-Ru  	L + Er3Ru2 = Er44Ru25  	35  	40  	36.2  	1180  	Peritectic  

Er-Ru  	L + ErRu2 = Er3Ru2  	36.5  	66.7  	40  	1205  	Peritectic  

Er-Sb  	L = (Er) + Er5Sb3  	12  	1  	37.5  	1160  	Eutectic  

Er-Sb  	L + ErSb rt = Er5Sb3  	29  	50  	37.5  	1640  	Peritectic  

Er-Sb  	L + ErSb rt = ErSb2  	99  	50  	66.7  	650  	Peritectic  

Er-Sb  	L = ErSb2 + (Sb)  	100  	66.7  	100  	630  	Eutectic  

Er-Sb  	L = ErSb ht  	 	50  	 	2040  	Congruent  

Er-Sb  	ErSb ht = ErSb rt  	 	50  	 	1810  	Polymorphic  

Er-Sc  	L = (Er,Sc rt) + (Sc) ht  	50  	25  	75  	1470  	Eutectic  

Er-Se  	L = (Er) + ErSe  	15  	0  	50  	1310  	Eutectic  

Er-Se  	L = ErSe  	 	50  	 	1630  	Congruent  

Er-Se  	L = ErSe + Er2Se3 rt  	55.5  	50  	57.4  	1370  	Eutectic  

Er-Se  	L = Er2Se3 rt  	 	57.4  	 	1440  	Congruent  

Er-Se  	L + Er2Se3 rt = ErSe2 ht  	70  	60  	66.7  	1010  	Peritectic  

Er-Se  	ErSe2 ht = ErSe2 rt  	 	66.7  	 	890  	Polymorphic  

Er-Se  	L + ErSe2 rt + (Se)  	100  	66.7  	100  	221  	unknown  

Er-Si  	L = (Er) + Er5Si3  	12.5  	0  	37.5  	1288  	Eutectic  

Er-Si  	L = Er5Si3  	 	37.5  	 	1498  	Congruent  

Er-Si  	L + Er5Si3 = Er5Si4  	45.5  	37.5  	44.4  	1875  	Peritectic  

Er-Si  	L = Er5Si4 + ErSi ht  	46  	44.4  	49  	1824  	Eutectic  

Er-Si  	L + ErSi rt = ErSi ht  	47  	50  	49  	1850  	Peritectic  

Er-Si  	L = ErSi rt  	 	50  	 	1910  	Congruent  

Er-Si  	L + ErSi rt = ErSi1.67 ?  	65  	50  	63  	1620  	Peritectic  

Er-Si  	L = ErSi1.67 ? + (Si)  	81  	63.5  	100  	1210  	Eutectic  

Er-Si  	ErSi rt + ErSi1.67 ? = ErSi1.67  	50  	62.5  	62.5  	805  	Peritectoid  

Er-Si  	ErSi1.67 ? = ErSi1.67 + (Si)  	63.5  	63.5  	100  	775  	Eutectoid  

Er-Sm  	L + (Sm ht1,Er) = (Sm) ht2  	22  	17  	20  	1450  	Peritectic  

Er-Sn  	L + ErSn2 = Er2Sn5  	98.5  	66.7  	71.6  	490  	Peritectic  

Er-Sn  	L = ErSn3 + (Sn) rt  	100  	75  	100  	230  	Eutectic  

Er-Sn  	ErSn3 + (Sn) rt + (Sn) lt  	75  	100  	100  	13  	unknown  

Er-Sn  	L = (Er) + Er2Sn  	17.2  	1.4  	33.3  	1230  	Eutectic  

Er-Sn  	L + Er2Sn5 = ErSn3  	99.5  	71.6  	75  	390  	Peritectic  

Er-Ta  	L2 = L1 + (Ta)  	70.9  	15.1  	100  	2667  	Monotectic  

Er-Ta  	L1 = (Er) + (Ta)  	0.5  	0  	100  	1522  	Eutectic  

Er-Tb  	L + (Er,Tb rt) = (Tb) ht  	34  	31  	32  	1465  	Peritectic  

Er-Te  	L = (Er) + ErTe  	13  	0  	50  	1270  	Eutectic  

Er-Te  	L = ErTe  	 	50  	 	1500  	Congruent  

Er-Te  	L = ErTe + Er2Te3 rt  	56.5  	50  	60  	1090  	Eutectic  

Er-Te  	L = Er2Te3 rt  	 	60  	 	1213  	Congruent  

Er-Te  	L + Er2Te3 rt = ErTe3  	86  	60  	75  	680  	Peritectic  

Er-Te  	L = ErTe3 + (Te)  	99.5  	75  	100  	445  	Eutectic  

Er-Th  	L + (Th) ht = (Er)  	0.5  	1.5  	1  	1530  	Peritectic  

Er-Th  	(Th) ht = (Er) + (Th) rt  	15  	9  	45  	1400  	Eutectoid  

Er-Th  	(Th) ht = (Th) rt  	 	88  	 	1550  	Maximum  

Er-Ti  	L = (Er) + (Ti) ht  	26  	3.4  	99  	1320  	Eutectic  

Er-Ti  	(Er) +(Ti) ht = (Ti) rt  	0  	100  	100  	890  	Peritectoid  

Er-Tl  	L = (Er) + Tl3Er5  	21  	6  	37  	1100  	Eutectic  

Er-Tl  	L = Tl3Er5  	 	37.5  	 	1420  	Congruent  

Er-Tl  	Tl3Er5 + ErTl = Tl3Er5 Tl+  	38  	49.5  	39.5  	1190  	Peritectoid  

Er-Tl  	L + Tl3Er5 = ErTl  	51  	38  	49.5  	1240  	Peritectic  

Er-Tl  	L + ErTl = Tl5Er3  	70  	53  	62.5  	900  	Peritectic  

Er-Tl  	L + Tl5Er3 = Tl3Er  	86  	63  	75  	850  	Peritectic  

Er-Tl  	L = Tl3Er + (Tl) ht  	100  	75  	100  	303  	Eutectic  

Er-Tl  	Tl3Er + (Tl) ht + (Tl) rt  	75  	100  	100  	230  	unknown  

Er-V  	L2 = L1 + (V)  	97.5  	11.4  	99.9  	1870  	Monotectic  

Er-V  	L1 = (Er) + (V)  	4.3  	0.4  	100  	1480  	Eutectic  

Er-W  	L = (Er) + (W)  	0.14  	0  	 	1527  	Eutectic  

Er-Y  	L = (Er,Y rt) + (Y) ht  	47  	47  	47  	1507  	Eutectic  

Er-Yb  	L1 = L2 + (Er)  	30  	15  	90  	1400  	Monotectic  

Er-Yb  	L2 + (Er) + (Yb) ht  	100  	6  	100  	819  	unknown  

Er-Yb  	(Er) + (Yb) ht + (Yb) rt  	5  	100  	100  	795  	unknown  

Er-Zn  	L = (Er) + ZnEr rt  	28  	0  	50  	870  	Eutectic  

Er-Zn  	L = ZnEr rt  	 	50  	 	1150  	Congruent  

Er-Zn  	L = ZnEr rt + Zn2Er  	59  	50  	66.7  	1000  	Eutectic  

Er-Zn  	L + Zn2Er = Zn3Er  	86  	66.7  	75  	880  	Peritectic  

Er-Zn  	L + Zn3Er = Zn58Er13  	87  	75  	81.7  	870  	Peritectic  

Er-Zn  	L + Zn58Er13 = Zn5Er hex1  	88.5  	81.7  	83.3  	845  	Peritectic  

Er-Zn  	L + Zn5Er hex1 = Zn17Er2 ht  	90.5  	83.3  	89.5  	818  	Peritectic  

Er-Zn  	Zn17Er2 ht = Zn17Er2 rt  	 	89.5  	 	770  	Polymorphic  

Er-Zn  	L + Zn17Er2 rt = Zn12Er  	97  	89.5  	92.3  	700  	Peritectic  

Er-Zn  	L + Zn12Er + (Zn)  	100  	92.3  	100  	419.58  	unknown  

Er-Zn  	L = Zn2Er  	 	66.7  	 	1130  	Congruent  

Er-Zr  	L = (Er) + (Zr) ht  	34.1  	20  	55  	1300  	Eutectic  

Er-Zr  	(Er) + (Zr) ht = (Zr) rt  	14.5  	98.9  	97.2  	925  	Peritectoid  



Found: 298 reactions

Return to Contents 



ASM Alloy Phase Diagrams Center, P. Villars, editor-in-chief; H. Okamoto and K. Cenzual, section editors;

http://www1.asminternational.org/AsmEnterprise/APD, ASM International, Materials Park, OH, USA, 2006-2015

© ASM International 2015. All Rights Reserved. Version 1.0.5.0



 	Alloy Phase Diagram Database™	Element 1: Element 2: Element 3:  

HomeExplorerSearchToolsHelp

 

Special Points Table



Return to Contents



Chemical System	Reaction	%A	%B	%C	Temperature, °C  	Reaction type  

Ba-F  	L = ((Ba) + BaF2  	6  	2  	66.7  	700  	Eutectic  

Ba-F  	L = BaF2  	 	50  	 	1380  	Congruent  

Ca-F  	L2 = L1 + CaF2  	59  	46  	66.7  	1304  	Monotectic  

Ca-F  	L1 = (Ca) ht + CaF2  	1  	0  	66.7  	824  	Eutectic  

Ca-F  	L = CaF2  	 	66.7  	 	1410  	Congruent  

Cr-F  	L = CrF2  	 	66.7  	 	894  	Congruent  

Cr-F  	L = CrF2 + Cr2F5  	68.1  	66.8  	70.6  	831  	Eutectic  

Cr-F  	L + CrF3 = Cr2F5  	69.6  	74.3  	70.9  	997  	Peritectic  

Cr-F  	L = CrF3  	 	75  	 	1404  	Congruent  

Cs-F  	L + (Cs) + CsF  	0  	0  	50  	28.39  	unknown  

Cs-F  	L = CsF  	 	50  	 	703  	Congruent  

F-K  	L = L1 + L2  	 	55.6  	 	904  	Critical  

F-K  	L2 = L1 + KF  	51.3  	67.8  	50  	850  	Monotectic  

F-K  	L1 + (K) + KF  	100  	100  	50  	63.71  	unknown  

F-K  	L = KF  	 	50  	 	858  	Congruent  

F-Na  	L = L1 + L2  	 	58  	 	1180  	Critical  

F-Na  	L2 = L1 + NaF  	50.5  	85.5  	50  	990  	Monotectic  

F-Na  	L1 + (Na) + NaF  	100  	100  	50  	97.8  	unknown  

F-Na  	L = NaF  	 	50  	 	995  	Congruent  

F-Rb  	L = L1 + L2  	 	55.9  	 	790  	Critical  

F-Rb  	L2 = L1 + RbF  	52.4  	64.3  	50  	773  	Monotectic  

F-Rb  	L + (Rb) + RbF  	100  	100  	50  	39.48  	unknown  

F-Rb  	L = RbF  	 	50  	 	795  	Congruent  

F-Sm  	L2 = L1 + SmF2  	42.25  	97.25  	35  	1213  	Monotectic  

F-Sm  	L1 = (Sm) ht2 + SmF2  	99  	100  	34  	1070  	Eutectic  

F-Sm  	(Sm) ht2 + (Sm) ht1 + SmF2  	100  	100  	33.3  	922  	unknown  

F-Sm  	(Sm) ht1 + (Sm) rt + SmF2  	100  	100  	33.3  	734  	unknown  

F-Sm  	L = SmF2  	 	33.3  	 	1425  	Congruent  

F-Sm  	SmF3 ht = SmF3 rt  	 	25  	 	555  	Polymorphic  

F-Sn  	(Sn) rt + L1 + L2  	100  	100  	34  	231.9681  	unknown  

F-Sn  	L2 + (Sn) rt + SnF2  	33.3  	100  	33.3  	210  	unknown  

F-Sn  	(Sn) rt + (Sn) lt + SnF2  	100  	100  	33.3  	13  	unknown  

F-Sn  	L = SnF2 + Sn7F16  	33  	33.3  	30.4  	207  	Eutectic  

F-Sn  	L + Sn3F8 rt = Sn7F16  	31  	27.3  	30.4  	315  	Peritectic  

F-Sn  	L + SnF3 = Sn3F8 ht  	27.5  	25  	27.3  	400  	Peritectic  

F-Sn  	Sn3F8 ht = Sn3F8 rt  	 	27.3  	 	345  	 

F-Sn  	L = SnF3 ht  	 	25  	 	690  	Congruent  

F-Sn  	SnF3 ht = SnF3 rt  	 	25  	 	203  	Polymorphic  

F-Sn  	L = SnF3 ht + Sn5F17  	23.7  	25  	22.7  	640  	Eutectic  

F-Sn  	L = Sn5F17  	 	22.7  	 	683  	Congruent  

F-Sn  	L = Sn5F17 + SnF4  	22  	22.7  	20  	625  	Eutectic  

F-U  	L2 = L1 + UF3  	25.5  	96  	25  	1415  	Monotectic  

F-U  	L1 = (U) ht2 + UF3  	98  	100  	50  	1130  	Eutectic  

F-U  	(U) ht2 + (U) ht1 + UF3  	100  	100  	50  	776  	unknown  

F-U  	(U) ht1 + (U) rt + UF3  	100  	100  	50  	668  	unknown  

F-U  	L2 = UF3  	 	50  	 	1420  	Congruent  

F-U  	L2 = UF3 + UF4  	21.5  	23  	20  	892  	Eutectic  

F-U  	L2 = UF4  	 	20  	 	1036  	Congruent  

F-U  	L2 + UF4 = U4F17  	17.1  	20  	19  	430  	Peritectic  

F-U  	L2 + U4F17 = U2F9  	17  	19  	10.2  	390  	Peritectic  

F-U  	L2 = U2F9 + UF5 rt  	16.9  	10.2  	16.7  	335  	Eutectic  

F-U  	L2 = UF5 rt  	 	16.7  	 	348  	Congruent  

F-U  	L2 = UF5 rt + UF6  	14.5  	16.7  	14.3  	55  	Eutectic  

F-U  	L2 = UF6  	 	14.3  	 	64  	Congruent  

F-Yb  	L + (Yb) ht + YbF2  	100  	100  	33.3  	815  	unknown  

F-Yb  	(Yb) ht + (Yb) rt + YbF2  	100  	100  	33.3  	795  	unknown  

F-Yb  	L = YbF2  	 	33.3  	 	1407  	Congruent  

F-Yb  	YbF3 ht = YbF3 rt  	 	25  	 	985  	Polymorphic  



Found: 58 reactions

Return to Contents 



ASM Alloy Phase Diagrams Center, P. Villars, editor-in-chief; H. Okamoto and K. Cenzual, section editors;

http://www1.asminternational.org/AsmEnterprise/APD, ASM International, Materials Park, OH, USA, 2006-2015

© ASM International 2015. All Rights Reserved. Version 1.0.5.0



 	Alloy Phase Diagram Database™	Element 1: Element 2: Element 3:  

HomeExplorerSearchToolsHelp

 

Special Points Table



Return to Contents



Chemical System	Reaction	%A	%B	%C	Temperature, °C  	Reaction type 

Ag-Fe  	L2 = L1 + (Fe) rt  	99.5  	0.9  	100  	1533  	Monotectic  

Ag-Fe  	L1 + (Fe) rt = (Fe) ht  	0.5  	100  	100  	1398  	Peritectic  

Ag-Fe  	L1 = (Ag) + (Fe) ht  	0  	0  	100  	961  	Eutectic  

Ag-Fe  	(Fe) ht = (Ag) + (Fe) rt  	100  	0  	100  	770  	Eutectoid  

Al-Fe  	L + FeAl2.8 + Fe4Al13  	25  	28  	25  	1160  	unknown  

Al-Fe  	L = Fe4Al13 + (Al)  	0.9  	23.4  	0  	655  	Eutectic  

Al-Fe  	L + FeAl = Fe2Al3 ht  	40  	48  	42  	1232  	Peritectic  

Al-Fe  	L = FeAl2.8  	 	29  	 	1169  	Congruent  

Al-Fe  	Fe2Al3 ht = FeAl + Fe6.5Al11.5  	39  	45  	34  	1102  	Eutectoid  

Al-Fe  	Fe2Al3 ht + FeAl2.8 = Fe6.5Al11.5  	35  	30  	33.3  	1160  	Peritectoid  

Al-Fe  	L = Fe2Al3 ht + FeAl2.8  	31.5  	35.2  	30  	1165  	Eutectic  

As-Fe  	L = (As) + FeAs2  	6.5  	0  	33.3  	800  	Eutectic  

As-Fe  	L = FeAs2  	 	33.3  	 	1020  	Congruent  

As-Fe  	L = FeAs2 + FeAs  	42  	33.3  	50  	1008  	Eutectic  

As-Fe  	L = FeAs  	 	50  	 	1030  	Congruent  

As-Fe  	L + FeAs = Fe3As2 ht  	57  	50  	56  	1000  	Peritectic  

As-Fe  	Fe3As2 ht = FeAs + AsFe2  	60  	50  	66.7  	824  	Eutectoid  

As-Fe  	L = Fe3As2 ht + Fe2As  	65  	63  	66.7  	920  	Eutectic  

As-Fe  	L = Fe2As  	 	66.7  	 	930  	Congruent  

As-Fe  	L = Fe2As + (Fe) rt  	76  	66.7  	91  	840  	Eutectic  

Au-Fe  	L = (Au)  	 	18.5  	 	1036  	Minimum  

Au-Fe  	L + (Fe) ht = (Au)  	56.8  	91.9  	74.1  	1173  	Peritectic  

Au-Fe  	L + (Fe) rt = (Fe) ht  	89  	97.6  	97.3  	1433  	Peritectic  

Au-Fe  	(Fe) ht = (Au) + (Fe) rt  	97.8  	53.1  	98.6  	868  	Eutectoid  

Ba-Fe  	L2 = L1 + (Fe) rt  	100  	1  	100  	1538  	Monotectic  

Ba-Fe  	L1 + (Fe) rt + (Fe) ht  	1  	100  	100  	1394  	unknown  

Ba-Fe  	L1 + (Fe) ht + (Fe) rt  	0  	100  	100  	912  	unknown  

Ba-Fe  	L1 + (Fe) rt = (Ba)  	0  	100  	0  	729  	Peritectic  

Be-Fe  	(Be) ht = (Be) rt + Be5Fe  	2  	0.9  	7  	1205  	Eutectoid  

Be-Fe  	L = (Be) ht + Be5Fe  	4.5  	2  	8  	1215  	Eutectic  

Be-Fe  	L + Be2Fe = Be5Fe  	16.5  	21  	18  	1375  	Peritectic  

Be-Fe  	Be5Fe = (Be) rt + Be17Fe2  	8.5  	0.5  	9  	1020  	Eutectoid  

Be-Fe  	Be5Fe = Be17Fe2  	 	10  	 	1050  	Maximum  

Be-Fe  	L = Be2Fe  	 	28  	 	1643  	Congruent  

Be-Fe  	L = Be2Fe + (Fe) rt  	64  	37  	70  	1165  	Eutectic  

B-Fe  	L + (Fe) rt + (Fe) ht  	92.8  	100  	100  	1394  	unknown  

B-Fe  	(Fe) ht = (Fe) rt + Fe2B  	100  	100  	66.7  	911.4  	Eutectoid  

B-Fe  	L = (Fe) ht + Fe2B  	83  	100  	66.7  	1173  	Eutectic  

B-Fe  	L + FeB = Fe2B  	67.5  	50  	66.7  	1389  	Peritectic  

B-Fe  	L = FeB  	 	50  	 	1650  	Congruent  

B-Fe  	L = FeB + (B) rhom1  	36  	50  	2.5  	1500  	Eutectic  

Bi-Fe  	L2 = L1 + (Fe) rt  	100  	3.6  	100  	1538  	Monotectic  

Bi-Fe  	L1 + (Fe) rt + (Fe) ht  	2.3  	100  	100  	1394  	unknown  

Bi-Fe  	L1 + (Fe) ht + (Fe) rt  	0.2  	100  	100  	912  	unknown  

Bi-Fe  	L1 + (Bi) + (Fe) rt  	0  	0  	100  	271.442  	unknown  

Ca-Fe  	unknown  	 	 	 	 	 

Cd-Fe  	L1 = (Cd) + (Fe) rt  	0  	0  	100  	321  	Eutectic  

Ce-Fe  	L + (Ce) ht1 + (Ce) ht2  	7  	0  	0  	726  	unknown  

Ce-Fe  	L = (Ce) ht2 + CeFe2  	16.7  	0  	66.7  	592  	Eutectic  

Ce-Fe  	L + Ce2Fe17 = CeFe2  	45.9  	89.5  	66.7  	925  	Peritectic  

Ce-Fe  	L + (Fe) ht = Ce2Fe17  	57.9  	100  	89.5  	1063  	Peritectic  

Ce-Fe  	L + (Fe) rt = (Fe) ht  	88.5  	100  	100  	1399  	Peritectic  

Ce-Fe  	Ce2Fe17 + (Fe) ht = (Fe) rt  	89.5  	100  	100  	922  	Peritectoid  

C-Fe  	L = (Fe) ht + (C) gra  	82.9  	90.94  	0  	1153  	Eutectic  

C-Fe  	G ↔ L  	 	0  	 	2862  	Boiling  

C-Fe  	L + (Fe) rt = (Fe) ht  	97.57  	99.6  	99.26  	1493  	Peritectic  

C-Fe  	(Fe) ht = (Fe) rt + (C) gra  	97.03  	99.904  	0  	740  	Eutectoid  

C-Fe  	L + (Fe) rt ↔ (Fe) ht  	97.57  	99.6  	99.26  	1493  	Peritectic  

C-Fe  	L ↔ (Fe) ht + Fe3C m  	82.9  	90.94  	0  	1153  	Eutectic  

C-Fe  	(Fe) ht ↔ (Fe) rt + Fe3C m  	97.03  	99.904  	0  	740  	Eutectoid  

C-Fe  	L ↔ (Fe) rt  	 	0  	 	1536  	Congruent  

C-Fe  	(Fe) rt ↔ (Fe) ht  	 	0  	 	1392  	Polymorphic  

C-Fe  	(Fe) ht ↔ (Fe) rt  	 	0  	 	911  	Polymorphic  

C-Fe  	L +(Fe) rt ↔ (Fe) ht  	2.43  	0.4  	0.74  	1493  	Peritectic  

C-Fe  	(Fe) ht ↔ (Fe) rt + (C) gra  	2.97  	0.096  	100  	740  	Eutectoid  

C-Fe  	L ↔ (Fe) ht + (C) gra  	17.1  	9.06  	100  	1153  	Eutectic  

C-Fe  	G ↔ (C) gra  	 	100  	 	3826  	Congruent  

Co-Fe  	L = (Fe ht,Co ht)  	 	33  	 	1476  	Minimum  

Co-Fe  	(Fe ht,Co ht) = (Fe) rt  	 	55  	 	985  	Maximum  

Cr-Fe  	L = (Cr,Fe rt)  	 	79  	 	1513  	Minimum  

Cr-Fe  	(Cr,Fe) = Cr0.48Fe0.52 ht  	 	53  	 	830  	Maximum  

Cr-Fe  	Cr0.48Fe0.52 ht = (Cr) + (Fe) rt  	51  	11  	93  	440  	Peritectoid  

Cr-Fe  	(Fe) ht = (Fe) rt  	 	93  	 	846  	Minimum  

Cu-Fe  	L + (Fe) ht = (Cu)  	3.5  	92.5  	4.6  	1096  	Peritectic  

Cu-Fe  	L + (Fe) rt = (Fe) ht  	88.5  	93.3  	92.8  	1485  	Peritectic  

Cu-Fe  	(Fe) ht = (Cu) + (Fe) rt  	97  	1.3  	98.1  	850  	Eutectoid  

D-Fe  	(Fe) ht = (Fe) rt + ?  	99.9787  	99.984  	 	912  	Eutectoid  

Dy-Fe  	L + (Fe) rt = (Fe) ht  	95  	100  	100  	1394  	unknown  

Dy-Fe  	L + (Dy) ht + (Dy) rt  	2  	0  	0  	1381  	unknown  

Dy-Fe  	L = (Dy) rt + DyFe2 rt  	27  	0  	66.7  	880  	Eutectic  

Dy-Fe  	L + DyFe3 = DyFe2 rt  	63.5  	75  	66.7  	1260  	Peritectic  

Dy-Fe  	L = DyFe3  	 	75  	 	1295  	Congruent  

Dy-Fe  	L = DyFe3 + Dy2Fe17  	77  	75  	89.5  	1290  	Eutectic  

Dy-Fe  	L = Dy2Fe17  	 	89.5  	 	1375  	Congruent  

Dy-Fe  	L = Dy2Fe17 + (Fe) ht  	93  	89.5  	100  	1360  	Eutectic  

Dy-Fe  	DyFe3 + Dy2Fe17 = Dy6Fe23  	75  	89.5  	79.3  	1280  	Peritectoid  

Dy-Fe  	Dy2Fe17 + (Fe) ht + (Fe) rt  	89.5  	100  	100  	912  	unknown  

Er-Fe  	L = (Er) + ErFe2  	30  	0  	66.7  	915  	Eutectic  

Er-Fe  	L = ErFe2  	 	66.7  	 	1360  	Congruent  

Er-Fe  	L + ErFe2 = ErFe3  	76  	66.7  	75  	1345  	Peritectic  

Er-Fe  	L + ErFe3 = Er6Fe23  	80  	75  	79.3  	1330  	Peritectic  

Er-Fe  	L = Er6Fe23 = Er2Fe17  	81.5  	79.3  	89.5  	1310  	Eutectic  

Er-Fe  	L + (Fe) ht = Er2Fe17  	88  	98.6  	89.5  	1355  	Peritectic  

Er-Fe  	(Fe) rt = L + (Fe) ht  	98.7  	90  	99.5  	1835  	Catatectic  

Er-Fe  	Er2Fe17 + (Fe) ht + (Fe) rt  	89.5  	100  	100  	912  	unknown  

Eu-Fe  	L2 = L1 + EuFe2  	63  	5  	66.7  	1350  	Monotectic  

Eu-Fe  	L1 + (Eu) + EuFe2  	0  	0  	66.7  	822  	unknown  

Fe-Ga  	L + Fe3Ga4 = FeGa3  	81.5  	58  	75  	824  	Peritectic  

Fe-Ga  	L + FeGa3 = (Ga)  	100  	75  	95.5  	34  	Peritectic  

Fe-Ga  	Fe3Ga ht = (Fe) rt + Fe2.8Ga1.2 rt  	23.4  	21  	26.2  	588  	Eutectoid  

Fe-Ga  	Fe3Ga Ga+ ht = Fe3Ga ht + Fe2.8Ga1.2 rt  	26  	25  	26.2  	600  	Eutectoid  

Fe-Ga  	Fe1.2Ga0.8 ht = Fe3Ga Ga+ ht + Fe6Ga5 rt  	34.5  	29.2  	44.5  	625  	Eutectoid  

Fe-Ga  	Fe3Ga Ga+ ht = Fe2.8Ga1.2 rt + Fe6Ga5 rt  	29.2  	29  	44.5  	619  	Eutectoid  

Fe-Ga  	Fe1.2Ga0.8 ht + Fe3Ga4 = Fe14Ga12 ht  	42  	56.5  	45  	800  	Peritectoid  

Fe-Ga  	Fe14Ga12 ht = Fe1.2Ga0.8 ht + Fe6Ga5 rt  	44.5  	41  	44.5  	770  	Eutectoid  

Fe-Ga  	Fe14Ga12 ht + Fe3Ga4 = Fe6Ga5 rt  	45.5  	56.5  	45.5  	778  	Peritectoid  

Fe-Ga  	L + Fe1.2Ga0.8 ht = Fe3Ga4  	61.8  	48  	57  	906  	Peritectic  

Fe-Gd  	(Fe) ht + Gd2Fe17 = (Fe) rt  	0  	10.5  	0  	924  	Peritectoid  

Fe-Gd  	L + (Fe) ht = Gd2Fe17  	11.9  	0  	10.5  	1331  	Peritectic  

Fe-Gd  	L + Gd2Fe17 = Gd6Fe23  	23.4  	10.5  	20.7  	1283  	Peritectic  

Fe-Gd  	L + Gd6Fe23 = GdFe3  	47.7  	20.7  	25  	1156  	Peritectic  

Fe-Gd  	L + GdFe3 = GdFe2  	56  	25  	33.3  	1082  	Peritectic  

Fe-Gd  	L = GdFe2 + (Gd) rt  	73.6  	33.3  	100  	832  	Eutectic  

Fe-Gd  	L + (Gd) ht = (Gd) rt  	96  	100  	100  	1239  	Peritectic  

Fe-Gd  	(Fe) rt = L + (Fe) ht  	0.5  	9  	0  	1380  	Catatectic  

Fe-Ge  	Fe1.7Ga0.3 + Fe3Ge ht = Fe13Ge3 rt  	17.5  	23.7  	18.5  	905  	Peritectoid  

Fe-Ge  	L + Fe1.7Ga0.3 = Fe3Ge ht  	29  	22  	24.5  	1122  	Peritectic  

Fe-Ge  	Fe3Ge ht = Fe3Ge rt  	 	~25  	 	700  	Polymorphic  

Fe-Ge  	Fe3Ge rt = Fe13Ge3 rt + Fe1.7Ge  	25  	21.5  	36.5  	400  	Eutectoid  

Fe-Ge  	L = Fe3Ge ht + Fe1.7Ge  	30  	25.5  	33.5  	1105  	Eutectic  

Fe-Ge  	L = Fe1.7Ge  	 	37.5  	 	1170  	Congruent  

Fe-Ge  	L + Fe1.7Ge = Fe6.5Ge4  	56  	41  	43  	928  	Peritectic  

Fe-Ge  	Fe6.5Ge4 = Fe1.7Ge + Fe6Ge5  	43  	40  	45.5  	530  	Eutectoid  

Fe-Ge  	Fe6.5Ge4 + FeGe = Fe6Ge5  	43.5  	50  	45.5  	600  	Peritectoid  

Fe-Ge  	Fe6.5Ge4 + FeGe2 = FeGe  	43.5  	66.7  	20  	748  	Peritectoid  

Fe-Ge  	L + Fe6.5Ge4 = FeGe2  	68  	43.5  	66.7  	840  	Peritectic  

Fe-Ge  	L = FeGe2 + (Ge)  	70  	66.7  	100  	838  	Eutectic  

Fe-Hf  	(Fe) rt = (Fe) ht + HfFe2 hex1  	1  	0.51  	26  	1130  	Eutectoid  

Fe-Hf  	(Fe) ht + HfFe2 hex1 = (Fe) rt  	0  	28  	0  	935  	Peritectoid  

Fe-Hf  	L = (Fe) rt + HfFe2 hex1  	7.9  	2  	25  	1390  	Eutectic  

Fe-Hf  	L = HfFe2 hex1  	 	30  	 	1820  	Congruent  

Fe-Hf  	L + HfFe2 hex1 = HfFe2 hex2  	49  	33  	33.3  	1640  	Peritectic  

Fe-Hf  	HfFe2 hex2 = HfFe2 cub  	 	33.3  	 	1200  	Polymorphic  

Fe-Hf  	HfFe2 hex2 + (Hf) ht = Hf2Fe rt  	33.3  	96  	66.7  	1260  	Peritectoid  

Fe-Hf  	L = HfFe2 hex2 + (Hf) ht  	63.9  	33.3  	95  	1300  	Eutectic  

Fe-Hf  	(Hf) ht = Hf2Fe rt + (Hf) rt  	97  	67  	99.5  	1235  	Eutectoid  

Fe-Hg  	L2 = (Fe) rt + (Hg) lt  	100  	0  	100  	-38.829  	unknown  

Fe-Ho  	(Fe) ht + (Fe) rt + Ho2Fe17  	0  	0  	10.5  	912  	unknown  

Fe-Ho  	L = Ho2Fe17 + Ho6Fe23  	17.8  	10.5  	20.7  	1284  	Eutectic  

Fe-Ho  	L = HoFe3 + HoFe2  	32  	25  	33.3  	1285  	Eutectic  

Fe-Ho  	L = HoFe2  	 	33.3  	 	1287  	Congruent  

Fe-Ho  	L = HoFe2 + (Ho)  	63.3  	33.3  	100  	875  	Eutectic  

Fe-Ho  	L + (Fe) rt + (Fe) ht  	6.5  	0  	0  	1394  	unknown  

Fe-Ho  	L = (Fe) rt + Ho2Fe17  	9.2  	0  	10.5  	1338  	Eutectic  

Fe-Ho  	L = Ho2Fe17  	 	10.5  	 	1343  	Congruent  

Fe-Ho  	L = Ho6Fe23  	 	20.7  	 	1332  	Congruent  

Fe-Ho  	L + Ho6Fe23 = HoFe3  	27  	20.7  	25  	1293  	Peritectic  

Fe-I  	L + FeI2 + (I)  	100  	66.7  	100  	113  	unknown  

Fe-In  	L1 = L2 + (Fe) rt  	3.5  	92  	1  	1470  	Monotectic  

Fe-In  	(Fe) rt = L2 + (Fe) ht  	0.7  	94  	0.5  	1350  	Catatectic  

Fe-In  	L2 + (Fe) ht = (Fe) rt  	99  	0.4  	0.5  	920  	Peritectic  

Fe-In  	L2 = (Fe) rt + (In)  	100  	0  	100  	156  	Eutectic  

Fe-Ir  	L + (Fe ht,Ir) = (Fe) rt  	2  	3  	2  	1546  	Peritectic  

Fe-Ir  	(Fe ht,Ir) = (Fe) rt + Fe0.6Ir0.4 rt  	16  	8  	19  	440  	Eutectoid  

Fe-Ir  	(Fe ht,Ir) = Fe0.6Ir0.4 rt  	 	38  	 	625  	Maximum  

Fe-K  	L + (Fe) rt + (Fe) ht  	99.9  	0  	0  	1394  	unknown  

Fe-K  	L + (Fe) ht + (Fe) rt  	100  	1  	0  	912  	unknown  

Fe-K  	L = (Fe) rt + (K)  	100  	0  	100  	63.7  	Eutectic  

Fe-La  	L + (Fe) rt = (Fe) ht  	25  	0  	0.5  	1400  	Peritectic  

Fe-La  	(Fe) ht = L + (Fe) rt  	0.5  	82  	0  	900  	Catatectic  

Fe-La  	L = (Fe) rt + (La) ht1  	91.5  	0  	100  	780  	Eutectic  

Fe-La  	(La) ht2 = L + (La) ht1  	96  	100  	100  	861  	Catatectic  

Fe-Li  	L + (Fe) rt + (Fe) ht  	100  	0  	0  	1394  	unknown  

Fe-Li  	L + (Fe) ht + (Fe) rt  	100  	0  	0  	912  	unknown  

Fe-Li  	L = (Fe) rt + (Li) rt  	100  	0  	100  	180.6  	unknown  

Fe-Lu  	L + (Fe) rt + (Fe) ht  	100  	0  	0  	1394  	unknown  

Fe-Lu  	(Fe) ht + (Fe) rt + Lu2Fe17  	0  	0  	9.5  	912  	unknown  

Fe-Lu  	L + (Fe) ht = Lu2Fe17  	13  	0  	10.5  	1320  	Peritectic  

Fe-Lu  	L = Lu2Fe17 + Lu6Fe23  	18  	10.5  	20.7  	1275  	Eutectic  

Fe-Lu  	L + LuFe3 = Lu6Fe23  	20  	25  	20.7  	1290  	Peritectic  

Fe-Lu  	L + LuFe2 = LuFe3  	24  	33.3  	25  	1310  	Peritectic  

Fe-Lu  	L = LuFe2  	 	33.3  	 	1345  	Congruent  

Fe-Lu  	L = LuFe2 + (Lu)  	75  	33.3  	100  	970  	Eutectic  

Fe-Mg  	L = (Mg) + (Fe) rt  	99.992  	99.99957  	 	649  	Eutectic  

Fe-Mg  	L + (Fe) ht + (Fe) rt  	99.925  	 	 	912  	unknown  

Fe-Mn  	(Fe ht,Mn ht2) = (Mn) ht1  	 	87  	 	1155  	Maximum  

Fe-Mn  	L + (Fe) rt = (Fe ht,Mn ht2)  	12.89  	10.05  	10.18  	1473  	Peritectic  

Fe-Mn  	L = (Fe ht,Mn ht2) + (Mn) ht3  	91  	90.27  	91.15  	1235  	Eutectic  

Fe-Mn  	(Mn) ht1 = (Fe ht,Mn ht2) + (Mn) rt  	70.12  	58.97  	70.3  	700  	Eutectoid  

Fe-Mo  	L = (Fe) rt + Mo20Fe33 ht  	25  	24.4  	36.5  	1449  	Eutectic  

Fe-Mo  	Mo20Fe33 ht = (Fe) rt + Mo5.1Fe7.9 rt  	33.9  	13.4  	39  	1200  	Eutectoid  

Fe-Mo  	(Fe) rt + Mo5.1Fe7.9 rt = MoFe2 rt  	16  	39.5  	33.3  	927  	Peritectoid  

Fe-Mo  	L + Mo0.5Fe0.5 ht = Mo20Fe33 ht  	28.5  	42.9  	38  	1488  	Peritectic  

Fe-Mo  	Mo20Fe33 ht + Mo0.5Fe0.5 ht = Mo5.1Fe7.9 rt  	38.5  	47.5  	42  	1370  	Peritectoid  

Fe-Mo  	L + (Mo) = Mo0.5Fe0.5 ht  	40.5  	68.7  	53.8  	1611  	Peritectic  

Fe-Mo  	Mo0.5Fe0.5 ht = Mo5.1Fe7.9 rt + (Mo)  	56.7  	43.4  	93.8  	1235  	Eutectoid  

Fe-N  	(Fe) ht = (Fe) rt + Fe4N rt  	8.8  	0.4  	19.3  	592  	Eutectoid  

Fe-N  	Fe3N = (Fe) ht + Fe4N rt  	15.6  	10.3  	19.3  	650  	Eutectoid  

Fe-N  	Fe3N = Fe4N rt  	 	19.5  	 	680  	Maximum  

Fe-Na  	L1 + L2 + (Fe) rt  	0  	99  	0  	1538  	unknown  

Fe-Na  	L2 + (Fe) rt + (Fe) ht  	100  	0  	0  	1394  	unknown  

Fe-Na  	L2 + (Fe) ht = (Fe) rt  	100  	0  	0  	912  	unknown  

Fe-Na  	L2 + (Fe) rt + (Na) rt  	100  	0  	100  	97.8  	unknown  

Fe-Nb  	(Fe) rt = (Fe) ht + NbFe2  	2  	1  	34.1  	1178  	Eutectoid  

Fe-Nb  	(Fe) ht + NbFe2 = (Fe) rt  	0.5  	34.1  	0.8  	955  	Peritectoid  

Fe-Nb  	L = (Fe) rt + NbFe2  	10  	2.8  	34.1  	1358  	Eutectic  

Fe-Nb  	L = NbFe2  	 	35.5  	 	1641  	Congruent  

Fe-Nb  	L + NbFe2 = Nb6.33Fe6.67  	55  	37.3  	47.6  	1523  	Peritectic  

Fe-Nb  	L = Nb6.33Fe6.67 + (Nb)  	60.8  	47.6  	93.9  	1485  	Eutectic  

Fe-Nd  	L + (Fe) rt + (Fe) ht  	11  	0  	0  	1394  	unknown  

Fe-Nd  	(Fe) ht + (Fe) rt + Nd2Fe17  	0  	0  	10.5  	912  	unknown  

Fe-Nd  	L + (Fe) ht = Nd2Fe17  	30.5  	0  	10.5  	1208  	Peritectic  

Fe-Nd  	L + Nd2Fe17 = Nd5Fe17  	71  	10.5  	22.7  	780  	Peritectic  

Fe-Nd  	L = Nd5Fe17 + (Nd) rt  	78  	22.7  	100  	685  	Eutectic  

Fe-Nd  	L + (Nd) ht + (Nd) rt  	90.5  	100  	100  	863  	unknown  

Fe-Ni  	L + (Fe) rt = (Fe ht,Ni)  	4.9  	3.5  	4.2  	1514  	Peritectic  

Fe-Ni  	(Fe ht,Ni) = (Fe) rt + FeNi3 rt  	49  	4.7  	63  	347  	Eutectoid  

Fe-Ni  	(Fe ht,Ni) = FeNi3 rt  	 	72  	 	517  	Maximum  

Fe-Np  	L + (Fe) rt + (Fe) ht  	9  	0  	0  	1394  	unknown  

Fe-Np  	(Fe) ht + (Fe) rt + NpFe2  	0  	0  	33.3  	912  	unknown  

Fe-Np  	L = (Fe) ht + NpFe2  	18  	0  	33.3  	1134  	Eutectic  

Fe-Np  	L = NpFe2  	 	33.3  	 	1231  	Congruent  

Fe-Np  	L + NpFe2 = Np6Fe  	88  	33.3  	85.7  	540  	Peritectic  

Fe-Np  	(Np) ht2 = L + (Np) ht1  	99  	94  	99.5  	550  	Catatectic  

Fe-Np  	Np6Fe + (Np) ht1 + (Np) rt  	85.7  	100  	100  	280  	unknown  

Fe-Np  	L = Np6Fe + (Np) ht1  	91  	85.7  	99.5  	528  	Eutectic  

Fe-O  	L1 = L2 + (Fe) rt  	0.58  	50.47  	0  	1528  	Monotectic  

Fe-O  	(Fe) rt = L2 + (Fe) ht  	0  	50.86  	0  	1392  	Catatectic  

Fe-O  	L2 = (Fe) ht + Fe0.92O  	50.92  	0  	51.26  	1371  	Eutectic  

Fe-O  	(Fe) ht + (Fe) rt + Fe0.92O  	0  	0  	51.19  	912  	unknown  

Fe-O  	L2 + Fe3O4 rt = Fe0.92O  	54.19  	57.14  	54.57  	1424  	Peritectic  

Fe-O  	Fe0.92O = (Fe) rt + Fe3O4 rt  	51.38  	0  	57.14  	570  	Eutectoid  

Fe-O  	L2 = Fe3O4 rt  	 	57.14  	 	1596  	Congruent  

Fe-Os  	L + (Fe) ht = (Fe) rt  	3  	4  	3  	1552  	Peritectic  

Fe-Os  	(Fe) ht = (Fe) rt +(Os)  	11  	3  	25  	620  	Eutectoid  

Fe-Os  	L + (Os) = (Fe) ht  	23  	45  	28  	1720  	Peritectic  

Fe-P  	L = (Fe) rt + Fe3P  	17  	5  	25  	1048  	Eutectic  

Fe-P  	L + Fe2P = Fe3P  	24  	33.3  	25  	1166  	Peritectic  

Fe-P  	L = Fe2P  	 	33.3  	 	1370  	Congruent  

Fe-Pb  	L2 + (Fe) ht = (Fe) rt  	100  	0  	0  	912  	unknown  

Fe-Pd  	L + (Fe) rt = (Fe ht,Pd)  	6.6  	3.3  	3.7  	1478  	Peritectic  

Fe-Pd  	L = (Fe ht,Pd)  	 	54.9  	 	1304  	Minimum  

Fe-Pd  	(Fe ht,Pd) = Fe0.96Pd1.04  	 	59  	 	790  	Maximum  

Fe-Pd  	(Fe ht,Pd) = FePd3 rt  	 	66  	 	820  	Maximum  

Fe-Pd  	(Fe ht,Pd)1 = (Fe) rt + (Fe ht,Pd)2  	7  	3.5  	23  	815  	Monotectoid  

Fe-Pd  	(Fe ht,Pd)2 = (Fe) rt + Fe0.96Pd1.04  	46  	1  	48.5  	605  	Eutectoid  

Fe-Pd  	(Fe ht,Pd) = Fe0.96Pd1.04 + FePd3 rt  	61.5  	60  	62  	740  	Eutectoid  

Fe-Pm  	(Fe) ht + (Fe) rt + Pm2Fe17  	0  	0  	10.5  	912  	unknown  

Fe-Pm  	L + Pm2Fe17 = (Pm) rt  	73  	10.5  	100  	665  	Eutectic  

Fe-Pm  	L + (Pm) ht + (Pm) rt  	88  	100  	100  	795  	unknown  

Fe-Pm  	L + (Fe) rt + (Fe) ht  	17  	0  	0  	1394  	unknown  

Fe-Pm  	L + (Fe) ht = Pm2Fe17  	35  	0  	10.5  	1150  	Peritectic  

Fe-Pr  	L + (Fe) rt + (Fe) ht  	10  	0  	0  	1398  	unknown  

Fe-Pr  	(Fe) ht + Pr2Fe17 = (Fe) rt  	0  	10.5  	0  	916  	Peritectic  

Fe-Pr  	L + (Fe) ht = Pr2Fe17  	38  	0  	10.5  	1175  	Peritectic  

Fe-Pr  	L + Pr2Fe17 = (Pr) rt  	81.7  	10.5  	100  	667  	Eutectic  

Fe-Pr  	(Pr) ht = L + (Pr) rt  	100  	92  	100  	781  	Catatectic  

Fe-Pt  	L = (Fe) rt + (Fe ht,Pt)  	2.5  	2.3  	3  	1519  	Eutectic  

Fe-Pt  	(Fe ht,Pt) = Fe3Pt rt  	 	27  	 	820  	Maximum  

Fe-Pt  	(Fe ht,Pt) = Fe3Pt rt + FePt rt  	33  	32  	35  	690  	Eutectoid  

Fe-Pt  	(Fe ht,Pt) = FePt rt  	 	50  	 	1300  	Maximum  

Fe-Pt  	(Fe ht,Pt) = FePt rt + FePt3 rt  	56  	55  	57  	1150  	Eutectoid  

Fe-Pt  	(Fe ht,Pt) = FePt3 rt  	 	65  	 	1350  	Maximum  

Fe-Pu  	L + (Fe) rt = (Fe) ht  	6  	0  	1  	1400  	Eutectic  

Fe-Pu  	(Fe) ht = (Fe) rt + PuFe2 ht1  	1  	0  	33.3  	907  	Eutectoid  

Fe-Pu  	L = (Fe) ht + PuFe2 ht2  	18  	1.5  	33  	1165  	Eutectic  

Fe-Pu  	PuFe2 ht2 = (Fe) ht + PuFe2 ht1  	33  	1.5  	33.3  	1020  	Eutectoid  

Fe-Pu  	L = PuFe2 ht2  	 	33.3  	 	1240  	Congruent  

Fe-Pu  	L + PuFe2 ht2 = PuFe2 ht1  	58  	33.3  	33.3  	1040  	Peritectic  

Fe-Pu  	PuFe2 ht1 = PuFe2 rt  	 	33.3  	 	760  	Polymorphic  

Fe-Pu  	L + PuFe2 rt = Pu6Fe  	88  	33.3  	85.7  	428  	Peritectic  

Fe-Pu  	L = Pu6Fe + (Pu) ht3  	90  	85.7  	99.5  	413  	Eutectic  

Fe-Pu  	(Pu) ht5 = L + (Pu) ht3  	98  	92  	100  	430  	Catatectic  

Fe-Pu  	(Pu) ht5 + (Pu) ht4 = (Pu) ht3  	99.5  	100  	99.8  	473  	Peritectoid  

Fe-Pu  	Pu6Fe + (Pu) ht3 + (Pu) ht2  	85.7  	100  	100  	320  	unknown  

Fe-Pu  	Pu6Fe + (Pu) ht3 + (Pu) ht1  	85.7  	100  	100  	215  	unknown  

Fe-Pu  	Pu6Fe + (Pu) ht1 + (Pu) rt  	85.7  	100  	100  	125  	unknown  

Fe-Re  	L + Re0.2Fe0.8 ht = (Fe) rt  	1  	7  	2.5  	1540  	Peritectic  

Fe-Re  	(Fe) rt = (Fe) ht + Re0.2Fe0.8 ht  	8  	6  	13  	1375  	Eutectoid  

Fe-Re  	Re0.2Fe0.8 ht = (Fe) ht + Re0.4Fe0.6  	25  	16.7  	40  	1205  	Eutectoid  

Fe-Re  	(Fe) ht + Re9Fe20 = (Fe) rt  	15  	31  	19  	895  	Peritectoid
