Repository: avinash2692/material_genome

File: melting_points copy.txt (part 12 of 42)
Chemical System	Reaction	%A	%B	%C	Temperature, °C  	Reaction type  
Fe-Re  	(Fe) ht + Re0.4Fe0.6 = Re9Fe20  	16  	40  	31  	1050  	Peritectoid  

Fe-Rh  	FeRh ht1 + (Fe ht,Rh) = FeRh rt  	53.5  	70  	55  	110  	Peritectoid  

Fe-Rh  	L = (Fe) rt + (Fe ht,Rh)  	3.5  	3  	4  	1520  	Eutectic  

Fe-Rh  	(Fe ht,Rh) = FeRh ht1  	 	48  	 	1300  	Maximum  

Fe-Ru  	(Fe) ht = (Fe) rt + (Ru)  	10  	4  	21  	650  	Eutectoid  

Fe-Ru  	L + (Fe) ht = (Fe) rt  	5.5  	6.3  	5.7  	1541  	Peritectic  

Fe-Ru  	L + (Ru) = (Fe) ht  	21  	39  	23  	1590  	Peritectic  

Fe-S  	(Fe) rt = L + (Fe) ht  	0  	20  	0  	1365  	Catatectic  

Fe-S  	(Fe) ht + FeS ht2 = (Fe) rt  	0  	50  	0  	927  	Peritectoid  

Fe-S  	L1 = (Fe) ht + FeS ht2  	44.6  	0  	50  	988  	Eutectic  

Fe-S  	FeS ht2 = FeS ht1  	 	50-52  	 	315  	Polymorphic  

Fe-S  	(Fe) rt + FeS ht1 = FeS tro  	0  	50  	50  	138  	Peritectoid  

Fe-S  	FeS ht1 = FeS tro + FeS2 rt  	52  	52  	66.5  	60  	Eutectoid  

Fe-S  	L1 = FeS ht2  	 	52  	 	1188  	Congruent  

Fe-S  	L1 = L2 + FeS ht2  	65  	54.2  	99.7  	1080  	Monotectic  

Fe-S  	L2 + FeS ht2 = FeS2 ht  	99.94  	55  	66.7  	743  	Peritectoid  

Fe-S  	FeS2 ht = FeS2 rt  	 	~66.7  	 	440  	Polymorphic  

Fe-S  	L2 + FeS2 rt = (S)  	100  	67  	100  	115.22  	unknown  

Fe-Sb  	L = (Fe) rt + Fe1.27Sb  	34.5  	5  	40  	998  	Eutectic  

Fe-Sb  	L = Fe1.27Sb  	 	42  	 	1025  	Congruent  

Fe-Sb  	L + Fe1.27Sb = FeSb2  	89  	47  	66.7  	738  	Peritectic  

Fe-Sb  	L = FeSb2 + (Sb)  	99  	66.7  	100  	628  	Eutectic  

Fe-Sc  	(Fe) ht + ScFe2 rt = (Fe) rt  	1  	33.3  	1.5  	935  	Peritectoid  

Fe-Sc  	L = (Fe) ht + ScFe2 ht  	11.5  	2  	33.3  	1280  	Eutectic  

Fe-Sc  	L = ScFe2 ht  	 	33.3  	 	1565  	Congruent  

Fe-Sc  	ScFe2 ht = ScFe2 rt  	 	33.3  	 	1200  	Polymorphic  

Fe-Sc  	L + ScFe2 ht = ScFe2 Sc+  	43  	33.3  	36  	1525  	Peritectic  

Fe-Sc  	ScFe2 Sc+ = L + ScFe2 ht  	36  	60  	33.3  	1295  	Catatectic  

Fe-Sc  	L = ScFe2 rt + (Sc) rt  	74  	33.3  	100  	975  	Eutectic  

Fe-Sc  	ScFe2 rt + (Sc) rt = Sc29Fe6  	33.3  	100  	87.5  	862  	Peritectoid  

Fe-Sc  	(Sc) ht = L + (Sc) rt  	99.5  	86  	100  	1270  	Catatectic  

Fe-Sc  	(Fe) rt = L + (Fe) ht  	1  	8  	1  	1380  	Catatectic  

Fe-Se  	L1 = L2 + (Fe) rt  	1.5  	38  	0  	1520  	Monotectic  

Fe-Se  	L + (Fe) rt = (Fe) ht  	41  	0  	0.5  	1400  	Peritectic  

Fe-Se  	(Fe) ht = (Fe) rt + Fe0.89Se  	0.5  	0  	49.5  	885  	Eutectoid  

Fe-Se  	L2 = (Fe) ht + FeSe ht  	45  	0.5  	48.3  	960  	Eutectic  

Fe-Se  	FeSe ht = (Fe) ht + Fe0.89Se  	48.5  	0.5  	49.5  	942  	Eutectoid  

Fe-Se  	(Fe) rt + Fe0.89Se = FeSe rt  	0  	50.5  	49  	475  	Peritectoid  

Fe-Se  	L2 = FeSe ht  	 	53  	 	1075  	Congruent  

Fe-Se  	FeSe ht = Fe0.89Se  	 	52.5  	 	1060  	Maximum  

Fe-Se  	Fe7Se8 ht = Fe7Se8 rt  	 	~53.3  	 	180  	Polymorphic  

Fe-Se  	L3 + Fe3Se4 = FeSe2  	100  	61  	66.7  	585  	Peritectic  

Fe-Se  	L2 = L3 + Fe0.89Se  	73  	100  	57.5  	790  	Monotectic  

Fe-Se  	Fe0.89Se = FeSe rt + Fe3Se4  	51.5  	49.4  	53  	350  	Eutectoid  

Fe-Se  	FeSe ht = L2 + Fe0.89Se  	62  	66.5  	57  	850  	Eutectoid  

Fe-Se  	L3 + Fe0.89Se = Fe3Se4  	58  	100  	58.5  	723  	Peritectic  

Fe-Se  	L3 + FeSe2 + (Se)  	100  	66.7  	100  	221  	unknown  

Fe-Si  	L = Fe3Si + Fe2Si ht  	32.5  	29.8  	33.5  	1200  	Eutectic  

Fe-Si  	L = Fe2Si ht  	 	34.3  	 	1212  	Congruent  

Fe-Si  	Fe2Si ht = Fe3Si + Fe5Si3 ht  	34  	31  	37.5  	1040  	Eutectoid  

Fe-Si  	Fe2Si ht + FeSi = Fe5Si3 ht  	35  	49.5  	37.5  	1060  	Peritectoid  

Fe-Si  	Fe5Si3 ht = Fe3Si + FeSi  	37.5  	26.5  	49.5  	825  	Eutectoid  

Fe-Si  	L = Fe2Si ht + FeSi  	36.5  	35  	49.5  	1203  	Eutectic  

Fe-Si  	L = FeSi  	 	50  	 	1410  	Congruent  

Fe-Si  	FeSi + Fe0.92Si2 ht = FeSi2 rt  	50.8  	70  	66.7  	982  	Eutectoid  

Fe-Si  	L = FeSi + Fe0.92Si2 ht  	67  	50.8  	69.5  	1212  	Eutectic  

Fe-Si  	L = Fe0.92Si2 ht  	 	71  	 	1212  	Congruent  

Fe-Si  	Fe0.92Si2 ht = FeSi2 rt + (Si)  	70.5  	66.7  	100  	937  	Eutectoid  

Fe-Si  	L = Fe0.92Si2 ht + (Si)  	73.5  	73  	100  	1207  	Eutectic  

Fe-Sm  	(Fe) rt = L + (Fe) ht  	4  	18  	1  	1350  	Catatectic  

Fe-Sm  	(Fe) ht = (Fe) rt + Sm2Fe17 rt  	0  	0  	10.5  	910  	Eutectoid  

Fe-Sm  	L + (Fe) ht = Sm2Fe17 ht  	30  	1  	10.5  	1280  	Peritectic  

Fe-Sm  	Sm2Fe17 ht = Sm2Fe17 rt  	 	10.5  	 	1190  	Polymorphic  

Fe-Sm  	L + Sm2Fe17 rt = SmFe3  	52  	10.5  	25  	1010  	Peritectic  

Fe-Sm  	L + SmFe3 = SmFe2  	60  	25  	33.3  	900  	Peritectic  

Fe-Sm  	L = SmFe2 + (Sm) rt  	73  	33.3  	99.5  	720  	Eutectic  

Fe-Sm  	L + (Sm) ht2 + (Sm) ht1  	87  	100  	100  	922  	unknown  

Fe-Sm  	L + (Sm) ht1 + (Sm) rt  	74  	99.5  	99.5  	734  	unknown  

Fe-Sn  	L1 = L2 + (Fe) rt  	31  	69  	8  	1130  	Monotectic  

Fe-Sn  	L2 + (Fe) rt = Fe1.67Sn ht  	94.5  	9.2  	37.5  	910  	Peritectic  

Fe-Sn  	Fe1.67Sn ht = (Fe) rt + Fe3Sn2  	37.5  	6.5  	40  	765  	Eutectoid  

Fe-Sn  	L2 + Fe1.67Sn ht = Fe3Sn2 ht  	96.7  	37.5  	40  	806  	Peritectic  

Fe-Sn  	Fe3Sn2 ht = (Fe) rt + FeSn  	40  	3.5  	50  	607  	Eutectoid  

Fe-Sn  	L + Fe3Sn2 ht = FeSn  	97.5  	40  	50  	770  	Peritectic  

Fe-Sn  	L + FeSn = (Sn) rt  	99.76  	50  	66.7  	513  	Peritectic  

Fe-Sn  	L = FeSn2 + (Sn) rt  	100  	66.7  	100  	231.96  	Eutectic  

Fe-Sr  	L1 + L2 + (Fe) rt  	0  	99.9  	0  	1538  	unknown  

Fe-Sr  	L2 + (Fe) rt + (Fe) ht  	100  	0  	0  	1394  	unknown  

Fe-Sr  	L2 + (Fe) ht = (Fe) rt  	100  	0  	0  	912  	unknown  

Fe-Sr  	L2 + (Fe) rt + (Sr) ht  	100  	0  	100  	769  	unknown  

Fe-Sr  	(Fe) rt + (Sr) ht + (Sr) rt  	0  	100  	100  	547  	unknown  

Fe-Ta  	(Fe) rt = (Fe) rt + TaFe2  	1  	0.5  	26  	1228  	Eutectoid  

Fe-Ta  	(Fe) ht + TaFe2 = (Fe) rt  	0.3  	26.5  	0.5  	947  	Peritectoid  

Fe-Ta  	L = (Fe) rt + TaFe2  	7.9  	2.5  	26  	1430  	Eutectoid  

Fe-Ta  	L = TaFe2  	 	32  	 	1762  	Congruent  

Fe-Ta  	L = TaFe2 + Ta7Fe6  	42  	36  	51  	1722  	Eutectic  

Fe-Ta  	L = Ta7Fe6  	 	51  	 	1776  	Congruent  

Fe-Ta  	L = Ta7Fe6 + (Ta)  	68.34  	51  	95  	1592  	Eutectic  

Fe-Tb  	(Fe) rt = L + (Fe) ht  	0  	11  	0  	1383  	Catatectic  

Fe-Tb  	(Fe) ht + Tb2Fe17 rhom = (Fe) rt  	0  	10.5  	0  	917  	Peritectoid  

Fe-Tb  	L + (Fe) ht = Tb2Fe17 rhom  	17  	0  	10.5  	1312  	Peritectic  

Fe-Tb  	L + Tb2Fe17 rhom = Tb6Fe23  	22  	10.5  	20.7  	1276  	Peritectic  

Fe-Tb  	L + Tb6Fe23 = TbFe3  	32  	20.7  	25  	1212  	Peritectic  

Fe-Tb  	L + TbFe3 = TbFe2  	40  	25  	33.3  	1187  	Peritectic  

Fe-Tb  	L = TbFe2 + (Tb) rt  	76  	33.3  	100  	847  	Eutectic  

Fe-Tb  	L + (Tb) ht = (Tb) rt  	97  	100  	100  	1318  	Peritectic  

Fe-Tc  	(Fe) rt = (Fe) ht + Tc0.6Fe0.4  	22  	21  	35  	1200  	Eutectoid  

Fe-Tc  	L + (Tc) = Tc0.6Fe0.4  	47  	94  	49  	1800  	Peritectic  

Fe-Tc  	(Fe) ht = (Fe) rt + Tc0.6Fe0.4  	2  	38  	0  	900  	Eutectoid  

Fe-Tc  	L + Tc0.6Fe0.4 = (Fe) rt  	14  	16  	15  	1550  	Peritectic  

Fe-Te  	L2 + (Fe) ht = Fe1.12Te ht  	48.35  	1.5  	47  	914  	Peritectic  

Fe-Te  	(Fe) rt + Fe1.12Te ht = Fe1.12Te rt  	1.5  	46.5  	46  	844  	Peritectic  

Fe-Te  	L2 + Fe1.12Te ht = Fe0.85Te ht  	55.1  	49  	54.2  	812  	Peritectic  

Fe-Te  	Fe0.85Te ht = Fe1.12Te rt + Fe0.75Te rt  	54.2  	48  	57  	636  	Eutectoid  

Fe-Te  	L2 + Fe0.85Te ht = Fe0.75Te rt  	55.1  	54.2  	55.1  	809  	Peritectic  

Fe-Te  	Fe0.75Te rt = Fe1.12Te rt + Fe0.67Te ht  	58  	48  	59.3  	565  	Eutectoid  

Fe-Te  	L + Fe0.75Te rt = Fe0.67Te ht  	64  	58  	59.3  	766  	Peritectic  

Fe-Te  	Fe0.67Te ht = Fe1.12Te rt + FeTe2  	59.3  	48  	66.6  	519  	Eutectoid  

Fe-Te  	L2 + Fe0.67Te ht = FeTe2  	79  	64.5  	66.6  	649  	Peritectic  

Fe-Te  	L1 = L2 + (Fe) rt  	2  	0  	43  	1500  	Monotectic  

Fe-Te  	L2 = FeTe2 + (Te)  	99.5  	67.4  	100  	448  	Eutectic  

Fe-Th  	L = (Fe) rt + Th2Fe17  	7  	0  	10.5  	1412  	Eutectic  

Fe-Th  	L = Th2Fe17  	 	10.5  	 	1462  	Congruent  

Fe-Th  	Th2Fe7 ht = Th2Fe7 rt  	 	22.2  	 	1185  	Polymorphic  

Fe-Th  	L = ThFe3 + Th7Fe3  	54  	25  	70  	850  	Eutectic  

Fe-Th  	(Fe) rt + (Fe) ht = Th2Fe17  	0  	0  	10.5  	1394  	unknown  

Fe-Th  	(Fe) ht + (Fe) rt = Th2Fe17  	0  	0  	10.5  	912  	unknown  

Fe-Th  	L + Th2Fe17 = ThFe5  	22  	10.5  	16.7  	1370  	Peritectic  

Fe-Th  	L + ThFe5 = Th2Fe7 ht  	31  	16.7  	22.2  	1210  	Peritectic  

Fe-Th  	L + Th2Fe7 rt = ThFe3  	41  	22.2  	25  	1100  	Peritectic  

Fe-Th  	L + Th7Fe3 + (Th) rt  	70  	70  	100  	940  	unknown  

Fe-Th  	L + (Th) ht + (Th) rt  	84  	100  	100  	1360  	unknown  

Fe-Ti  	L = (Fe) rt + TiFe2  	16  	10  	27.6  	1289  	Eutectic  

Fe-Ti  	L = TiFe2  	 	33.3  	 	1427  	Congruent  

Fe-Ti  	L + TiFe2 = TiFe  	50.5  	35.2  	50  	1317  	Peritectic  

Fe-Ti  	L = TiFe + (Ti) ht  	70.5  	52.5  	78  	1085  	Eutectic  

Fe-Ti  	(Ti) ht = TiFe + (Ti) rt  	85  	51  	99.96  	595  	Eutectoid  

Fe-Tm  	L + (Fe) rt + (Fe) ht  	10  	0  	0  	1394  	unknown  

Fe-Tm  	(Fe) ht + (Fe) rt + Tm2Fe17  	0  	0  	10.5  	912  	unknown  

Fe-Tm  	L + (Fe) ht = Tm2Fe17  	13  	0  	10.5  	1300  	Peritectic  

Fe-Tm  	L = Tm2Fe17 + Tm6Fe23  	16  	10.5  	20.7  	1255  	Eutectic  

Fe-Tm  	L + TmFe3 = Tm6Fe23  	19.5  	25  	20.7  	1270  	Peritectic  

Fe-Tm  	L + TmFe2 rt = TmFe3  	22  	33.3  	25  	1280  	Peritectic  

Fe-Tm  	L = TmFe2 rt  	 	33.3  	 	1300  	Congruent  

Fe-Tm  	L = TmFe2 rt + (Tm)  	73  	33.3  	100  	937  	Eutectic  

Fe-U  	L + (Fe) rt + (Fe) ht  	6.4  	0  	0  	1394  	unknown  

Fe-U  	(Fe) ht + (Fe) rt + UFe2 rt  	0  	0  	33.3  	912  	unknown  

Fe-U  	L = (Fe) ht + UFe2 rt  	18  	0  	33.3  	1080  	Eutectic  

Fe-U  	L = UFe2 rt  	 	33.3  	 	1230  	Congruent  

Fe-U  	L = UFe2 rt + U6Fe  	67  	33.3  	85.7  	725  	Eutectic  

Fe-U  	L + (U) ht2 = U6Fe  	84  	98.7  	85.7  	810  	Peritectic  

Fe-U  	(U) ht2 = U6Fe + (U) ht1  	99.5  	85.7  	99.7  	765  	Eutectoid  

Fe-U  	(U) ht1 = U6Fe + (U) rt  	99.9  	85.7  	100  	667  	Eutectoid  

Fe-V  	L = (V,Fe rt)  	 	31  	 	1468  	Maximum  

Fe-V  	(V,Fe rt) = V0.5Fe0.5 rt  	 	47  	 	1252  	Maximum  

Fe-W  	L = (Fe) rt  	 	4.4  	 	1529  	Minimum  

Fe-W  	L + W5.1Fe7.9 ht = (Fe) rt  	11.2  	40.5  	14.3  	1548  	Peritectic  

Fe-W  	(Fe) rt + WFe rt = WFe2 rt  	3  	48.5  	33.3  	1060  	Peritectoid  

Fe-W  	L + (W) = W5.1Fe7.9 ht  	20.6  	97.4  	42.1  	1637  	Peritectic  

Fe-W  	W5.1Fe7.9 ht = (Fe) rt + WFe rt  	41.2  	4.6  	48.5  	1190  	Eutectoid  

Fe-W  	W5.1Fe7.9 ht + (W) = WFe rt  	44.5  	98.4  	50.7  	1215  	Peritectoid  

Fe-Y  	L + (Fe) rt + (Fe) ht  	7  	0.5  	0.5  	1394  	unknown  

Fe-Y  	(Fe) ht + (Fe) rt + Y2Fe17  	0  	0  	10.5  	912  	unknown  

Fe-Y  	L = (Fe) rt + Y2Fe17  	8.2  	0.5  	10.5  	1350  	Eutectic  

Fe-Y  	L = Y2Fe17  	 	10.5  	 	1400  	Congruent  

Fe-Y  	L = Y2Fe17 + Y6Fe23  	12.9  	10.5  	19  	1280  	Eutectic  

Fe-Y  	L = Y6Fe23  	 	20.7  	 	1300  	Congruent  

Fe-Y  	L = Y6Fe23 + YFe3  	23.7  	21.3  	25  	1250  	Eutectic  

Fe-Y  	L = YFe3  	 	25  	 	1335  	Congruent  

Fe-Y  	L + YFe3 = YFe2  	42.4  	25  	33.3  	1125  	Peritectic  

Fe-Y  	L = YFe2 + (Y) rt  	66  	33.3  	98.4  	900  	Eutectic  

Fe-Y  	L + (Y) ht + (Y) rt  	96  	100  	100  	1478  	unknown  

Fe-Yb  	(Fe) ht + (Fe) rt + Yb2Fe17  	0  	0  	10.5  	912  	unknown  

Fe-Yb  	L1 = L2 + Yb6Fe23  	25  	90  	20.7  	1310  	Monotectic  

Fe-Yb  	L2 = Yb6Fe23 + (Yb) ht  	99  	20.7  	100  	815  	Eutectic  

Fe-Yb  	Yb6Fe23 + (Yb) ht + (Yb) rt  	20.7  	100  	100  	795  	unknown  

Fe-Zn  	L + (Fe) rt = Zn10Fe3  	41  	92  	72  	782  	Peritectic  

Fe-Zn  	Zn10Fe3 + Zn9Fe = Zn40Fe11 rt  	77  	86.5  	80.5  	550  	Peritectoid  

Fe-Zn  	L + Zn10Fe3 = Zn9Fe  	96.5  	83  	87  	672  	Peritectic  

Fe-Zn  	L + Zn9Fe = Zn13Fe  	99.5  	91.9  	93  	530  	Peritectic  

Fe-Zn  	L = Zn13Fe + (Zn)  	100  	94  	100  	419.4  	Eutectic  

Fe-Zr  	L + (Fe) rt + (Fe) ht  	8  	0  	0  	1394  	unknown  

Fe-Zr  	(Fe) ht + (Fe) rt + Fe2Zr  	0  	0  	32  	912  	unknown  

Fe-Zr  	L = (Fe) ht + Fe23Zr6  	8.8  	0  	20.7  	1335  	Eutectic  

Fe-Zr  	L + Fe2Zr + Fe23Zr6  	14.1  	27.6  	20.7  	1482  	Peritectic  

Fe-Zr  	Fe23Zr6 = (Fe) ht + Fe2Zr  	20.7  	0  	29  	1175  	Eutectoid  

Fe-Zr  	L = Fe2Zr  	 	32  	 	1675  	Congruent  

Fe-Zr  	L = Fe2Zr + FeZr2  	64.5  	33.3  	66.7  	995  	Eutectic  

Fe-Zr  	L = FeZr2  	 	66.7  	 	998  	Congruent  

Fe-Zr  	L = FeZr2 + (Zr) ht  	76  	66.7  	94  	928  	Eutectic  

Fe-Zr  	FeZr2 = Fe2Zr + FeZr3  	66.7  	33.3  	75  	554  	Eutectoid  

Fe-Zr  	FeZr2 + (Zr) ht = FeZr3  	66.7  	95  	75  	885  	Peritectoid  

Fe-Zr  	(Zr) ht = FeZr3 + (Zr) rt  	97.3  	75  	100  	796  	Eutectoid  



Found: 454 reactions

Return to Contents 



ASM Alloy Phase Diagrams Center, P. Villars, editor-in-chief; H. Okamoto and K. Cenzual, section editors;

http://www1.asminternational.org/AsmEnterprise/APD, ASM International, Materials Park, OH, USA, 2006-2015

© ASM International 2015. All Rights Reserved. Version 1.0.5.0



 	Alloy Phase Diagram Database™	Element 1: Element 2: Element 3:  

HomeExplorerSearchToolsHelp

 

Special Points Table



Return to Contents



Chemical System	Reaction	%A	%B	%C	Temperature, °C  	Reaction type 

Ag-Ga  	Ag0.75Ga0.25 ht = Ag2Ga rt  	 	29  	 	435  	Maximum  

Ag-Ga  	L + Ag2Ga rt = AgGa  	86  	32.5  	50  	305  	Peritectic  

Ag-Ga  	L = AgGa + (Ga)  	96.5  	50  	100  	26  	Eutectic  

Ag-Ga  	L + (Ag) = Ag0.75Ga0.25 ht  	29  	18  	22  	612  	Peritectic  

Ag-Ga  	Ag0.75Ga0.25 ht = (Ag) + Ag2Ga rt  	22  	18  	26  	402  	Eutectoid  

Ag-Ga  	Ag0.75Ga0.25 ht = L + Ag2Ga rt  	34  	59  	33  	420  	Catatectic  

Al-Ga  	L = (Al) + (Ga)  	97.9  	9  	100  	26.6  	Eutectic  

As-Ga  	L = (As) + GaAs  	2  	0  	50  	810  	Eutectic  

As-Ga  	L = GaAs  	 	50  	 	1238  	Congruent  

As-Ga  	L + GaAs + (Ga)  	100  	50  	100  	29.7741  	unknown  

Au-Ga  	L + (Au) = Au0.875Ga0.125  	23.3  	12.4  	13.3  	415.4  	Peritectic  

Au-Ga  	Au0.875Ga0.125 = (Au) + Au7Ga2 ht  	12.75  	11.1  	20.4  	304  	Eutectoid  

Au-Ga  	L + Au0.875Ga0.125 = Au7Ga2 ht  	24.2  	14.2  	20.6  	409.8  	Peritectic  

Au-Ga  	Au7Ga2 ht = (Au) + Au7Ga2 rt  	20.6  	8.7  	21.3  	282  	Eutectoid  

Au-Ga  	L + Au7Ga2 ht = Au7Ga2 rt  	26.5  	22.1  	23.5  	375  	Peritectic  

Au-Ga  	L = Au7Ga2 rt + Au2Ga ht  	28.5  	24.8  	29.8  	346.7  	Eutectic  

Au-Ga  	L = Au2Ga ht  	 	30  	 	348.9  	Congruent  

Au-Ga  	Au2Ga ht = Au7Ga2 rt + Au2Ga rt  	29.8  	23  	29.8  	274  	Eutectoid  

Au-Ga  	Au2Ga ht + AuGa = Au2Ga rt  	31  	50  	31  	286  	Peritectoid  

Au-Ga  	L = Au2Ga ht + AuGa  	34  	31  	50  	339.4  	Eutectic  

Au-Ga  	L = AuGa  	 	50  	 	461.3  	Congruent  

Au-Ga  	L = AuGa + AuGa2  	56  	50  	66.7  	448.6  	Eutectic  

Au-Ga  	L = AuGa2  	 	66.7  	 	491.3  	Congruent  

Au-Ga  	L + AuGa2 = (Ga)  	100  	66.7  	100  	30  	Peritectic  

Ba-Ga  	L = (Ba) + Ba10Ga  	18  	0  	9.1  	456  	Peritectic  

Ba-Ga  	L = Ba10Ga + Ba8Ga7  	24.6  	9.1  	46.7  	414  	Eutectic  

Ba-Ga  	L + BaGa2 = Ba8Ga7  	46  	66.7  	46.7  	584  	Peritectic  

Ba-Ga  	L + BaGa4 = BaGa2  	63  	80  	66.7  	885  	Peritectic  

Ba-Ga  	L = BaGa4  	 	80  	 	1016  	Congruent  

Ba-Ga  	L = BaGa4 + (Ga)  	100  	80  	100  	29.5  	Eutectic  

Be-Ga  	L + (Be) ht + (Be) rt  	1.5  	0  	0  	1270  	unknown  

Be-Ga  	L1 = L2 + (Be) rt  	2.3  	85  	0  	1260  	Monotectic  

Be-Ga  	L2 + (Be) rt + (Ga)  	100  	0  	100  	29.7741  	unknown  

B-Ga  	L1 = (B) rhom1 + L2  	4  	0  	95  	2050  	Monotectic  

B-Ga  	L2 + (B) rhom1 + (Ca)  	100  	0  	100  	29.7741  	unknown  

Bi-Ga  	L1 = L2 + (Bi)  	38.5  	91.5  	0  	222  	Monotectic  

Bi-Ga  	L2 = (Bi) + (Ga)  	99.78  	0  	100  	29.48  	Eutectic  

Br-Ga  	L + (Ga) = GaBr ht  	35  	100  	50  	164  	Peritectic  

Br-Ga  	GaBr ht = GaBr rt  	 	50  	 	154  	Polymorphic  

Br-Ga  	L = GaBr ht + GaBr2 ht  	34.5  	50  	33.3  	154  	Eutectic  

Br-Ga  	L = GaBr2 ht  	 	33.3  	 	164.5  	Congruent  

Br-Ga  	GaBr2 ht = GaBr2 rt  	 	33.3  	 	152  	Polymorphic  

Br-Ga  	L = GaBr2 rt + GaBr3  	29  	33.3  	25  	88  	Eutectic  

Br-Ga  	GaBr2 rt + GaBr3 = Ga3Br7  	33.3  	25  	30  	812  	Peritectoid  

Br-Ga  	Ga3Br7 = GaBr2 rt + GaBr3  	30  	33.3  	25  	70  	Eutectoid  

Br-Ga  	L = GaBr3  	 	25  	 	124  	Congruent  

Ca-Ga  	L = (Ca) ht + Ca28Ga11  	16  	0  	28.2  	512  	Eutectic  

Ca-Ga  	(Ca) ht + (Ca) rt + Ca28Ga11  	0  	0  	28.2  	443  	unknown  

Ca-Ga  	L + Ca5Ga3 = Ca28Ga11  	20  	37.5  	28.2  	545  	Peritectic  

Ca-Ga  	L + Ca11Ga7 = Ca5Ga3  	25  	38.9  	37.5  	610  	Peritectic  

Ca-Ga  	L + CaGa = Ca11Ga7  	29  	50  	38.9  	640  	Peritectic  

Ca-Ga  	L + Ca3Ga5 = CaGa  	44  	62.5  	50  	795  	Peritectic  

Ca-Ga  	L + CaGa2 = Ca3Ga5  	53  	66.7  	62.5  	873  	Peritectic  

Ca-Ga  	L = CaGa2  	 	66.7  	 	990  	Congruent  

Ca-Ga  	L + CaGa2 + CaGa2.25  	69  	66.7  	66.9  	980  	unknown  

Ca-Ga  	L+ CaGa2.25 + Ca3Ga8  	72.7  	70.6  	72.7  	930  	unknown  

Ca-Ga  	L + Ca3Ga8 = CaGa4  	83  	72.7  	80  	750  	Peritectic  

Ca-Ga  	L + CaGa4 = (Ga)  	100  	80  	100  	30  	Peritectic  

Cd-Ga  	L1 = L2 + (Cd)  	22.7  	74.95  	0  	282  	Monotectic  

Cd-Ga  	L2 = (Cd) + (Ga)  	100  	0  	100  	29.38  	Eutectic  

Ce-Ga  	L + (Ce) ht1 + (Ce) ht2  	6  	0  	0  	726  	unknown  

Ce-Ga  	L = (Ce) ht2 + Ce3Ga  	18  	0  	25  	500  	Eutectic  

Ce-Ga  	(Ce) ht2 + (Ce) rt + Ce3Ga  	0  	0  	25  	61  	unknown  

Ce-Ga  	L + Ce3Ga2 = Ce3Ga  	21  	40  	25  	557  	Peritectic  

Ce-Ga  	L + CeGa = Ce3Ga2  	37  	50  	40  	850  	Peritectic  

Ce-Ga  	L + CeGa2 = CeGa  	42  	66.7  	50  	960  	Peritectic  

Ce-Ga  	L = CeGa2  	 	66.7  	 	1460  	Congruent  

Ce-Ga  	L + CeGa2 = CeGa6 ht  	96  	78.5  	89.5  	637  	Peritectic  

Ce-Ga  	CeGa6 ht = CeGa6 rt  	 	89.5  	 	477  	Polymorphic  

Ce-Ga  	L = CeGa6 rt + (Ga)  	100  	89.5  	100  	29  	Eutectic  

Cl-Ga  	L2 = L1 + GaCl2 ht  	33.3  	 	33.3  	170  	Monotectic  

Cl-Ga  	L1 = (Ga) + GaCl2 ht  	0  	0  	33.3  	29.7  	Eutectic  

Cl-Ga  	GaCl2 ht = GaCl2 rt  	 	33.3  	 	58  	Polymorphic  

Cl-Ga  	L2 + GaCl2 ht = Ga3Cl7  	30  	33.3  	31.3  	87  	Peritectic  

Cl-Ga  	L2 = Ga3Cl7 + GaCl3  	27.5  	31.3  	25  	66  	Eutectic  

Cl-Ga  	L2 = GaCl3  	 	25  	 	78  	Congruent  

Co-Ga  	L + (Co) ht = CoGa  	31  	19  	29  	1210  	Peritectic  

Co-Ga  	L + CoGa = CoGa3  	80  	64  	75  	855  	Peritectic  

Co-Ga  	L + CoGa3 = (Ga)  	100  	75  	100  	30.5  	Peritectic  

Cr-Ga  	L + (Cr) = Cr3Ga ht  	33  	16  	23  	1620  	Peritectic  

Cr-Ga  	Cr3Ga ht = Cr3Ga rt  	 	23  	 	1100  	Polymorphic  

Cr-Ga  	L + Cr3Ga rt = CrGa ht  	83  	23  	50  	880  	Peritectic  

Cr-Ga  	CrGa ht = Cr3Ga rt + Cr3Ga4  	50  	23  	56.6  	760  	Eutectoid  

Cr-Ga  	L + CrGa = Cr3Ga4  	92.5  	50  	56.6  	775  	Peritectic  

Cr-Ga  	L + Cr3Ga4 = CrGa3  	97.5  	56.6  	77  	700  	Peritectic  

Cr-Ga  	L + CrGa3 + (Ga)  	100  	77  	100  	29.7741  	unknown  

Cs-Ga  	L1 + L2 = Cs8Ga11  	0  	75  	61.5  	625  	Syntectic  

Cs-Ga  	L = (Cs) + Cs8Ga11  	0  	0  	61.5  	28.38  	Eutectic  

Cs-Ga  	L2 + Cs8Ga11 = CsGa3  	79  	61.5  	75  	600  	Peritectic  

Cs-Ga  	L2 + CsGa3 = CsGa7  	97.5  	75  	87.5  	426  	Peritectic  

Cs-Ga  	L2 = CsGa7 + (Ga)  	100  	87.5  	100  	29.77  	Eutectic  

Cu-Ga  	L = CuGa2 + (Ga)  	100  	66.7  	100  	26.9  	Eutectic  

Cu-Ga  	L + (Cu) = Cu0.75Ga0.25 ht  	21.2  	16.3  	19.3  	915  	Peritectic  

Cu-Ga  	(Cu) + Cu0.75Ga0.25 ht = Cu0.78Ga0.22 ht  	20.6  	23.3  	23  	620  	Peritectoid  

Cu-Ga  	Cu0.78Ga0.22 ht =(Cu) + Cu9Ga4 rt  	21.5  	19.5  	29.8  	325  	Eutectoid  

Cu-Ga  	(Cu) + Cu9Ga4 rt = Cu0.78Ga0.22  	19.5  	29.8  	22  	322  	Peritectoid  

Cu-Ga  	Cu0.75Ga0.25 ht = Cu0.78Ga0.22 ht + Cu9Ga4 ht  	23.7  	23.3  	29.5  	616  	Eutectoid  

Cu-Ga  	L + Cu0.75Ga0.25 ht = Cu9Ga4 ht  	30.9  	27.45  	29.5  	836  	Peritectic  

Cu-Ga  	Cu9Ga4 ht = Cu0.78Ga0.22 ht + Cu9Ga4 rt  	29.8  	22.5  	29.8  	490  	Eutectoid  

Cu-Ga  	L + Cu9Ga4 ht = Cu9Ga4 rt  	50  	34.7  	34.7  	645  	Peritectic  

Cu-Ga  	L + Cu9Ga4 rt = Cu8.45Ga4.55  	73.6  	37.6  	37.7  	485  	Peritectic  

Cu-Ga  	L + Cu8.45Ga4.55 = Cu7.15Ga5.85  	76  	37.7  	38.1  	468  	Peritectic  

Cu-Ga  	L + Cu7.15Ga5.85 = CuGa2  	96  	42.6  	66.7  	254  	Peritectic  

Dy-Ga  	(Dy) ht = L + (Dy) rt  	6  	3  	9  	1230  	Catatectic  

Dy-Ga  	L = (Dy) rt + Dy5Ga3  	20  	0  	37.5  	940  	Eutectic  

Dy-Ga  	L + Dy5Ga3 + DyGa  	37.5  	37.5  	50  	1210  	unknown  

Dy-Ga  	L + DyGa + DyGa2  	50  	50  	66.7  	1280  	unknown  

Dy-Ga  	L = DyGa2  	 	33.7  	 	1330  	Congruent  

Dy-Ga  	L + DyGa2 = DyGa3 ht2  	85  	66.7  	75  	1045  	Peritectic  

Dy-Ga  	DyGa3 ht2 = DyGa3 ht1  	 	75  	 	550  	Polymorphic  

Dy-Ga  	DyGa3 ht1 = DyGa3 rt  	 	75  	 	350  	Polymorphic  

Dy-Ga  	L + DyGa3 rt = DyGa6  	99  	75  	85.7  	347  	Peritectic  

Dy-Ga  	L + DyGa6 + (Ga)  	100  	85.7  	100  	29.7741  	unknown  

Er-Ga  	L = (Er) + Er5Ga3 ht  	20  	0  	37.5  	1040  	Eutectic  

Er-Ga  	L = Er5Ga3 ht  	 	37.5  	 	1320  	Congruent  

Er-Ga  	L = Er5Ga3 ht + ErGa  	47  	37.5  	50  	1290  	Eutectic  

Er-Ga  	L = ErGa  	 	50  	 	1340  	Congruent  

Er-Ga  	L = ErGa + Er3Ga5  	57  	50  	62.5  	1250  	Eutectic  

Er-Ga  	L = Er3Ga5  	 	62.5  	 	1300  	Congruent  

Er-Ga  	L + Er3G5 + ErGa2  	62.5  	62.5  	66.7  	1280  	unknown  

Er-Ga  	L + ErGa2 = ErGa3  	80  	66.7  	75  	960  	Peritectic  

Er-Ga  	L + ErGa3 = ErGa6  	99  	75  	85.7  	248  	Peritectic  

Er-Ga  	L + ErGa6 + (Ga)  	100  	85.7  	100  	29.7741  	unknown  

Eu-Ga  	L = (Eu) + Eu3Ga2  	20  	0  	37.5  	495  	Eutectic  

Eu-Ga  	L + EuGa = Eu3Ga2  	34  	50  	37.5  	607  	Peritectic  

Eu-Ga  	L + Eu3Ga5 = EuGa  	43  	60  	50  	660  	Peritectic  

Eu-Ga  	L + EuGa2 rt = Eu3Ga5  	51  	66.7  	60  	790  	Peritectic  

Eu-Ga  	L = EuGa2 rt  	 	66.7  	 	1030  	Congruent  

Eu-Ga  	L + Eu3Ga8 = EuGa4  	83  	71.4  	80  	970  	Peritectic  

Eu-Ga  	L + EuGa4 + (Ga)  	100  	80  	100  	29.7741  	unknown  

Eu-Ga  	L + EuGa2 rt = Eu3Ga8  	77  	66.7  	71.4  	1015  	Peritectic  

Fe-Ga  	L + Fe3Ga4 = FeGa3  	81.5  	58  	75  	824  	Peritectic  

Fe-Ga  	L + FeGa3 = (Ga)  	100  	75  	95.5  	34  	Peritectic  

Fe-Ga  	Fe3Ga ht = (Fe) rt + Fe2.8Ga1.2 rt  	23.4  	21  	26.2  	588  	Eutectoid  

Fe-Ga  	Fe3Ga Ga+ ht = Fe3Ga ht + Fe2.8Ga1.2 rt  	26  	25  	26.2  	600  	Eutectoid  

Fe-Ga  	Fe1.2Ga0.8 ht = Fe3Ga Ga+ ht + Fe6Ga5 rt  	34.5  	29.2  	44.5  	625  	Eutectoid  

Fe-Ga  	Fe3Ga Ga+ ht = Fe2.8Ga1.2 rt + Fe6Ga5 rt  	29.2  	29  	44.5  	619  	Eutectoid  

Fe-Ga  	Fe1.2Ga0.8 ht + Fe3Ga4 = Fe14Ga12 ht  	42  	56.5  	45  	800  	Peritectoid  

Fe-Ga  	Fe14Ga12 ht = Fe1.2Ga0.8 ht + Fe6Ga5 rt  	44.5  	41  	44.5  	770  	Eutectoid  

Fe-Ga  	Fe14Ga12 ht + Fe3Ga4 = Fe6Ga5 rt  	45.5  	56.5  	45.5  	778  	Peritectoid  

Fe-Ga  	L + Fe1.2Ga0.8 ht = Fe3Ga4  	61.8  	48  	57  	906  	Peritectic  

Ga-Gd  	L = (Ga) + GdGa6  	0  	0  	14.3  	29  	Eutectic  

Ga-Gd  	L + GdGa2 = GdGa6  	0  	22  	14.3  	406  	Peritectic  

Ga-Gd  	L = GdGa2  	 	33.3  	 	1400  	Congruent  

Ga-Gd  	L + GdGa2 = GdGa  	55  	33.3  	50  	1195  	Peritectic  

Ga-Gd  	L + GdGa = Gd3Ga2  	62  	50  	60  	1110  	Peritectic  

Ga-Gd  	L + Gd3Ga2 = Gd5Ga3  	71  	60  	62.5  	1010  	Peritectic  

Ga-Gd  	L = Gd5Ga3 + (Gd) rt  	80  	62.5  	100  	850  	Eutectic  

Ga-Gd  	L + (Gd) ht = (Gd) rt  	95  	100  	100  	1235  	unknown  

Ga-Ge  	L = (Ga) + (Ge)  	0.006  	0  	100  	29.77  	Eutectic  

Ga-Hf  	L = (Ga) + HfGa3  	1  	0  	25  	29  	Eutectic  

Ga-Hf  	L + Hf2Ga3 = HfGa3  	24  	40  	25  	1400  	Peritectic  

Ga-Hf  	HfGa3 + Hf2Ga3 = HfGa2 rt  	25  	40  	33.3  	1100  	Peritectic  

Ga-Hf  	L + HfGa = Hf2Ga3  	38  	50  	40  	1480  	Peritectic  

Ga-Hf  	L + Hf11Ga10 = HfGa  	49  	55.6  	50  	1560  	Peritectic  

Ga-Hf  	L = Hf11Ga10  	 	55.6  	 	1700  	Congruent  

Ga-Hf  	L = Hf11Ga10 + Hf5Ga3  	57  	55.6  	62.5  	1680  	Eutectic  

Ga-Hf  	L = Hf5Ga3  	 	62.5  	 	1730  	Congruent  

Ga-Hf  	Hf5Ga3 + (Hf) rt = Hf2Ga rt  	62.5  	97  	66.7  	1200  	Peritectoid  

Ga-Hf  	L = Hf5Ga3 + (Hf) ht  	80  	62.5  	92  	1490  	Eutectic  

Ga-Hf  	(Hf) ht = Hf5Ga3 + (Hf) rt  	94  	62.5  	97.5  	1300  	Eutectoid  

Ga-Hg  	L1 = L2 + (Ga)  	2.3  	0  	96.7  	27.7  	Monotectic  

Ga-Hg  	L2 = (Ga) + (Hg) lt  	99.6  	0  	100  	-39.7  	Eutectic  

Ga-Ho  	L + (Ga) + HoGa6  	0  	0  	14.3  	29.7741  	unknown  

Ga-Ho  	L + HoGa3 = HoGa6  	0  	25  	14.3  	312  	Peritectic  

Ga-Ho  	L + HoGa2 = HoGa3  	14  	33.3  	25  	885  	Peritectic  

Ga-Ho  	L = HoGa2  	 	33.3  	 	1300  	Congruent  

Ga-Ho  	L = HoGa2 + HoGa  	43  	33.3  	50  	1210  	Eutectic  

Ga-Ho  	L = HoGa  	 	50  	 	1280  	Congruent  

Ga-Ho  	L + HoGa + Ho5Ga3 ht  	62.5  	50  	62.5  	1230  	unknown  

Ga-Ho  	L = Ho5Ga3 ht + (Ho)  	80  	62.5  	100  	950  	Eutectic  

Ga-I  	L1 + L2 = GaI  	3  	55  	50  	271  	Syntectic  

Ga-I  	L + (Ga) + GaI  	0  	0  	50  	29.7741  	unknown  

Ga-I  	L2 = GaI + GaI2  	65.5  	50  	66.7  	205  	Eutectic  

Ga-I  	L = GaI2  	 	66.7  	 	211  	Congruent  

Ga-I  	L = GaI2 + GaI3  	70.2  	66.7  	75  	160  	Eutectic  

Ga-I  	L = GaI3  	 	75  	 	214  	Congruent  

Ga-I  	L = GaI3 + (I)  	89  	75  	100  	100  	Eutectic  

Ga-In  	L =(Ga) + (In)  	 	14.5  	 	153  	Eutectic  

Ga-K  	L1 + K3Ga13 = (Ga)  	0  	18.8  	0  	29.9  	Peritectic  

Ga-K  	L1 + KGa3 = K3Ga13  	5  	25  	18.8  	509  	Peritectic  

Ga-K  	L1 + KGa3 + K2Ga3  	25  	25  	40  	593  	unknown  

Ga-K  	L1 + L2 = K2Ga3  	26  	97  	40  	601  	Syntectic  

Ga-K  	L2 = K2Ga3 + (K)  	100  	40  	100  	61.8  	Eutectic  

Ga-La  	L = (Ga) + LaGa6  	0  	0  	14.3  	29  	Eutectic  

Ga-La  	L + LaGa2 = LaGa6  	0.5  	18  	14.3  	477  	Peritectic  

Ga-La  	L = LaGa2  	 	33.3  	 	1450  	Congruent  

Ga-La  	L + LaGa2 = LaGa  	55.5  	33.3  	50  	1010  	Peritectic  

Ga-La  	L + LaGa = La5Ga3  	70  	50  	62.5  	825  	Peritectic  

Ga-La  	L + La5Ga3 = La3Ga  	79  	62.5  	75  	615  	Peritectic  

Ga-La  	L = La3Ga + (La) ht1  	80  	75  	100  	550  	Eutectic  

Ga-La  	L + (La) ht2 + (La) ht1  	94  	100  	100  	865  	unknown  

Ga-La  	La3Ga + (La) ht1 + (La) rt  	75  	100  	100  	310  	unknown  

Ga-Li  	L = (Ga) + Li3Ga14  	0  	0  	17.6  	29  	Eutectic  

Ga-Li  	L + Li2Ga7 rt = Li3Ga14  	0  	22.2  	17.6  	74  	Peritectic  

Ga-Li  	L = LiGa  	 	50  	 	720  	Congruent  

Ga-Li  	L + LiGa = Li2Ga  	71.5  	57  	67  	515  	Peritectic  

Ga-Li  	L = Li2Ga + (Li) rt  	97.5  	67  	100  	167  	Eutectic  

Ga-Li  	L + Li3Ga8 = Li2Ga7 rt  	6  	27.3  	22.2  	302  	Peritectic  

Ga-Li  	L + Li7.6Ga13.7 = Li3Ga8  	8  	35.7  	27.3  	341  	Peritectic  

Ga-Li  	L + LiGa = Li7.6Ga13.7  	10  	50  	35.7  	381  	Peritectic  

Ga-Li  	LiGa + Li3Ga2 rt = Li5Ga4 rt  	52.5  	59.5  	55.6  	250  	Peritectoid  

Ga-Li  	LiGa + Li2Ga = Li3Ga2 rt  	55  	66  	60.5  	477  	Peritectoid  

Ga-Lu  	L + (Ga) + LuGa3  	0  	0  	25  	29.7741  	unknown  

Ga-Lu  	L + LuGa2 = LuGa3  	17  	33.3  	25  	930  	Peritectic  

Ga-Lu  	L + Luga2 + Lu3Ga5  	33.3  	33.3  	37.5  	1170  	unknown  

Ga-Lu  	L = Lu3Ga5  	 	37.5  	 	1280  	Congruent  

Ga-Lu  	L = Lu3Ga5 + LuGa  	43  	37.5  	50  	1220  	Eutectic  

Ga-Lu  	L = LuGa  	 	50  	 	1350  	Congruent  

Ga-Lu  	L = LuGa + Lu5Ga3  	53  	50  	56  	1330  	Eutectic  

Ga-Lu  	L = Lu5Ga3  	 	62.5  	 	1420  	Congruent  

Ga-Lu  	L = Lu5Ga3 + (Lu)  	80  	62.5  	100  	1160  	Eutectic  

Ga-Mg  	L = (Ga) + Mg2Ga5  	0  	0  	28.6  	29.75  	Eutectic  

Ga-Mg  	L + MgGa2 = Mg2Ga5  	13.5  	33.3  	28.6  	202  	Peritectic  

Ga-Mg  	L = MgGa2  	 	33.3  	 	265  	Congruent  

Ga-Mg  	L = MgGa2 + MgGa  	34  	33.3  	50  	263  	Eutectic  

Ga-Mg  	L = MgGa  	 	50  	 	370  	Congruent  

Ga-Mg  	L = MgGa + Mg2Ga  	53  	50  	66.7  	365  	Eutectic  

Ga-Mg  	L + Mg5Ga2 = Mg2Ga  	65.5  	71.4  	66.7  	450  	Peritectic  

Ga-Mg  	L = Mg5Ga2  	 	71.4  	 	470  	Congruent  

Ga-Mg  	L = Mg5Ga2 + (Mg)  	81  	71.4  	97  	425  	Eutectic  

Ga-Mn  	L + (Ga) + MnGa6  	0  	0  	14.3  	29.7741  	unknown  

Ga-Mn  	L + Mn1.25Ga3.75 = MnGa6  	2  	20  	14.3  	340  	Peritectic  

Ga-Mn  	L + Mn3Ga5 = Mn1.25Ga3.75  	7.5  	37.5  	20  	515  	Peritectic  

Ga-Mn  	Ga4Mn + Mn3Ga5 = Mn2Ga5 rt  	20  	37.5  	28.6  	490  	Peritectoid  

Ga-Mn  	L + Mn5Ga7 ht = Mn3Ga5  	16.5  	41.7  	37.5  	600  	Peritectic  

Ga-Mn  	L + GaMn = Mn5Ga7 ht  	21  	45.5  	41.7  	620  	Peritectic  

Ga-Mn  	Mn5Ga7 ht = Mn5Ga7 rt  	 	41.7  	 	540  	Polymorphic  

Ga-Mn  	L + Mn8Ga5 ht = Mn9Ga11 rt  	35  	52  	47  	720  	Peritectic  

Ga-Mn  	L + Mn0.7Ga0.3 ht = Mn14Ga12 ht  	57  	64  	61  	880  	Peritectic  

Ga-Mn  	Mn8Ga5 ht = Mn9Ga11 rt + Mn1.2Mn0.8 rt  	54.5  	52  	55  	560  	Eutectoid  

Ga-Mn  	Mn8Ga5 ht = Mn1.2Mn0.8 rt  	 	57.5  	 	650  	Maximum  

Ga-Mn  	Mn8Ga5 ht + Mn0.7Ga0.3 ht = Mn0.6Ga0.4 ht  	62  	66  	64.5  	750  	Peritectoid  

Ga-Mn  	L + (Mn) ht2 = Mn0.7Ga0.3 ht  	64.5  	73  	68.5  	990  	Peritectic  

Ga-Mn  	Mn0.7Ga0.3 ht = Mn0.6Ga0.4 ht + (Mn) ht1  	73.5  	71.5  	83.5  	530  	Eutectoid  

Ga-Mn  	(Mn) ht2 = Mn0.7Ga0.3 ht + (Mn) ht1  	79.5  	76  	88  	650  	Eutectoid  

Ga-Mn  	L + (Mn) ht3 = (Mn) ht2  	85  	95  	88  	1180  	Peritectic  

Ga-Mo  	Mo8Ga41 + MoGa2 rt = Mo6Ga31 rt  	16  	33.3  	17  	695  	Peritectoid  

Ga-Mo  	Mo8Ga41 + MoGa rt = MoGa2 rt  	6  	50  	33.3  	740  	Peritectoid  

Ga-Mo  	Mo8Ga41 + Mo3Ga = MoGa rt  	6  	74  	50  	775  	Peritectoid  

Ga-Mo  	L + Mo3Ga = Mo8Ga41  	0  	74  	16  	835  	Peritectic  

Ga-Mo  	L + (Mo) = Mo3Ga  	74  	84.5  	75  	1820  	Peritectic  

Ga-Na  	L1 = (Ga) + NaGa4  	0  	0  	20  	29.77  	Eutectic  

Ga-Na  	L1 = NaGa4  	 	20  	 	499  	Congruent  

Ga-Na  	L1 = NaGa4 + Na22Ga39  	21  	20  	36.1  	498  	Eutectic  

Ga-Na  	L1 = Na22Ga39  	 	36.1  	 	556  	Congruent  

Ga-Na  	L1 = L2 + Na22Ga39  	60  	90  	36.1  	519  	Monotectic  

Ga-Na  	L2 + Na22Ga39 + (Na) rt  	100  	36.1  	100  	97.8  	unknown  

Ga-Nb  	L = (Ga) + NbGa3  	0  	0  	21  	29.6  	Eutectic  

Ga-Nb  	L + Nb4Ga5 = NbGa4 ht  	14  	44.4  	20  	1285  	Peritectic  

Ga-Nb  	NbGa4 ht = L + Nb5Ga13  	20  	8  	27.8  	1205  	Catatectic  

Ga-Nb  	L + Nb5Ga13 = NbGa3  	4.5  	27.8  	22  	1120  	Peritectic  

Ga-Nb  	NbGa4 ht + Nb4Ga5 = Nb5Ga13  	20  	44.4  	27.8  	1260  	Peritectoid  

Ga-Nb  	L + Nb5Ga4 = Nb4Ga5  	16  	55.6  	44.4  	1300  	Peritectic  

Ga-Nb  	L + Nb5Ga3 = Nb5Ga4  	43  	62  	55.6  	1450  	Peritectic  

Ga-Nb  	L = Nb5Ga3  	 	62  	 	1950  	Congruent  

Ga-Nb  	L = Nb5Ga3 + Nb3Ga  	69  	63  	75  	1740  	Eutectic  

Ga-Nb  	L + (Nb) = Nb3Ga  	74  	81  	79  	1860  	Peritectic  

Ga-Nd  	L = (Ga) + NdGa6 rt  	0  	0  	14.3  	27  	Eutectic  

Ga-Nd  	L + NdGa2 = NdGa6 ht  	7  	20  	14.3  	622  	Peritectic  

Ga-Nd  	NdGa6 ht = NdGa6 rt  	 	14.3  	 	456  	Polymorphic  

Ga-Nd  	L = NdGa2  	 	32  	 	1488  	Congruent  

Ga-Nd  	L + NdGa2 = NdGa  	63  	33.3  	50  	905  	Peritectic  

Ga-Nd  	L + NdGa = Nd5Ga3  	67  	50  	62.5  	884  	Peritectic  

Ga-Nd  	L + Nd5Ga3 = Nd3Ga  	76  	62.5  	75  	786  	Peritectic  

Ga-Nd  	L = Nd3Ga + (Nd) rt  	80  	75  	100  	651  	Eutectic  

Ga-Nd  	(Nd) ht = L + (Nd) rt  	98.5  	87  	99  	813  	Catatectic  

Ga-Ni  	L + Ni0.97Ga3.82 = (Ga)  	0  	20  	0  	30.2  	Peritectic  

Ga-Ni  	L + Ni2Ga3 = Ni0.97Ga3.82  	3  	40  	20  	363  	Peritectic  

Ga-Ni  	L + NiGa = Ni2Ga3  	23  	42  	40  	895  	Peritectic  

Ga-Ni  	L = NiGa  	 	64.5  	 	1220  	Congruent  

Ga-Ni  	L = NiGa + Ni3Ga  	70.5  	69.6  	74  	1210  	Eutectic  

Ga-Ni  	L + (Ni) = Ni3Ga  	71  	75.7  	75  	1212  	Peritectic  

Ga-Ni  	Ni2Ga3 + NiGa = Ni3Ga4 rt  	40  	45  	42.9  	542  	Peritectoid  

Ga-Ni  	NiGa + Ni3Ga = Ni1.8Ga ht  	64.5  	70  	65  	949  	Peritectoid  

Ga-Ni  	Ni1.8Ga ht = Ni13Ga9 rt  	 	57.8-60.8  	 	680  	Polymorphic  

Ga-Ni  	Ni1.8Ga ht + Ni3Ga = Ni5Ga3 rt  	62  	70  	62.5  	741  	Peritectoid  

Ga-P  	L = GaP  	 	50  	 	1467  	Congruent  

Ga-Pb  	L = L1 + L2  	 	46.8  	 	606.1  	Critical  

Ga-Pb  	L = (Ga) + (Pb)  	0.02  	0  	99.99  	29.77  	Eutectic  

Ga-Pb  	L2 = L1 + (Pb)  	96.05  	2.83  	99.55  	310.6  	Monotectic  

Ga-Pd  	L + PdGa5 = (Ga)  	0  	16  	0  	30  	Peritectic  

Ga-Pd  	L + Pd3Ga7 = PdGa5  	3.7  	29  	16.7  	200  	Peritectic  

Ga-Pd  	L + PdGa = Pd3Ga7  	17.3  	49.5  	30  	460  	Peritectic  

Ga-Pd  	L = PdGa  	 	50  	 	1045  	Congruent  

Ga-Pd  	L = PdGa + Pd1.1Ga0.9  	53.7  	50.5  	55  	960  	Eutectic  

Ga-Pd  	L = Pd1.1Ga0.9  	 	55.5  	 	1000  	Congruent  

Ga-Pd  	Pd1.1Ga0.9 = PdGa + Pd5Ga3  	55.5  	50.5  	62  	930  	Eutectoid  

Ga-Pd  	L = Pd1.1Ga0.9 + Pd5Ga3  	57  	56  	62  	970  	Eutectic  

Ga-Pd  	L + Pd2Ga = Pd5Ga3  	58.8  	64  	62.5  	1030  	Peritectic  

Ga-Pd  	L = Pd2Ga  	 	66.7  	 	1265  	Congruent  

Ga-Pd  	L = Pd2Ga + (Pd)  	76  	74  	89  	1020  	Eutectic  

Ga-Pd  	Pd2Ga + Pd5Ga2 rt = Pd7Ga3 rt  	67.5  	71  	70.5  	705  	Peritectoid  

Ga-Pd  	Pd2Ga = Pd5Ga2 rt  	 	72  	 	970  	Maximum  

Ga-Pd  	Pd5Ga2 rt + Pd2Ga = Pd13Ga5 rt  	73  	74  	73.5  	910  	Peritectoid  

Ga-Pd  	Pd2Ga = Pd13Ga5 + (Pd)  	75  	74  	91  	960  	Eutectoid  

Ga-Pm  	L + PmGa6 rt = (Ga)  	0  	0  	14.3  	30  	Peritectic  

Ga-Pm  	L + Ga2Pm = PmGa6 ht  	5  	20  	14.3  	650  	Peritectic  

Ga-Pm  	PmGa6 ht = PmGa6 rt  	 	14.3  	 	425  	Polymorphic  

Ga-Pm  	L = PmGa2  	 	33.3  	 	1010  	Congruent  

Ga-Pm  	L + PmGa2 = PmGa  	55  	33.3  	50  	1050  	Peritectic  

Ga-Pm  	L + PmGa = Pm3Ga2  	67  	50  	60  	906  	Peritectic  

Ga-Pm  	L + Pm3Ga2 = Pm5Ga3  	68  	60  	62.5  	890  	Peritectic  

Ga-Pm  	L + Pm5Ga3 = Pm3Ga  	75  	62.5  	75  	825  	Peritectic  

Ga-Pm  	L = Pm3Ga + (Pm) rt  	80  	75  	100  	680  	Eutectic  

Ga-Pm  	(Pm) ht = L + (Pm) rt  	99  	85  	100  	840  	Catatectic  

Ga-Pr  	L = (Ga) + PrGa6  	0  	0  	14.3  	28.9  	Eutectic  

Ga-Pr  	L + PrGa4 = PrGa6  	1.5  	20  	14.3  	466  	Peritectic  

Ga-Pr  	L + PrGa2 = PrGa4  	3  	22  	20  	624  	Peritectic  

Ga-Pr  	L = PrGa2  	 	33.3  	 	1470  	Congruent  

Ga-Pr  	L + PrGa2 = PrGa  	65  	33.3  	50  	1015  	Peritectic  

Ga-Pr  	L + PrGa = Pr5Ga3  	71  	50  	62.5  	855  	Peritectic  

Ga-Pr  	L + Pr5Ga3 = Pr2Ga  	76  	62.5  	66.7  	705  	Peritectic  

Ga-Pr  	L = Pr2Ga + (Pr) rt  	81.5  	66.7  	100  	580  	Eutectic  

Ga-Pr  	(Pr) ht = L + (Pr) rt  	93.5  	90  	96  	740  	Catatectic  

Ga-Pt  	L = (Ga) + PtGa6  	0  	0  	14.3  	28  	Eutectic  

Ga-Pt  	L + Pt3Ga7 = PtGa6  	3  	30  	14.3  	290  	Peritectic  

Ga-Pt  	L + PtGa2 ht = Pt3Ga7  	21  	33.3  	30  	822  	Peritectic  

Ga-Pt  	L + Pt2Ga3 = PtGa2 ht  	32  	40  	33.3  	922  	Peritectic  

Ga-Pt  	PtGa2 ht = Pt3Ga7 + Pt2Ga3  	33.3  	30  	40  	153  	Eutectoid  

Ga-Pt  	L + PtGa = Pt2Ga3  	34  	50  	40  	937  	Peritectic  

Ga-Pt  	L = PtGa  	 	50  	 	1104  	Congruent  

Ga-Pt  	L = PtGa + Pt5Ga3  	56  	50  	58  	1017  	Eutectic  

Ga-Pt  	L + Pt2Ga rt = Pt5Ga3  	61  	66.7  	62  	1142  	Peritectic  

Ga-Pt  	L + Pt3Ga = Pt2Ga rt  	62  	68  	66.7  	1149  	Peritectic  

Ga-Pt  	L = Pt3Ga  	 	75  	 	1374  	Congruent  

Ga-Pt  	Pt3Ga + (Pt) = Pt3Ga Ga+ rt  	76  	94  	76.5  	255  	Peritectoid  

Ga-Pt  	Pt3Ga Ga+ rt + (Pt) = Pt3Ga Pt+ rt  	76.5  	94  	76.5  	210  	Peritectoid  

Ga-Pt  	L = Pt3Ga + (Pt)  	78  	76  	86  	1361  	Eutectic  

Ga-Pu  	L + (Ga) + Pu2Ga15  	0  	0  	11.8  	29.7741  	unknown  

Ga-Pu  	L + PuGa6 rt = Pu2Ga15  	0  	14.3  	11.8  	50  	Peritectic  

Ga-Pu  	L + PuGa4 ht = PuGa6 ht  	0  	20  	14.3  	315  	Eutectic  

Ga-Pu  	PuGa6 ht = PuGa6 rt  	 	14.3  	 	75  	Polymorphic  

Ga-Pu  	PuGa3 ht2 = PuGa3 ht1  	 	25  	 	922  	Polymorphic  

Ga-Pu  	PuGa3 ht1 = PuGa3 rt  	 	25  	 	400  	Polymorphic  

Ga-Pu  	L = PuGa2  	 	33.3  	 	1264  	Congruent  

Ga-Pu  	L + Ga3.7Pu = PuGa4 ht  	0.1  	21.3  	20  	420  	Peritectic  

Ga-Pu  	PuGa4 ht = PuGa6 ht + Pu14Ga51  	20  	14.3  	21.3  	150  	Eutectoid  

Ga-Pu  	L + PuGa3 ht1= Pu14Ga51  	0.5  	25  	21.3  	475  	Peritectic  

Ga-Pu  	Pu14Ga51 + PuGa3 rt = Pu2Ga7 rt  	21.3  	25  	22.2  	200  	Peritectoid  

Ga-Pu  	L + PuGa2 = PuGa3 ht2  	22  	33.3  	25  	1105  	Peritectic  

Ga-Pu  	PuGa2 + PuGa ht = Pu2Ga3  	34  	50  	40  	720  	Peritectoid  

Ga-Pu  	L + Ga2Pu = PuGa ht  	50.5  	34.5  	50  	979  	Eutectic  

Ga-Pu  	PuGa ht = PuGa rt  	 	50  	 	570  	Polymorphic  

Ga-Pu  	L + PuGa ht = Pu1.16Ga0.84 ht  	60  	51.5  	58  	979  	Peritectic  

Ga-Pu  	Pu1.16Ga0.84 ht = PuGa ht + Pu5Ga3  	60  	51.5  	62.5  	767  	Eutectoid  

Ga-Pu  	Pu1.16Ga0.84 ht = Pu5Ga3  	 	63  	 	790  	Maximum  

Ga-Pu  	Pu5Ga3 + Pu1.16Ga0.84 ht = Pu3Ga ht  	64.5  	78  	75  	677  	Peritectoid  

Ga-Pu  	Pu3Ga ht = Pu3Ga rt  	 	75  	 	363  	Polymorphic  

Ga-Pu  	Pu1.16Ga0.84 ht = Pu3Ga ht + (Pu) ht5  	81  	75  	91.5  	655  	Eutectoid  

Ga-Pu  	L + Pu1.16Ga0.84 ht = (Pu) ht5  	89  	79  	87  	715  	Peritectic  

Ga-Pu  	(Pu) ht5 + (Pu) ht3 = (Pu) ht4  	99  	99.5  	99.5  	485  	Peritectoid  

Ga-Pu  	Pu3Ga ht + (Pu) ht5 = (Pu) ht3  	75  	62  	87.5  	645  	Peritectoid  

Ga-Pu  	(Pu) ht3 + (Pu) ht2 + (Pu) ht1  	98  	100  	100  	215  	unknown  

Ga-Pu  	(Pu) ht3 + (Pu) ht1 + (Pu) rt  	98  	100  	100  	125  	unknown  

Ga-Rb  	L + RbGa7 = (Ga)  	0  	12.5  	0  	29.9  	Peritectic  

Ga-Rb  	L + RbGa3 = RbGa7  	0  	25  	12.5  	350  	Peritectic  

Ga-Rb  	L1 + L2 = RbGa3  	9  	92  	25  	621  	Syntectic  

Ga-Rb  	L + RbGa3 = (Rb)  	100  	25  	100  	39.9  	Peritectic  

Ga-Re  	L1 + (Ga) + (Re)  	0  	0  	100  	29.7741  	unknown  

Ga-S  	L + GaS = (Ga)  	0  	0  	50  	29.8  	Peritectic  

Ga-S  	L2 = L1 + GaS  	48.5  	10  	50  	930  	Monotectic  

Ga-S  	L = GaS  	 	50  	 	950  	Congruent  

Ga-S  	L = GaS + Ga0.67S Ga+ ht  	55.5  	50  	58  	880  	Eutectic  

Ga-S  	L + Ga2S3 ht = Ga0.67S Ga+ ht  	56  	59.6  	58  	920  	Peritectic  

Ga-S  	Ga0.67S Ga+ ht = GaS + Ga2S3  	58  	50  	60  	858  	Eutectoid  

Ga-S  	L + Ga2S3 = Ga2S3 ht  	58  	60  	59.6  	1080  	Peritectic  

Ga-S  	Ga2S3 ht = Ga0.67S Ga+ ht + Ga2S3  	59.6  	58  	60  	911  	Eutectoid  

Ga-S  	L = Ga2S3  	 	60  	 	1100  	Congruent  

Ga-S  	L2 = L3 + Ga2S3  	67  	92  	60  	993  	Monotectic  

Ga-Sb  	L = (Ga) + GaSb  	0  	0  	50  	29.77  	Eutectic  

Ga-Sb  	L = GaSb  	 	50  	 	711.7  	Congruent  

Ga-Sb  	L = GaSb + (Sb)  	88.2  	50  	100  	589.3  	Eutectic  

Ga-Sc  	L1 + (Ga) + ScGa3  	0  	0  	25  	29.7741  	unknown  

Ga-Sc  	L + ScGa2 = ScGa3  	20  	33.3  	25  	1030  	Peritectic  

Ga-Sc  	L = ScGa2  	 	33.3  	 	1140  	Congruent  

Ga-Sc  	L = ScGa2 + ScGa  	43  	33.3  	50  	1070  	Eutectic  

Ga-Sc  	L + Sc11Ga9 = ScGa  	44  	55.6  	50  	1090  	Peritectic  

Ga-Sc  	L + Sc5Ga3 = Sc11Ga9  	50  	62.5  	55.6  	1230  	Peritectic  

Ga-Sc  	L = Sc5Ga3  	 	62.5  	 	1430  	Congruent  

Ga-Sc  	L = Sc5Ga3 + (Sc) rt  	80  	62.5  	100  	1060  	Eutectic  

Ga-Se  	L1 + (Ga) + GaSe  	0  	0  	50  	29.7741  	unknown  

Ga-Se  	L = L1 + L2  	 	22  	 	1000  	Critical  

Ga-Se  	L2 = L1 + GaSe  	42  	7  	50  	915  	Monotectic  

Ga-Se  	L = GaSe  	 	50  	 	938  	Congruent  

Ga-Se  	L = GaSe + Ga2Se3 ht  	55  	50  	60  	890  	Eutectic  

Ga-Se  	L = Ga2Se3 ht  	 	60  	 	1005  	Congruent  

Ga-Se  	Ga2Se3 ht = Ga2Se3 rt  	 	60  	 	730  	Polymorphic  

Ga-Se  	L = Ga2Se3 rt + (Se)  	100  	60  	100  	220  	Eutectic  

Ga-Si  	L = (Ga) + (Si)  	0  	0  	100  	29.77  	Eutectic  

Ga-Sm  	L + (Ga) + SmGa6 rt  	0  	0  	14.3  	29.7741  	unknown  

Ga-Sm  	L + SmGa2 = SmGa6 ht  	4  	20  	14.3  	578  	Peritectic  

Ga-Sm  	SmGa6 rt = SmGa6 rt  	 	14.3  	 	439  	Polymorphic  

Ga-Sm  	L = SmGa2  	 	33.3  	 	1390  	Congruent  

Ga-Sm  	L + SmGa2 = SmGa  	51  	33.3  	50  	1105  	Peritectic  

Ga-Sm  	L + SmGa = Sm5Ga3  	63.5  	50  	62.5  	970  	Peritectic  

Ga-Sm  	L + Sm5Ga3 = Sm3Ga  	75.5  	62.5  	75  	875  	Peritectic  

Ga-Sm  	L = Sm3Ga + (Sm) rt  	80  	75  	100  	735  	Eutectic  

Ga-Sm  	(Sm) ht2 = L + (Sm) ht1  	92.5  	86  	97  	840  	Catatectic  

Ga-Sm  	GaSm3 + (Sm) ht1 + (Sm) rt  	75  	100  	100  	734  	unknown  

Ga-Sn  	L = (Ga) + (Sn) rt  	8.4  	0  	93.6  	20.5  	Eutectic  

Ga-Sr  	L = (Ga) + SrGa4  	0  	0  	20  	29  	Eutectic  

Ga-Sr  	L + SrGa4 + SrGa2  	20  	20  	30  	737  	unknown  

Ga-Sr  	L = SrGa2  	 	33.3  	 	1045  	Congruent  

Ga-Sr  	L + SrGa2 = Sr8Ga7  	57  	33.3  	53.3  	710  	Peritectic  

Ga-Sr  	L = Sr8Ga7 + (Sr) rt  	81  	53.3  	100  	503  	Eutectic  

Ga-Sr  	L + (Sr) ht + (Sr) rt  	83  	100  	100  	547  	unknown  

Ga-Ta  	TaGa3 + Ta3Ga2 = Ta4Ga5 rt  	25  	60  	44.4  	1150  	Peritectoid  

Ga-Ta  	Ta5Ga3 ht = Ta5Ga3 rt  	 	62.5  	 	980  	Polymorphic  

Ga-Tb  	L + (Ga) + TbGa6  	0  	0  	14.3  	29.7741  	unknown  

Ga-Tb  	L + TbGa3 rt = TbGa6  	2  	25  	14.3  	397  	Peritectic
