Repository: avinash2692/material_genome

File: melting_points copy.txt (part 13 of 42)
Chemical System	Reaction	%A	%B	%C	Temperature, °C  	Reaction type  
Ga-Tb  	TbGa3 ht = TbGa3 rt  	 	25  	 	940  	Polymorphic  

Ga-Tb  	L = TbGa2  	 	33.3  	 	1380  	Congruent  

Ga-Tb  	L + TbGa2 = TbGa  	55  	33.3  	50  	1210  	Peritectic  

Ga-Tb  	L + TbGa2 = TbGa3 ht  	14.5  	33.3  	25  	1010  	Peritectic  

Ga-Tb  	L + TbGa = Tb5Ga3  	64  	50  	62.5  	1130  	Peritectic  

Ga-Tb  	L = Tb5Ga3 + (Tb) rt  	80  	62.5  	100  	880  	Eutectic  

Ga-Tb  	(Tb) ht = L + (Tb) rt  	95.5  	91.5  	98  	1180  	Catatectic  

Ga-Te  	L + GaTe = (Ga)  	0  	0  	50  	29.8  	Peritectic  

Ga-Te  	L = L1 + L2  	 	20  	 	796  	Critical  

Ga-Te  	L2 = L1 + GaTe  	30  	9  	50  	747  	Monotectic  

Ga-Te  	L = GaTe  	 	50  	 	835  	Congruent  

Ga-Te  	L = GaTe + Ga3Te4  	56  	50  	57.1  	773  	Eutectic  

Ga-Te  	L + Ga3Te4 + Ga2.67Te  	57.1  	57.1  	60  	780  	unknown  

Ga-Te  	L = Ga2.67Te  	 	60  	 	798  	Congruent  

Ga-Te  	L + Ga2.67Te = Ga2Te5 ht  	80  	60  	71.5  	484  	Peritectic  

Ga-Te  	Ga2Te5 ht = Ga2..67Te + (Te)  	71.5  	60  	100  	407  	Eutectoid  

Ga-Te  	L = Ga2Te5 ht + (Te)  	88  	71.5  	100  	731  	Eutectic  

Ga-Ti  	L = Ti2Ga  	 	66.7  	 	1435  	Congruent  

Ga-Ti  	L = Ti2Ga + (Ti) ht  	69  	66.7  	76  	1430  	Eutectic  

Ga-Ti  	Ti2Ga + (Ti) ht = Ti3Ga rt  	66.7  	84  	75  	1030  	Peritectoid  

Ga-Ti  	Ti3Ga rt + (Ti) ht = (Ti) rt  	77  	86.5  	86  	940  	Peritectoid  

Ga-Tl  	L = L1 + L2  	 	32  	 	576  	Critical  

Ga-Tl  	L2 = L1 + (Tl) ht  	96.32  	2.39  	100  	286.15  	Monotectic  

Ga-Tl  	(Tl) ht = L1 + (Tl) rt  	100  	1.39  	100  	223.21  	Catatectic  

Ga-Tl  	L = (Ga) + (Tl) rt  	0.5  	0  	100  	29.51  	Eutectic  

Ga-Tm  	L + (Ga) + TmGa6  	0  	0  	14.3  	29.7741  	unknown  

Ga-Tm  	L + TmGa3 = TmGa6  	1  	25  	14.3  	250  	Peritectic  

Ga-Tm  	L + TmGa2 = TmGa3  	20  	33.3  	25  	960  	Peritectic  

Ga-Tm  	L + Tm2Ga3 = TmGa2  	32  	40  	33.3  	1420  	Polymorphic  

Ga-Tm  	L = Tm2Ga3  	 	40  	 	1280  	Congruent  

Ga-Tm  	L = Tm2Ga3 + TmGa  	43  	40  	50  	1220  	Eutectic  

Ga-Tm  	L = TmGa  	 	50  	 	1320  	Congruent  

Ga-Tm  	L = TmGa + Tm5Ga3  	54  	50  	59  	1290  	Eutectic  

Ga-Tm  	L = Tm5Ga3  	 	62.5  	 	1340  	Congruent  

Ga-Tm  	L = Tm5Ga3 + (Tm)  	80  	62.5  	100  	1020  	Eutectic  

Ga-U  	L + (Ga) + UGa3  	0  	0  	25  	29.7741  	unknown  

Ga-U  	L + UGa2 rt = UGa3  	19  	33.3  	25  	1250  	Peritectic  

Ga-U  	L = UGa2 rt  	 	33.3  	 	1355  	Congruent  

Ga-U  	L + UGa2 rt = U3Ga5  	56  	33.3  	40  	1260  	Peritectic  

Ga-U  	L = U3Ga5 + (U) ht2  	78  	40  	90  	1030  	Eutectic  

Ga-U  	(U) ht2 = U3Ga5 + (U) ht1  	99  	40  	100  	735  	Eutectoid  

Ga-U  	(U) ht1 = U3Ga5 + (U) rt  	100  	40  	100  	660  	Eutectoid  

Ga-V  	L1 = (Ga) + V8Ga41  	0  	0  	16.3  	29.7  	Eutectic  

Ga-V  	L1 + V2Ga5 = V8Ga41  	3  	28.6  	16.3  	500  	Peritectic  

Ga-V  	L2 = L1 + V6Ga7 ht  	36  	11  	45  	1080  	Monotectic  

Ga-V  	L1 + V6Ga7 ht = V2Ga5  	10  	45  	28.6  	1050  	Peritectic  

Ga-V  	L + (V) = V6Ga7 ht  	40  	59  	46.5  	1135  	Peritectic  

Ga-V  	V6Ga7 ht = V2Ga5 + V6Ga5 rt  	46.5  	28.6  	54  	995  	Eutectoid  

Ga-V  	V6Ga7 ht + (V) = V6Ga5 rt  	49  	61  	55  	1190  	Peritectoid  

Ga-V  	(V) = V6Ga5 rt + V3Ga rt  	63  	56  	68  	1020  	Eutectoid  

Ga-V  	(V) = V3Ga rt  	 	75  	 	1300  	Maximum  

Ga-Y  	L + (Ga) + YGa2  	0  	0  	33.3  	29.7741  	unknown  

Ga-Y  	L = YGa2  	 	33.3  	 	1350  	Congruent  

Ga-Y  	L = YGa2 + YGa  	43  	33.3  	50  	1270  	Eutectic  

Ga-Y  	L = YGa  	 	50  	 	1385  	Congruent  

Ga-Y  	L + YGa + Y5Ga3 ht  	62.5  	50  	62.5  	1295  	unknown  

Ga-Y  	L = Y5Ga3 ht + (Y) rt  	80  	62.5  	100  	1015  	Eutectic  

Ga-Y  	L + (Y) ht + (Y) rt  	96  	100  	100  	1478  	unknown  

Ga-Yb  	L = (Ga) + YbGa6  	0.5  	0  	14.3  	27  	Eutectic  

Ga-Yb  	L + YbGa4 = YbGa6  	4  	20  	14.3  	282  	Peritectic  

Ga-Yb  	L + YbGa2 = YbGa4  	17  	33.3  	20  	755  	Peritectic  

Ga-Yb  	L = YbGa2  	 	33.3  	 	1100  	Congruent  

Ga-Yb  	L = YbGa2 + YbGa  	46.5  	33.3  	50  	880  	Eutectic  

Ga-Yb  	YbGa4 + YbGa2 = YbGa2.63 rt  	20  	33.3  	25  	740  	Peritectoid  

Ga-Yb  	L + YbGa2 = Yb3Ga8 ht  	21  	33.3  	27.3  	870  	Peritectic  

Ga-Yb  	Yb3Ga8 ht = L + YbGa2  	27.3  	20  	33.3  	830  	Catatectic  

Ga-Yb  	L = YbGa  	 	50  	 	895  	Congruent  

Ga-Yb  	L = GaYb + Yb2Ga  	66  	50  	66.7  	650  	Eutectic  

Ga-Yb  	L = Yb2Ga  	 	66.7  	 	655  	Congruent  

Ga-Yb  	L = Yb2Ga + (Yb) rt  	78.5  	66.7  	100  	605  	Eutectic  

Ga-Yb  	L + (Yb) ht + (Yb) rt  	97.5  	100  	100  	795  	unknown  

Ga-Zn  	L = (Ga) + (Zn)  	3.87  	0.8  	99  	24.67  	Eutectic  

Ga-Zr  	L + ZrGa2 = ZrGa3  	16  	33.3  	25  	1275  	Peritectic  

Ga-Zr  	L + Zr2Ga3 = ZrGa2  	20  	40  	33.3  	1300  	Peritectic  

Ga-Zr  	ZrGa2 + Zr2Ga3 = Zr3Ga5 rt  	33.3  	40  	37.5  	1285  	Peritectoid  

Ga-Zr  	L + ZrGa rt = Zr2Ga3  	39  	50  	40  	1430  	Peritectic  

Ga-Zr  	L + Zr5Ga4 ht = ZrGa ht  	49  	55.6  	50  	1595  	Peritectic  

Ga-Zr  	ZrGa ht = ZrGa rt  	 	50  	 	1460  	Polymorphic  

Ga-Zr  	L + Zr3Ga2 = Zr5Ga4 ht  	54  	60  	55.6  	1530  	Peritectic  

Ga-Zr  	Zr5Ga4 ht = ZrGa rt + Zr3Ga2  	55.6  	50  	60  	1400  	Eutectoid  

Ga-Zr  	L + Zr5Ga3 = Zr3Ga2  	59  	62.5  	60  	1555  	Peritectic  

Ga-Zr  	L = Zr5Ga3  	 	62.5  	 	1575  	Congruent  

Ga-Zr  	Zr5Ga3 + (Zr) ht = Zr2Ga rt  	62.5  	97  	66.7  	950  	Peritectoid  

Ga-Zr  	L = Zr5Ga3 + (Zr) ht  	79  	62.5  	92  	1280  	Eutectic  

Ga-Zr  	(Zr) ht = Zr2Ga rt + (Zr) rt  	98.2  	66.7  	99.2  	860  	Eutectoid  



Found: 496 reactions

Return to Contents 



ASM Alloy Phase Diagrams Center, P. Villars, editor-in-chief; H. Okamoto and K. Cenzual, section editors;

http://www1.asminternational.org/AsmEnterprise/APD, ASM International, Materials Park, OH, USA, 2006-2015

© ASM International 2015. All Rights Reserved. Version 1.0.5.0



 	Alloy Phase Diagram Database™	Element 1: Element 2: Element 3:  

HomeExplorerSearchToolsHelp

 

Special Points Table



Return to Contents



Chemical System	Reaction	%A	%B	%C	Temperature, °C 	Reaction type 

Ag-Gd  	L = (Ag) + Ag51Gd14  	11  	0.95  	21.5  	805  	Eutectic  

Al-Gd  	L = (Al) + GdAl3  	5  	0  	25  	650  	Eutectic  

Al-Gd  	L + GdAl2 = GdAl3  	18  	33.3  	25  	1125  	Peritectic  

Al-Gd  	L = GdAl2  	 	33.3  	 	1525  	Congruent  

Al-Gd  	L + GdAl2 = GdAl  	56  	33.3  	50  	1075  	Peritectic  

Al-Gd  	L + GdAl = Gd3Al2  	67  	50  	60  	980  	Peritectic  

Al-Gd  	L + Gd3Al2 = Gd2Al  	73  	60  	66.7  	950  	Peritectic  

Al-Gd  	L = Gd2Al + (Gd) rt  	77  	66.7  	100  	875  	Eutectic  

Al-Gd  	L + (Gd) ht + (Gd) rt  	96  	100  	100  	1235  	unknown  

As-Gd  	L = (As) + GdAs  	4  	0  	50  	740  	Eutectic  

As-Gd  	L = GdAs  	 	50  	 	2620  	Congruent  

As-Gd  	L = GdAs + (Gd) ht  	95  	50  	97  	1250  	Eutectic  

As-Gd  	(Gd) ht = GdAs + (Gd) rt  	98  	50  	99  	1160  	Eutectoid  

Au-Gd  	L = (Au) + Au6Gd  	9.4  	0.7  	14.3  	809  	Eutectic  

Au-Gd  	L + Au51Gd14 = Au6Gd  	12.9  	21.5  	14.3  	900  	Peritectic  

Au-Gd  	L + Au3Gd = Au51Gd14  	20  	25  	21.5  	1167  	Peritectic  

Au-Gd  	L = AuGd3  	 	25  	 	1282  	Congruent  

Au-Gd  	L = Au3Gd + Au2Gd ht  	29.2  	25  	33.3  	1200  	Eutectic  

Au-Gd  	L = Au2Gd ht  	 	33.3  	 	1297  	Congruent  

Au-Gd  	Au2Gd ht = Au3Gd + AuGd  	33.3  	25  	50  	593  	Eutectoid  

Au-Gd  	L = Au2Gd ht + AuGd rt  	37.4  	33.3  	50  	1216  	Eutectic  

Au-Gd  	L = AuGd rt  	 	50  	 	1585  	Congruent  

Au-Gd  	L + AuGd rt = AuGd2  	69  	50  	66.7  	985  	Peritectic  

Au-Gd  	L = AuGd2 + (Gd) rt  	79.2  	66.7  	100  	858  	Eutectic  

Au-Gd  	L + (Gd) ht + (Gd) rt  	95  	100  	100  	1235  	unknown  

B-Gd  	L = (B) rhom1 + GdB66  	0  	0  	1.5  	2050  	Eutectic  

B-Gd  	L = GdB66  	 	1.5  	 	2190  	Congruent  

B-Gd  	L = GdB66 + GdB6  	4  	1.5  	10.4  	2005  	Eutectic  

B-Gd  	L + GdB4 = GdB6  	11  	20  	14.3  	2510  	Peritectic  

B-Gd  	L = GdB4  	 	20  	 	2650  	Congruent  

B-Gd  	L + GdB4 = Gd2B5  	30  	20  	28.6  	2100  	Peritectic  

B-Gd  	L = Gd2B5 + GdB2 ht  	31  	28.6  	33.3  	1950  	Eutectic  

B-Gd  	L = GdB2 ht  	 	33.3  	 	2050  	Eutectic  

B-Gd  	GdB2 ht = L + Gd2B5  	33.3  	83  	28.6  	1280  	Catatectic  

B-Gd  	L = Gd2B5 + (Gd) rt  	88  	28.6  	100  	1180  	Eutectic  

B-Gd  	L + (Gd) ht + (Gd) rt  	93  	100  	100  	1235  	unknown  

Bi-Gd  	L = (Bi) + GdBi2  	2  	0  	33.3  	269  	Eutectic  

Bi-Gd  	L + GdBi = GdBi2  	17  	50  	33.3  	910  	Peritectic  

Bi-Gd  	L = GdBi  	 	50  	 	1770  	Congruent  

Bi-Gd  	L + GdBi = Gd4Bi3  	64.5  	50  	57.1  	1580  	Peritectic  

Bi-Gd  	L + Gd4Bi3 = Gd5Bi3  	67  	57.1  	62.5  	1480  	Peritectic  

Bi-Gd  	L = Gd5Bi3 + (Gd) rt  	85  	62.5  	99.5  	1080  	Eutectic  

Bi-Gd  	(Gd) ht = L + (Gd) rt  	98  	93  	99.5  	1220  	Catatectic  

Cd-Gd  	L = (Cd) + Cd6Gd  	2.5  	0  	14.3  	316  	Eutectic  

Cd-Gd  	L + Cd58Gd13 = Cd6Gd  	11  	18.3  	14.3  	716  	Peritectic  

Cd-Gd  	L + Cd58Gd13 + Cd45Gd11  	18.3  	18.3  	19.3  	803  	unknown  

Cd-Gd  	L + Cd3Gd = Cd45Gd11  	19  	25  	19.3  	806  	Peritectic  

Cd-Gd  	L + Cd2Gd rt = Cd3Gd  	20  	33.3  	25  	815  	Peritectic  

Cd-Gd  	L + Cd2Gd ht + CdGd  	33.3  	33.3  	50  	1010  	unknown  

Cd-Gd  	Cd2Gd ht = Cd2Gd rt  	 	33.3  	 	995  	Polymorphic  

Cd-Gd  	L = CdGd  	 	50  	 	1170  	Congruent  

Cd-Gd  	L = CdGd + (Gd) ht  	73  	50  	77  	973  	Eutectic  

Cd-Gd  	(Gd) ht = CdGd + (Gd) rt  	84  	50  	94  	725  	Eutectoid  

Ce-Gd  	(Ce ht2,Gd ht) = (Ce) ht2 + (Ce) rt  	8  	3  	22  	700  	Eutectoid  

Cl-Gd  	L + (Gd) rt = Gd8Cl5  	25.4  	100  	61.5  	632  	Peritectic  

Cl-Gd  	L = Gd8Cl5 + GdCl3 ht  	25.2  	61.5  	25  	601  	Eutectic  

Cl-Gd  	L = GdCl3 ht  	 	25  	 	605  	Congruent  

Cl-Gd  	GdCl3 ht = GdCl3 rt  	 	25  	 	100  	Polymorphic  

Co-Gd  	L = (Co) ht + Gd2Co17  	6.7  	0  	10.5  	1370  	Eutectic  

Co-Gd  	(Co) ht + (Co) rt + Gd2Co17  	0  	0  	10.5  	422  	unknown  

Co-Gd  	L = Gd2Co17  	 	10.5  	 	1385  	Congruent  

Co-Gd  	L + Gd2Co17 = GdCo5  	18  	10.5  	16.7  	1346  	Peritectic  

Co-Gd  	GdCo5 = Gd2Co17 + Gd2Co7  	16.7  	10.5  	22.2  	850  	Eutectoid  

Co-Gd  	L + GdCo5 = Gd2Co7  	25.9  	16.7  	22.2  	1297  	Peritectic  

Co-Gd  	L + Gd2Co7 = GdCo3  	29.7  	22.2  	25  	1276  	Peritectic  

Co-Gd  	L + GdCo3 = GdCo2  	44.5  	25  	33.3  	1115  	Peritectic  

Co-Gd  	L + GdCo2 = Gd4Co3  	60.9  	33.3  	57.1  	670  	Peritectic  

Co-Gd  	L = Gd4Co3 + Gd3Co  	63.2  	57.1  	75  	645  	Eutectic  

Co-Gd  	L + (Gd) rt = Gd3Co  	73.9  	100  	75  	780  	Peritectic  

Co-Gd  	L + (Gd) ht + (Gd) rt  	97.5  	100  	100  	1262  	unknown  

Cr-Gd  	L1 = L2 + (Cr)  	11  	89  	0  	1760.5  	Monotectic  

Cr-Gd  	L2 = (Cr) + (Gd) ht  	98.2  	0  	100  	1278.1  	Eutectic  

Cr-Gd  	(Cr) + (Dy) ht + (Dy) rt  	0  	100  	100  	1235  	unknown  

Cu-Gd  	L = (Cu) + Cu6Gd  	9.5  	0  	14.29  	860  	Eutectic  

Cu-Gd  	Cu5.4Gd0.8 = (Cu) + Cu6Gd  	12.5  	0  	14.29  	690  	Eutectoid  

Cu-Gd  	L + Cu5Gd rt = Cu6Gd  	9.8  	16  	14.29  	865  	Peritectic  

Cu-Gd  	L + Cu9Gd2 = Cu5Gd ht  	15.8  	18.18  	16.67  	925  	Peritectic  

Cu-Gd  	Cu5Gd ht = L + Cu5Gd rt  	16  	10.2  	16  	870  	Catatectic  

Cu-Gd  	Cu5Gd ht + Cu9Gd2 = Cu5Gd rt  	17.3  	18.18  	17.3  	875  	Peritectoid  

Cu-Gd  	L = Cu9Gd2  	 	18.18  	 	930  	Congruent  

Cu-Gd  	L + Cu9Gd2 = Cu7Gd2 ht  	26.2  	18.18  	22.22  	870  	Peritectic  

Cu-Gd  	Cu7Gd2 ht = L + Cu9Gd2  	22.22  	28.5  	18.18  	825  	Catatectic  

Cu-Gd  	L = Cu9Gd2 + Cu2Gd  	29  	18.18  	33.33  	820  	Eutectic  

Cu-Gd  	L = Cu2Gd  	 	33.33  	 	860  	Congruent  

Cu-Gd  	L = Cu2Gd + CuGd rt  	44  	33.3  	50  	770  	Eutectic  

Cu-Gd  	L = CuGd rt  	 	50  	 	830  	Congruent  

Cu-Gd  	L = CuGd rt + (Gd) rt  	70  	50  	85  	675  	Eutectic  

Cu-Gd  	(Gd) ht = CuGd rt + (Gd) rt  	89.5  	50  	98  	630  	Eutectoid  

Er-Gd  	L + (Gd rt, Er) = (Gd) ht  	25  	25  	25  	1475  	Peritectic  

Fe-Gd  	(Fe) rt = L + (Fe) ht  	0.5  	9  	0  	1380  	Catatectic  

Fe-Gd  	(Fe) ht + Gd2Fe17 = (Fe) rt  	0  	10.5  	0  	924  	Peritectoid  

Fe-Gd  	L + (Fe) ht = Gd2Fe17  	11.9  	0  	10.5  	1331  	Peritectic  

Fe-Gd  	L + Gd2Fe17 = Gd6Fe23  	23.4  	10.5  	20.7  	1283  	Peritectic  

Fe-Gd  	L + Gd6Fe23 = GdFe3  	47.7  	20.7  	25  	1156  	Peritectic  

Fe-Gd  	L + GdFe3 = GdFe2  	56  	25  	33.3  	1082  	Peritectic  

Fe-Gd  	L = GdFe2 + (Gd) rt  	73.6  	33.3  	100  	832  	Eutectic  

Fe-Gd  	L + (Gd) ht = (Gd) rt  	96  	100  	100  	1239  	Peritectic  

Ga-Gd  	L = (Ga) + GdGa6  	0  	0  	14.3  	29  	Eutectic  

Ga-Gd  	L + GdGa2 = GdGa6  	0  	22  	14.3  	406  	Peritectic  

Ga-Gd  	L = GdGa2  	 	33.3  	 	1400  	Congruent  

Ga-Gd  	L + GdGa2 = GdGa  	55  	33.3  	50  	1195  	Peritectic  

Ga-Gd  	L + GdGa = Gd3Ga2  	62  	50  	60  	1110  	Peritectic  

Ga-Gd  	L + Gd3Ga2 = Gd5Ga3  	71  	60  	62.5  	1010  	Peritectic  

Ga-Gd  	L = Gd5Ga3 + (Gd) rt  	80  	62.5  	100  	850  	Eutectic  

Ga-Gd  	L + (Gd) ht = (Gd) rt  	95  	100  	100  	1235  	unknown  

Gd-Ge  	L + (Gd) ht + (Gd) rt  	7  	0  	0  	1235  	unknown  

Gd-Ge  	L = (Gd) rt + Gd5Ge3  	11  	0  	37.5  	1113  	Eutectic  

Gd-Ge  	L = Gd5Ge3  	 	37.5  	 	1790  	Congruent  

Gd-Ge  	L + Gd5Ge3 = Gd5Ge4  	46.5  	37.5  	44.4  	1690  	Peritectic  

Gd-Ge  	L + Gd5Ge4 = GdGe  	54  	44.4  	50  	1570  	Peritectic  

Gd-Ge  	L + GdGe = GdGe1.5 ht2  	64  	50  	60  	1415  	Peritectic  

Gd-Ge  	GdGe + GdGe1.5 ht2 = GdGe1.5 ht1  	50  	59  	59  	1210  	Peritectoid  

Gd-Ge  	GdGe1.5 ht2 = L + GdGe1.5 ht1  	61  	78.5  	61  	1070  	Catatectic  

Gd-Ge  	GdGe1.5 ht1 = GdGe1.56 rt  	 	59-61  	 	833  	Polymorphic  

Gd-Ge  	GdGe1.56 rt + (Ge) = GdGe1.63 ht  	61  	100  	62  	808  	Peritectoid  

Gd-Ge  	GdGe1.63 ht = Gd3Ge5 rt  	 	61.64-62.55  	 	600  	Polymorphic  

Gd-Ge  	L + GdGe1.5 ht1 = GdGe2.57  	82  	61  	72  	890  	Peritectic  

Gd-Ge  	GdGe2.57 = GdGe1.5 ht1 + (Ge)  	72  	62  	100  	850  	Eutectoid  

Gd-Ge  	L = GdGe2.57 + (Ge)  	85  	72  	100  	860  	Eutectic  

Gd-Hg  	(Gd) ht = (Gd) rt + HgGd  	7  	3  	50  	800  	Eutectoid  

Gd-Hg  	L = (Gd) ht + HgGd  	20  	10  	50  	880  	Eutectic  

Gd-Hg  	L = HgGd + Hg2Gd  	60  	50  	66.7  	1050  	Eutectic  

Gd-Hg  	L = Hg2Gd  	 	66.7  	 	1100  	Congruent  

Gd-Hg  	L + Hg2Gd = Hg3Gd  	100  	66.7  	75  	300  	Peritectic  

Gd-Hg  	L + Hg3Gd = Hg45Gd11  	100  	75  	80.4  	145  	Peritectic  

Gd-Hg  	L + Hg45Gd11 = (Hg) lt  	100  	80.4  	100  	-38.8  	Peritectic  

Gd-Hg  	L = HgGd  	 	50  	 	1230  	Congruent  

Gd-Ho  	L + (Gd rt,Ho) = (Gd) ht  	95  	95  	95  	1563  	Peritectic  

Gd-I  	L + (Gd) rt = GdI2 ht  	72  	0  	66.7  	831  	Peritectic  

Gd-I  	GdI2 ht = GdI2 rt  	 	66.7  	 	670  	Polymorphic  

Gd-I  	L = GdI2 ht + GdI3 ht  	72  	66.7  	75  	825  	Eutectic  

Gd-I  	GdI3 ht = GdI3 rt  	 	75  	 	740  	Polymorphic  

Gd-In  	(Gd) ht = (Gd) rt + GdIn2  	13  	6  	33  	925  	Eutectoid  

Gd-In  	L = (Gd) ht + GdIn2  	19.5  	15  	33  	1025  	Eutectic  

Gd-In  	L = GdIn2  	 	33.3  	 	1180  	Congruent  

Gd-In  	L = GdIn2 + Gd5In3  	36  	34  	37  	1125  	Eutectic  

Gd-In  	L + Gd5In3 + GdIn Gd+  	37.5  	37.5  	46  	1155  	unknown  

Gd-In  	L = GdIn Gd+  	 	47.5  	 	1250  	Congruent  

Gd-In  	L = GdIn Gd+ + Gd3In5  	56.5  	49  	62  	1130  	Eutectic  

Gd-In  	L = Gd3In5  	 	62.5  	 	1150  	Congruent  

Gd-In  	L = Gd3In5 + GdIn3  	67.5  	63  	75  	1125  	Eutectic  

Gd-In  	L = GdIn3  	 	75  	 	1175  	Congruent  

Gd-In  	L = GdIn3 + (In)  	100  	75  	100  	154  	Eutectic  

Gd-Ir  	(Gd) ht = (Gd) rt + GdIr3  	1  	0  	25  	1100  	Eutectoid  

Gd-Ir  	L = (Gd) ht + GdIr3  	11  	2.5  	25  	1200  	Eutectic  

Gd-Ir  	L + Gd5Ir2 = GdIr3  	20  	28.6  	25  	1300  	Peritectic  

Gd-Ir  	L + Gd5Ir3 = Gd5Ir2  	26  	37.5  	28.6  	1400  	Peritectic  

Gd-Ir  	L + Gd3Ir2 = Gd5Ir3  	31  	40  	37.5  	1475  	Peritectic  

Gd-Ir  	L + GdIr2 = Gd3Ir2  	36  	65  	40  	1525  	Peritectic  

Gd-Ir  	L = GdIr2  	 	66.6  	 	2400  	Congruent  

Gd-Ir  	L + GdIr2 = GdIr3 rhom  	79  	68  	75  	2000  	Peritectic  

Gd-Ir  	L = GdIr3 rhom + (Ir)  	82  	75  	100  	1800  	Eutectic  

Gd-La  	(La ht2,Gd ht) = (La) rt + (La) ht1  	84  	79  	88  	840  	Eutectoid  

Gd-Lu  	L + (Gd rt,Lu) = (Gd) ht  	40  	40  	40  	1430  	Peritectic  

Gd-Mg  	(Gd) ht = (Gd) rt + MgGd  	27  	14.1  	50  	718  	Eutectoid  

Gd-Mg  	L + (Gd) ht = MgGd  	50.5  	36.5  	50  	867  	Peritectic  

Gd-Mg  	L + MgGd = Mg2Gd  	74  	50  	66.7  	755  	Peritectic  

Gd-Mg  	L + Mg2Gd = Mg3Gd  	80.5  	66.7  	75  	706  	Peritectic  

Gd-Mg  	L + Mg3Gd = Mg46Gd9  	84  	75  	83.3  	642  	Peritectic  

Gd-Mg  	L = Mg46Gd9 + (Mg)  	91.2  	83.3  	95.47  	548  	Eutectic  

Gd-Mn  	L + (Gd) ht + (Gd) rt  	10  	0  	0  	1235  	unknown  

Gd-Mn  	L = (Gd) rt + GdMn2  	35.3  	0  	66  	830  	Eutectic  

Gd-Mn  	L + Gd6Mn23 = GdMn2  	52  	79.3  	66.7  	950  	Peritectic  

Gd-Mn  	L + Gd6Mn23 + GdMn12  	79.3  	79.3  	92.3  	1050  	unknown  

Gd-Mn  	L + (Mn) ht1 = GdMn12  	89  	99  	92.3  	1080  	Peritectic  

Gd-Mn  	(Mn) ht3 = L + (Mn) ht2  	98  	91  	99  	1122  	Catatectic  

Gd-Mn  	(Mn) ht2 = L + (Mn) ht1  	99  	89  	99.5  	1085  	Catatectic  

Gd-Mn  	GdMn12 + (Mn) ht1 + (Mn) rt  	92.3  	100  	100  	727  	unknown  

Gd-Mo  	L2 = L1 + (Mo)  	90  	34  	99  	2470  	Monotectic  

Gd-Mo  	L = (Gd) ht + (Mo)  	3  	2  	100  	1305  	Eutectic  

Gd-Mo  	(Gd) ht = (Gd) rt + (Mo)  	1.5  	0  	100  	1230  	Eutectoid  

Gd-Ni  	L + (Gd) ht + (Gd) rt  	10  	0  	0  	1235  	unknown  

Gd-Ni  	L + (Gd) rt = Gd3Ni  	28  	0  	25  	735  	Peritectic  

Gd-Ni  	L = Gd3Ni + Gd3Ni2  	32  	25  	40  	635  	Eutectic  

Gd-Ni  	L + GdNi = Gd3Ni2  	35  	50  	40  	690  	Peritectic  

Gd-Ni  	L = GdNi  	 	50  	 	1280  	Congruent  

Gd-Ni  	L = GdNi + GdNi2  	56  	50  	66.7  	880  	Eutectic  

Gd-Ni  	L + GdNi3 = GdNi2  	59  	75  	66.7  	1010  	Peritectic  

Gd-Ni  	L + Gd2Ni7 = GdNi3  	62  	77.8  	75  	1110  	Peritectic  

Gd-Ni  	L + GdNi4 = Gd2Ni7  	65  	80  	77.8  	1200  	Peritectic  

Gd-Ni  	L + GdNi5 = GdNi4  	67  	83.3  	80  	1270  	Peritectic  

Gd-Ni  	L = GdNi5  	 	83.3  	 	1480  	Congruent  

Gd-Ni  	L + GdNi5 = Gd2Ni17  	94.5  	83.3  	89.5  	1285  	Peritectic  

Gd-Ni  	L = Gd2Ni17 + (Ni)  	95  	89.5  	100  	1275  	Eutectic  

Gd-Pb  	(Gd) ht = L + (Gd) rt  	2  	9  	0  	1212  	Catatectic  

Gd-Pb  	L = (Gd) rt + Gd5Pb3  	14.5  	0  	37.5  	1120  	Eutectic  

Gd-Pb  	L = Gd5Pb3  	 	37.5  	 	1670  	Congruent  

Gd-Pb  	L + Gd5Pb3 = Gd5Pb4 ht  	45  	39  	44.4  	1460  	Peritectic  

Gd-Pb  	Gd5Pb4 ht = Gd5Pb4 rt  	 	44.4  	 	1410  	Polymorphic  

Gd-Pb  	L + Gd5Pb4 rt = Gd11Pb10  	54.5  	44.4  	47.6  	1225  	Peritectic  

Gd-Pb  	L + Gd11Pb10 = Gd6Pb7  	58.5  	47.6  	53.8  	1160  	Peritectic  

Gd-Pb  	L + Gd6Pb7 = GdPb2  	67  	53.8  	66.7  	1010  	Peritectic  

Gd-Pb  	L + GdPb2 = GdPb3  	75.5  	66.7  	75  	969  	Peritectic  

Gd-Pb  	L + GdPb3 = (Pb)  	100  	75  	100  	328  	Peritectic  

Gd-Pd  	L + (Gd) ht = (Gd) rt  	4  	1.5  	2  	1290  	Peritectic  

Gd-Pd  	L = (Gd) rt + Gd7Pd3  	24  	1  	30  	785  	Eutectic  

Gd-Pd  	L + Gd3Pd2 = Gd7Pd3  	26  	40  	30  	812  	Peritectic  

Gd-Pd  	L + GdPd rt = Gd3Pd2  	33  	48  	40  	882  	Peritectic  

Gd-Pd  	L = GdPd ht  	 	48  	 	1380  	Congruent  

Gd-Pd  	L + GdPd ht = GdPd rt  	35  	48  	48  	1038  	Peritectic  

Gd-Pd  	L = Gd3Pd4 ht  	 	57.1  	 	1355  	Congruent  

Gd-Pd  	GdPd ht = GdPd rt + Gd3Pd4 rt  	49.5  	49.5  	57.1  	1005  	Eutectoid  

Gd-Pd  	Gd3Pd4 ht = Gd3Pd4 rt  	 	57.1  	 	1305  	Polymorphic  

Gd-Pd  	L + Gd3Pd4 rt = Gd2Pd3 ht  	63  	57.1  	60  	1160  	Peritectic  

Gd-Pd  	Gd2Pd3 ht = Gd3Pd4 rt + GdPd2  	60  	57.1  	66.7  	1130  	Eutectoid  

Gd-Pd  	L = Gd2Pd3 ht + GdPd2  	64  	60  	66.7  	1152  	Eutectic  

Gd-Pd  	L + GdPd3 = GdPd2  	64.5  	75  	66.7  	1227  	Peritectic  

Gd-Pd  	L = GdPd3  	 	75  	 	1630  	Congruent  

Gd-Pd  	GdPd3 + (Pd) = GdPd7 rt  	77  	89.4  	87.5  	537  	Peritectoid  

Gd-Pd  	L = GdPd3 + (Pd)  	86  	79  	88  	1128  	Eutectic  

Gd-Pt  	L + (Gd) ht + (Gd) rt  	5  	0  	0  	1235  	unknown  

Gd-Pt  	L = (Gd) rt + Gd3Pt  	15  	0  	25  	1030  	Eutectic  

Gd-Pt  	L + Gd7Pt3 = Gd3Pt  	20  	30  	25  	1250  	Peritectic  

Gd-Pt  	L + Gd2Pt = Gd7Pt3  	23.5  	33.3  	30  	1390  	Peritectic  

Gd-Pt  	L + Gd5Pt3 = Gd2Pt  	28  	37.5  	33.3  	1500  	Peritectic  

Gd-Pt  	L + GdPt = Gd5Pt3  	33.5  	50  	37.5  	1600  	Peritectic  

Gd-Pt  	L = GdPt  	 	50  	 	1750  	Congruent  

Gd-Pt  	L + GdPt = Gd3Pt4  	58  	50  	57.1  	1570  	Peritectic  

Gd-Pt  	L = Gd3Pt4 + GdPt2  	58  	57.1  	66  	1550  	Eutectic  

Gd-Pt  	L = GdPt2  	 	66.7  	 	2050  	Congruent  

Gd-Pt  	L + GdPt2 = GdPt5  	87  	76  	83.3  	1650  	Peritectic  

Gd-Pt  	L = GdPt5 + (Pt)  	92  	83.3  	99.3  	1630  	Eutectic  

Gd-Pu  	L1 = L2 + (Gd) ht  	36  	88  	31  	1210  	Monotectic  

Gd-Pu  	(Gd) ht = L2 + (Gd) rt  	30  	88  	28  	1180  	Catatectic  

Gd-Pu  	L2 + (Gd) rt = (Pu) ht5  	99  	14  	97  	660  	Peritectic  

Gd-Pu  	(Gd) rt + (Pu) ht5 + (Pu) ht4  	10.2  	100  	100  	483  	unknown  

Gd-Pu  	(Gd) rt + (Pu) ht4 + (Pu) ht3  	9.8  	100  	100  	463  	unknown  

Gd-Pu  	(Gd) rt + (Pu) ht3 + (Pu) ht2  	7.7  	100  	100  	320  	unknown  

Gd-Pu  	(Gd) rt + (Pu) ht2 + (Pu) ht1  	6.4  	100  	100  	215  	unknown  

Gd-Pu  	(Gd) rt + (Pu) ht1 + (Pu) rt  	5  	100  	100  	125  	unknown  

Gd-Re  	L = (Gd) ht + GdRe2  	1  	0  	66.7  	1283  	Eutectic  

Gd-Re  	(Gd) ht = (Gd) rt + GdRe2  	0  	0  	66.7  	1215  	Eutectoid  

Gd-Re  	L + (Re) = GdRe2  	57.5  	100  	66.7  	2430  	Peritectic  

Gd-Rh  	L + (Gd) ht + (Gd) rt  	5  	0  	0  	1235  	unknown  

Gd-Rh  	L = (Gd) rt + Gd3Rh  	17  	0  	25  	920  	Eutectic  

Gd-Rh  	L + Gd7Rh3 = Gd3Rh  	22  	30  	25  	980  	Peritectic  

Gd-Rh  	L + GdRh = Gd5Rh4  	42.5  	50  	44.4  	1230  	Peritectic  

Gd-Rh  	L = GdRh  	 	50  	 	1470  	Congruent  

Gd-Rh  	L = GdRh + GdRh2  	53  	50  	66  	1395  	Eutectic  

Gd-Rh  	L + Gd5Rh3 ht = Gd7Rh3  	28  	36.5  	30  	1035  	Peritectic  

Gd-Rh  	L + Gd3Rh2 ht = Gd5Rh3 ht  	35  	40  	37.5  	1110  	Peritectic  

Gd-Rh  	Gd5Rh3 ht = Gd7Rh3 + Gd5Rh3 rt  	36.5  	30  	36.5  	995  	Eutectoid  

Gd-Rh  	Gd5Rh3 ht + Gd5Rh4 = Gd5Rh3 rt  	37.5  	44.4  	37.5  	1010  	Peritectoid  

Gd-Rh  	L + Gd5Rh4 = Gd3Rh2 ht  	38  	44.4  	40  	1190  	Peritectic  

Gd-Rh  	Gd3Rh2 ht = Gd5Rh3 ht + Gd5Rh4  	40  	37.5  	44.4  	1060  	Eutectoid  

Gd-Rh  	L = GdRh2  	 	66.7  	 	1750  	Congruent  

Gd-Rh  	L + GdRh2 = GdRh3  	77.5  	69  	75  	1560  	Peritectic  

Gd-Rh  	L = GdRh3 + GdRh5 ht  	80  	75  	83.3  	1460  	Eutectic  

Gd-Rh  	L = GdRh5 ht  	 	83.3  	 	1650  	Congruent  

Gd-Rh  	GdRh5 ht = GdRh3 + (Rh)  	83.3  	75  	100  	1320  	Eutectoid  

Gd-Rh  	L = GdRh5 ht + (Rh)  	86  	83.3  	100  	1470  	Eutectic  

Gd-Ru  	L + (Gd) ht + (Gd) rt  	3  	0  	0  	1235  	unknown  

Gd-Ru  	L = (Gd) rt + Gd3Ru  	15  	0  	25  	917  	Eutectic  

Gd-Ru  	L + Gr5Ru2 = Gd3Ru  	20  	28.6  	25  	1055  	Peritectic  

Gd-Ru  	L = Gd5Ru2  	 	28.6  	 	1100  	Congruent  

Gd-Ru  	L = Gd5Ru2 + Gd44Ru25  	30  	28.6  	37.5  	1015  	Peritectic  

Gd-Ru  	L + GdRu2 rt = Gd44Ru25  	34  	66.7  	37.5  	1065  	Peritectic  

Gd-Ru  	L = GdRu2 rt  	 	66.7  	 	1700  	Congruent  

Gd-Ru  	L = GdRu2 rt + (Ru)  	79  	66.7  	100  	1600  	Eutectic  

Gd-S  	L = GdS  	 	50  	 	2300  	Congruent  

Gd-S  	GdS + Gd2.87S4 ht = Gd3S4 rt  	50  	60  	57.1  	1500  	Peritectoid  

Gd-S  	L = GdS + Gd2.87S4 ht  	58.5  	50  	59  	1750  	Eutectic  

Gd-S  	L = Gd2.87S4 ht  	 	60  	 	1850  	Congruent  

Gd-S  	Gd2.87S4 ht = Gd2S3 rt  	 	60  	 	950  	Polymorphic  

Gd-Sb  	(Gd) ht = L + (Gd) rt  	1.5  	7.5  	1  	1220  	Catatectic  

Gd-Sb  	L = (Gd) rt + Gd5Sb3  	13  	1  	37.5  	1120  	Eutectic  

Gd-Sb  	L + Gd4Sb3 = Gd5Sb3  	35  	42.9  	37.5  	1640  	Peritectic  

Gd-Sb  	L + GdSb rt = Gd4Sb3  	39  	50  	42.9  	1770  	Peritectic  

Gd-Sb  	L = GdSb ht  	 	50  	 	2130  	Congruent  

Gd-Sb  	GdSb ht = GdSb rt  	 	50  	 	1840  	Polymorphic  

Gd-Sb  	L + GdSb rt = GdSb2  	95  	50  	66.7  	780  	Peritectic  

Gd-Sb  	L = GdSb2 + (Sb)  	99  	66.7  	100  	624  	Eutectic  

Gd-Sc  	L = (Gd ht,Sc ht)  	 	35  	 	1275  	Minimum  

Gd-Sc  	(Gd ht,Sc ht) = (Gd rt,Sc rt)  	 	45  	 	1125  	Minimum  

Gd-Se  	L = (Gd) ht + GdSe  	1  	0  	49  	1310  	Eutectic  

Gd-Se  	(Gd) ht + (Gd) rt + GdSe  	0  	0  	49  	1235  	unknown  

Gd-Se  	L = GdSe  	 	50  	 	2170  	Congruent  

Gd-Se  	L = GdSe + Gd2Se3  	57  	51  	58  	1550  	Eutectic  

Gd-Se  	L = Gd2Se3  	 	60  	 	1700  	Congruent  

Gd-Si  	L + (Gd) ht + (Gd) rt  	4.5  	0  	0  	1235  	unknown  

Gd-Si  	L = (Gd) rt + Gd5Si3  	13.5  	0  	37.5  	1080  	Eutectic  

Gd-Si  	L + Gd5Si4 = Gd5Si3  	35  	44.4  	37.5  	1700  	Peritectic  

Gd-Si  	L + GdSi = Gd5Si4  	37.5  	50  	44.4  	1725  	Peritectic  

Gd-Si  	L = GdSi  	 	50  	 	1830  	Congruent  

Gd-Si  	L + GdSi = GdSi1.5 ht  	66  	50  	60  	1625  	Peritectic  

Gd-Si  	GdSi1.5 ht = GdSi1.5 rt  	 	60  	 	700  	Polymorphic  

Gd-Si  	L + GdSi1.5 ht = GdSi2 ht  	68  	60  	64.5  	1590  	Peritectic  

Gd-Si  	GdSi2 ht = GdSi1.5 rt + GdSi2 rt  	63.5  	60  	63.5  	725  	Eutectoid  

Gd-Si  	GdSi2 ht + (Si) = GdSi2 rt  	66.2  	100  	66.2  	500  	Peritectoid  

Gd-Si  	L = GdSi2 ht + (Si)  	83  	65  	100  	1230  	Eutectic  

Gd-Sn  	L + (Gd) ht + (Gd) rt  	8  	0  	0  	1235  	unknown  

Gd-Sn  	L = (Gd) rt + Gd3Sn  	15  	0  	25  	1103  	Eutectic  

Gd-Sn  	L = Gd3Sn  	 	25  	 	1173  	Congruent  

Gd-Sn  	L = Gd3Sn + Gd5Sn3  	31.5  	25  	37.5  	1141  	Eutectic  

Gd-Sn  	L = Gd5Sn3  	 	37.5  	 	1243  	Congruent  

Gd-Sn  	L + Gd5Sn4 = GdSn2  	68  	44.4  	66.7  	1140  	Peritectic  

Gd-Sn  	L + GdSn2 = Gd3Sn7  	78  	66.7  	70  	945  	Peritectic  

Gd-Sn  	L + Gd3Sn7 = GdSn3 ht  	79.5  	70  	75  	920  	Peritectic  

Gd-Sn  	L + Gd5Sn3 = Gd5Sn4  	50  	37.5  	44.4  	1179  	Peritectic  

Gd-Sn  	Gd5Sn4 + GdSn2 = Gd8Sn7  	44.4  	66.7  	46.7  	1114  	Peritectoid  

Gd-Sn  	Gd8Sn7 + GdSn2 = Gd11Sn10  	46.7  	66.7  	47.6  	1095  	Peritectoid  

Gd-Sn  	Gd11Sn10 + GdSn2 = Gd3Sn4  	47.6  	66.7  	57.1  	995  	Peritectoid  

Gd-Sn  	GdSn3 ht = GdSn3 rt  	 	75  	 	390  	Polymorphic  

Gd-Sn  	L = GdSn3 rt + (Sn) rt  	100  	75  	100  	230  	Eutectic  

Gd-Sn  	GdSn3 rt + (Sn) rt + (Sn) lt  	75  	100  	100  	13  	unknown  

Gd-Ta  	L2 = L1 + (Ta)  	81.8  	4.1  	100  	2782  	Monotectic  

Gd-Ta  	L1 = (Gd) ht + (Ta)  	0  	0  	100  	1312  	Eutectic  

Gd-Ta  	(Gd) ht + (Gd) rt + (Ta)  	0  	0  	100  	1235  	unknown  

Gd-Te  	L = (Gd) ht + GdTe  	3  	0  	50  	1290  	Eutectic  

Gd-Te  	(Gd) ht + (Gd) rt + GdTe  	0  	0  	50  	1235  	unknown  

Gd-Te  	L= GdTe  	 	50  	 	1825  	Congruent  

Gd-Te  	L + GdTe = Gd2Te3  	69  	50  	57  	1255  	Peritectic  

Gd-Te  	L + Gd2Te3 = GdTe1.75  	75  	60  	63.6  	1190  	Peritectic  

Gd-Te  	L + GdTe1.75 = GdTe2  	92  	63.6  	66.7  	1000  	Peritectic  

Gd-Te  	L + GdTe2 = Gd2Te5  	94  	66.7  	71.4  	920  	Peritectic  

Gd-Te  	L + Gd2Te5 = GdTe3  	96  	71.4  	75  	835  	Peritectic  

Gd-Te  	L + GdTe3 = (Te)  	100  	75  	100  	450  	Peritectic  

Gd-Th  	(Th ht,Gd ht) + (Th) rt = (Gd) rt  	12  	38  	12.5  	1310  	Peritectoid  

Gd-Th  	(Th ht,Gd ht) = (Th) rt  	 	85  	 	1500  	Maximum  

Gd-Ti  	L2 = L1 + (Ti) ht  	65  	13  	98  	1275  	Monotectic  

Gd-Ti  	L1 = (Gd) ht + (Ti) ht  	11  	4  	98  	1240  	Eutectic  

Gd-Ti  	(Gd) ht = (Gd) rt + (Ti) ht  	4  	4  	98  	1230  	Eutectoid  

Gd-Ti  	(Gd) rt + (Ti) ht = (Ti) rt  	1  	99.5  	99.4  	885  	Peritectoid  

Gd-Tl  	(Gd) ht = (Gd) rt + TlGd2  	13  	5  	33  	870  	Eutectoid  

Gd-Tl  	L = (Gd) ht + TlGd2  	23  	16  	33  	920  	Eutectic  

Gd-Tl  	L + Tl3Gd5 = TlGd2  	27  	37  	33.3  	1055  	Peritectic  

Gd-Tl  	L = Tl3Gd5  	 	37.5  	 	1220  	Congruent  

Gd-Tl  	L = Tl3Gd5 + TlGd  	40  	38  	48  	1200  	Eutectic  

Gd-Tl  	L = TlGd  	 	50  	 	1270  	Congruent  

Gd-Tl  	L + TlGd + Tl5Gd3  	62.5  	51  	62.5  	1050  	unknown  

Gd-Tl  	L = Tl5Gd3 + Tl3Gd  	71.5  	63  	75  	970  	Eutectic  

Gd-Tl  	L = Tl3Gd  	 	75  	 	990  	Congruent  

Gd-Tl  	L = Tl3Gd + (Tl) ht  	100  	75  	100  	303  	Eutectic  

Gd-Tl  	Tl3Gd + (Tl) ht + (Tl) rt  	75  	100  	100  	230  	unknown  

Gd-Tm  	L + (Gd rt,Tm) = (Gd) ht  	56  	56  	56  	1440  	Peritectic  

Gd-V  	(Gd) ht = (Gd) rt + (V)  	0.5  	0.2  	100  	1223  	Eutectoid  

Gd-V  	L2 = L1 + (V)  	98.8  	8.7  	99.9  	1890  	Monotectic  

Gd-V  	L1 = (Gd) ht + (V)  	1.8  	0.9  	100  	1289  	Eutectic  

Gd-W  	L2 = L1 + (W)  	84  	3.22  	100  	3174  	Monotectic  

Gd-W  	L1 + (Gd) ht +(W)  	0  	0  	100  	1313  	unknown  

Gd-W  	(Gd) ht + (Gd) rt + (W)  	0  	0  	100  	1235  	unknown  

Gd-Yb  	L1 = L2 + (Gd) ht  	49  	71  	21  	1183  	Monotectic  

Gd-Yb  	(Gd) ht = L2 + (Gd) rt  	20  	81  	19  	1161  	Catatectic  

Gd-Yb  	L2 + (Gd) rt = (Yb) ht  	98.5  	15  	97.7  	822  	Peritectic  

Gd-Yb  	(Yb) ht = (Gd) rt + (Yb) rt  	98.5  	14  	98.6  	780  	Eutectoid  

Gd-Zn  	(Gd) ht = (Gd) rt + GdZn  	11  	3  	50  	820  	Eutectoid  

Gd-Zn  	L = (Gd) ht + ZnGd  	25  	13  	50  	850  	Eutectic  

Gd-Zn  	L = ZnGd  	 	50  	 	1050  	Congruent  

Gd-Zn  	L = ZnGd + Zn2Gd  	58.5  	50  	66.7  	970  	Eutectic  

Gd-Zn  	L + Zn17Gd2 = Zn12Gd  	98  	89.5  	92.3  	870  	Peritectic  

Gd-Zn  	L + Zn12Gd = (Zn)  	100  	92.3  	100  	420  	Peritectic  

Gd-Zr  	L = (Gd) ht + (Zr) ht  	27.5  	5  	92.7  	1220  	Eutectic  

Gd-Zr  	(Gd) ht = (Gd) rt + (Zr) ht  	5  	2.5  	92.7  	1219  	Eutectoid  

Gd-Zr  	(Gd) rt + (Zr) ht = (Zr) rt  	1.5  	98.8  	97  	890  	Peritectoid  



Found: 354 reactions

Return to Contents 



ASM Alloy Phase Diagrams Center, P. Villars, editor-in-chief; H. Okamoto and K. Cenzual, section editors;

http://www1.asminternational.org/AsmEnterprise/APD, ASM International, Materials Park, OH, USA, 2006-2015

© ASM International 2015. All Rights Reserved. Version 1.0.5.0



 	Alloy Phase Diagram Database™	Element 1: Element 2: Element 3:  

HomeExplorerSearchToolsHelp

 

Special Points Table



Return to Contents



Chemical System	Reaction	%A	%B	%C	Temperature, °C  	Reaction type 

Ag-Ge  	L = (Ag) + (Ge)  	24.5  	9.6  	100  	651  	Eutectic  

Al-Ge  	L = (Al) + (Ge)  	28.4  	2.6  	98.9  	420  	Eutectic  

As-Ge  	L = (As) + GeAs2  	25  	12  	33.3  	745  	Eutectic  

As-Ge  	L = GeAs2  	 	33.3  	 	756  	Congruent  

As-Ge  	L = GeAs2 + GeAs  	40  	33.3  	50  	750  	Eutectic  

As-Ge  	L = GeAs  	 	50  	 	762  	Congruent  

As-Ge  	L = GeAs + (Ge)  	60  	50  	100  	754  	Eutectic  

Au-Ge  	L = (Au) + (Ge)  	28  	3  	100  	361  	Eutectic  

Ba-Ge  	L = (Ba) + Ba2Ge  	4  	0  	33.3  	565  	Eutectic  

Ba-Ge  	L + BaGe = Ba2Ge  	30  	50  	33.3  	955  	Peritectic  

Ba-Ge  	L = BaGe  	 	50  	 	1155  	Congruent  

Ba-Ge  	L + BaGe = BaGe2  	68  	50  	66.7  	1050  	Peritectic  

Ba-Ge  	L + BaGe2 = BaGe4  	82  	66.7  	80  	815  	Peritectic  

Ba-Ge  	L = BaGe4 + (Ge)  	84  	80  	100  	770  	Eutectic  

Be-Ge  	L + (Be) ht + (Be) rt  	3  	0  	0  	1270  	unknown  

Be-Ge  	L1 = L2 + (Be) rt  	10  	68  	0  	1210  	Monotectic  

Be-Ge  	L2 = (Be) rt + (Ge)  	86  	0  	100  	875  	Eutectic  

B-Ge  	L1 = (B) rhom1 + L2  	15  	3  	91  	2000  	Monotectic  

B-Ge  	L2 + (B) rhom1 + (Ge)  	100  	1  	100  	938.3  	unknown  

Bi-Ge  	L = (Bi) + (Ge)  	0  	0  	100  	271.35  	Eutectic  

Ca-Ge  	L = (Ca) + Ca2Ge  	2.6  	0  	33.3  	800  	Eutectic  

Ca-Ge  	(Ca) ht + (Ca) rt + Ca2Ge  	0  	0  	33.3  	443  	unknown  

Ca-Ge  	L = Ca2Ge  	 	33.3  	 	1380  	Congruent  

Ca-Ge  	L + Ca2Ge = CaGe  	51  	33.3  	50  	1300  	Eutectic  

Ca-Ge  	L + CaGe = CaGe2  	71  	50  	66.7  	830  	Peritectic  

Ca-Ge  	L = CaGe2 + (Ge)  	76  	66.7  	100  	760  	Eutectic  

Cd-Ge  	L = (Cd) + (Ge)  	0.23  	0  	100  	320.02  	Eutectic  

Ce-Ge  	L + (Ce) ht1 + (Ce) ht2  	6  	0  	0  	726  	unknown  

Ce-Ge  	L = (Ce) ht2 + Ce3Ge  	11  	0  	25  	670  	Eutectic  

Ce-Ge  	(Ce) ht2 + (Ce) rt + Ce3Ge  	0  	0  	25  	139  	unknown  

Ce-Ge  	L + Ce5Ge3 = Ce3Ge  	15  	38.5  	25  	790  	Peritectic  

Ce-Ge  	L = Ce5Ge3  	 	38.5  	 	1500  	Congruent  

Ce-Ge  	Ce5Ge3 + Ce5Ge4 rt = Ce4Ge3 rt  	38.5  	44.4  	42.9  	1293  	Peritectoid  

Ce-Ge  	Ce5Ge3 + CeGe = Ce5Ge4 rt  	38.5  	50  	44.4  	1345  	Peritectoid  

Ce-Ge  	L + Ce5Ge3 = CeGe  	50.5  	38.5  	50  	1433  	Peritectic  

Ce-Ge  	L = CeGe + CeGe1.67 ht  	51  	505  	61.1  	1340  	Eutectic  

Ce-Ge  	L = CeGe1.67 ht  	 	62.12  	 	1513  	Congruent  

Ce-Ge  	L = CeGe1.67 ht + (De)  	84  	62.12  	99  	810  	Eutectic  

Ce-Ge  	CeGe + CeGe1.67 ht = Ce3Ge5 rt  	50.5  	61.1  	61.1  	560  	Peritectoid  

Ce-Ge  	CeGe1.67 ht = Ce3Ge5 rt + (Ge)  	62.12  	62.12  	100  	490  	Eutectoid  

C-Ge  	L = (C) gra + (Ge)  	100  	0  	100  	938.3  	Eutectic  

Co-Ge  	L + (Co) ht = (Co) rt  	25  	17.5  	18  	1123  	Peritectic  

Co-Ge  	L = Co5Ge3 ht  	 	37.5  	 	1210  	Congruent  

Co-Ge  	L + Co5Ge3 ht = CoGe  	52.5  	43  	50  	985  	Peritectic  

Co-Ge  	L = Co0.875Ge2 + (Ge)  	73  	66.7  	100  	817  	Eutectic  

Co-Ge  	L = (Co) rt + Co5Ge3 ht  	25.5  	18  	32.5  	1108  	Eutectic  

Co-Ge  	(Co) rt + Co5Ge3 ht = Co3Ge ht  	17.5  	34.5  	25  	770  	Peritectoid  

Co-Ge  	Co3Ge ht = (Co) rt + Co5Ge3 ht  	25  	17  	35  	650  	Eutectoid  

Co-Ge  	(Co) rt + Co5Ge3 ht = Co5Ge2 ht  	17  	35  	28.6  	636  	Peritectoid  

Co-Ge  	Co5Ge2 ht = (Co) rt + Co5Ge3 ht  	28.6  	17  	36.5  	382  	Eutectoid  

Co-Ge  	CoGe + CoGe2 = Co5Ge7  	66.7  	52  	58.3  	806  	Peritectoid  

Co-Ge  	L + CoGe = Co0.875Ge2  	70  	52.5  	66.7  	832  	Peritectic  

Cr-Ge  	L + (Cr) = Cr3Ge  	29  	11  	23  	1564  	Peritectic  

Cr-Ge  	L + Cr11Ge8 = CrGe  	68  	42.1  	50  	998  	Peritectic  

Cr-Ge  	L + CrGe = Cr11Ge19  	78  	50  	63.3  	928  	Peritectic  

Cr-Ge  	L = Cr11Ge19 + (Ge)  	85  	63.3  	99.7  	895  	Eutectic  

Cr-Ge  	L + Cr3Ge = Cr5Ge3 ht  	47  	25.1  	37.5  	1262  	Peritectic  

Cr-Ge  	Cr5Ge3 ht = Cr5Ge3 rt  	 	37.4-38.2  	 	1002  	Polymorphic  

Cr-Ge  	L + Cr5Ge3 ht = Cr11Ge8  	53  	38.2  	42.1  	1170  	Peritectic  

Cs-Ge  	L = L1 + L2  	 	30  	 	815  	Critical  

Cs-Ge  	L1 = (Cs) + CsGe  	0  	0  	50  	28  	Eutectic  

Cs-Ge  	L1 + L2 = CsGe  	6  	54  	50  	661  	Syntectic  

Cs-Ge  	L2 = CsGe + CsGe4  	56  	50  	80  	650  	Eutectic  

Cs-Ge  	L2 + (Ge) = CsGe4  	68  	100  	80  	735  	Peritectic  

Cu-Ge  	L = (Ge) + Cu2.5Ge ht  	63.5  	0  	73.5  	644  	Eutectic  

Cu-Ge  	L + Cu3Ge ht = Cu2.5Ge ht  	69.7  	76.25  	73.95  	698  	Peritectic  

Cu-Ge  	Cu2.5Ge ht = (Ge) + Cu3Ge rt  	73.75  	0  	74.9  	614  	Eutectoid  

Cu-Ge  	Cu2.5Ge ht + Cu3Ge ht = Cu3Ge rt  	73.9  	76.2  	75.2  	636  	Peritectoid  

Cu-Ge  	L = Cu3Ge ht  	 	76.5  	 	747  	Congruent  

Cu-Ge  	Cu3Ge ht = Cu3Ge rt + Cu0.85Ge0.15  	76.9  	76.9  	81.8  	549.5  	Eutectoid  

Cu-Ge  	L = Cu3Ge ht + Cu0.85Ge0.15  	78.05  	77  	81.7  	743.5  	Eutectic  

Cu-Ge  	L + (Cu) = Cu0.85Ge0.15  	82.5  	88  	87.2  	824  	Peritectic  

Dy-Ge  	L + (Dy) ht + (Dy) rt  	4  	0  	0  	1381  	unknown  

Dy-Ge  	L = (Dy) rt + Dy5Ge3  	11  	0  	36  	1215  	Eutectic  

Dy-Ge  	L = Dy5Ge3  	 	37.5  	 	1825  	Congruent  

Dy-Ge  	L + Dy5Ge3 = Dy5Ge4  	51.5  	37.5  	44.4  	1575  	Peritectic  

Dy-Ge  	L + Dy5Ge4 = DyGe  	54  	44.4  	50  	1530  	Peritectic  

Dy-Ge  	L + DyGe = DyGe1.5 ht  	65  	50  	60  	1405  	Peritectic  

Dy-Ge  	DyGe1.5 ht = DyGe1.61 ht  	 	60  	 	1300  	Polymorphic  

Dy-Ge  	DyGe1.61 ht = DyGe1.59 rt  	 	60  	 	890  	Polymorphic  

Dy-Ge  	DyGe1.61 ht + DyGe1.85 = Dy3Ge5 rt  	66.7  	66.7  	62.2  	935  	Peritectoid  

Dy-Ge  	L + DyGe1.61 ht = DyGe1.85  	80  	60  	66.7  	965  	Peritectic  

Dy-Ge  	L + DyGe1.85 = DyGe3  	83.5  	66.7  	74  	885  	Peritectic  

Dy-Ge  	L = DyGe3 + (Ge)  	85  	74  	100  	960  	Eutectic  

Er-Ge  	L = (Er) + Er5Ge3  	12  	0  	37  	1322  	Eutectic  

Er-Ge  	L = Er5Ge3  	 	37.5  	 	1950  	Congruent  

Er-Ge  	L + Er5Ge3 + Er5Ge4  	44.4  	38  	44.4  	1875  	unknown  

Er-Ge  	L + Er11Ge10 =ErGe  	56.5  	47.6  	50  	1451  	Peritectic  

Er-Ge  	L + Er5Ge4 =Er11Ge10  	48  	44.4  	47.6  	1720  	Peritectic  

Er-Ge  	ErGe + ErGe1.5 ht = Er3Ge4 rt  	50  	60  	55.6  	1387  	Peritectoid  

Er-Ge  	L + ErGe = ErGe1.5 ht  	63  	50  	60  	1405  	Peritectic  

Er-Ge  	ErGe1.5 ht = ErGe1.5 rt  	 	60  	 	943  	Polymorphic  

Er-Ge  	L + ErGe1.5 rt = ErGe2 ht2  	77  	60  	66.7  	1037  	Peritectic  

Er-Ge  	ErGe2 ht2 = ErGe2 ht1  	 	66.7  	 	932  	Polymorphic  

Er-Ge  	ErGe2 ht1 = ErGe2 rt  	 	66.7  	 	907  	Polymorphic  

Er-Ge  	L + ErGe2 rt = ErGe2.83  	83.5  	66.7  	74  	890  	Peritectic  

Er-Ge  	L = ErGe2.83 + (Ge)  	85  	74  	100  	877  	Eutectic  

Eu-Ge  	L = (Eu) + Eu3Ge  	9.1  	0  	25  	758  	Eutectic  

Eu-Ge  	L = Eu3Ge  	 	25  	 	1215  	Congruent  

Eu-Ge  	L = Eu3Ge + EuGe  	47.8  	25  	50  	1145  	Eutectic  

Eu-Ge  	L = EuGe  	 	50  	 	1220  	Congruent  

Eu-Ge  	EuGe + Eu3Ge5 ht2 = Eu2Ge3  	50  	62.5  	60  	916  	Peritectoid  

Eu-Ge  	L = EuGe + Eu3Ge5 ht2  	58  	50  	62.5  	986  	Eutectic  

Eu-Ge  	L + EuGe2 ht = Eu3Ge5 ht2  	60.5  	66.7  	62.5  	1011  	Peritectic  

Eu-Ge  	Eu3Ge5 ht2 = Eu3Ge5 ht1  	 	62.5  	 	870  	Polymorphic  

Eu-Ge  	Eu3Ge5 ht1 = Eu2Ge3 + EuGe2 rt  	62.5  	60  	66.7  	755  	Eutectoid  

Eu-Ge  	L = EuGe2 ht  	 	66.7  	 	1030  	Congruent  

Eu-Ge  	EuGe2 ht = EuGe2 rt  	 	66.7  	 	810  	Polymorphic  

Eu-Ge  	L = EuGe2 rt + (Ge)  	80.9  	66.7  	100  	723  	Eutectic  

Fe-Ge  	Fe1.7Ga0.3 + Fe3Ge ht = Fe13Ge3 rt  	17.5  	23.7  	18.5  	905  	Peritectoid  

Fe-Ge  	L + Fe1.7Ga0.3 = Fe3Ge ht  	29  	22  	24.5  	1122  	Peritectic  

Fe-Ge  	Fe3Ge ht = Fe3Ge rt  	 	~25  	 	700  	Polymorphic  

Fe-Ge  	Fe3Ge rt = Fe13Ge3 rt + Fe1.7Ge  	25  	21.5  	36.5  	400  	Eutectoid  

Fe-Ge  	L = Fe3Ge ht + Fe1.7Ge  	30  	25.5  	33.5  	1105  	Eutectic  

Fe-Ge  	L = Fe1.7Ge  	 	37.5  	 	1170  	Congruent  

Fe-Ge  	L + Fe1.7Ge = Fe6.5Ge4  	56  	41  	43  	928  	Peritectic  

Fe-Ge  	Fe6.5Ge4 = Fe1.7Ge + Fe6Ge5  	43  	40  	45.5  	530  	Eutectoid  

Fe-Ge  	Fe6.5Ge4 + FeGe = Fe6Ge5  	43.5  	50  	45.5  	600  	Peritectoid  

Fe-Ge  	Fe6.5Ge4 + FeGe2 = FeGe  	43.5  	66.7  	20  	748  	Peritectoid  

Fe-Ge  	L + Fe6.5Ge4 = FeGe2  	68  	43.5  	66.7  	840  	Peritectic  

Fe-Ge  	L = FeGe2 + (Ge)  	70  	66.7  	100  	838  	Eutectic  

Ga-Ge  	L = (Ga) + (Ge)  	0.006  	0  	100  	29.77  	Eutectic  

Gd-Ge  	L + (Gd) ht + (Gd) rt  	7  	0  	0  	1235  	unknown  

Gd-Ge  	L = (Gd) rt + Gd5Ge3  	11  	0  	37.5  	1113  	Eutectic  

Gd-Ge  	L = Gd5Ge3  	 	37.5  	 	1790  	Congruent  

Gd-Ge  	L + Gd5Ge3 = Gd5Ge4  	46.5  	37.5  	44.4  	1690  	Peritectic  

Gd-Ge  	L + Gd5Ge4 = GdGe  	54  	44.4  	50  	1570  	Peritectic  

Gd-Ge  	L + GdGe = GdGe1.5 ht2  	64  	50  	60  	1415  	Peritectic  

Gd-Ge  	GdGe + GdGe1.5 ht2 = GdGe1.5 ht1  	50  	59  	59  	1210  	Peritectoid  

Gd-Ge  	GdGe1.5 ht2 = L + GdGe1.5 ht1  	61  	78.5  	61  	1070  	Catatectic  

Gd-Ge  	GdGe1.5 ht1 = GdGe1.56 rt  	 	59-61  	 	833  	Polymorphic  

Gd-Ge  	GdGe1.56 rt + (Ge) = GdGe1.63 ht  	61  	100  	62  	808  	Peritectoid  

Gd-Ge  	GdGe1.63 ht = Gd3Ge5 rt  	 	61.64-62.55  	 	600  	Polymorphic  

Gd-Ge  	L + GdGe1.5 ht1 = GdGe2.57  	82  	61  	72  	890  	Peritectic  

Gd-Ge  	GdGe2.57 = GdGe1.5 ht1 + (Ge)  	72  	62  	100  	850  	Eutectoid  

Gd-Ge  	L = GdGe2.57 + (Ge)  	85  	72  	100  	860  	Eutectic  

Ge-Hf  	L = (Ge) + HfGe2  	2  	0  	33.3  	930  	Eutectic  

Ge-Hf  	L + HfGe = HfGe2  	30  	50  	33.3  	1744  	Peritectic  

Ge-Hf  	L + Hf5Ge4 stab = HfGe  	47  	55.6  	50  	2100  	Peritectic  

Ge-Hf  	L + Hf3Ge2 = Hf5Ge4 stab  	51  	60  	55.6  	2140  	Peritectic  

Ge-Hf  	L + Hf5Ge3 = Hf3Ge2  	53  	62.5  	60  	2160  	Peritectic  

Ge-Hf  	L = Hf5Ge3  	 	62.5  	 	2200  	Congruent  

Ge-Hf  	L + Hf5Ge3 = Hf2Ge  	74  	62.5  	66.7  	2026  	Peritectic  

Ge-Hf  	L + Hf2Ge = Hf3Ge  	80  	66.7  	75  	1960  	Peritectic  

Ge-Hf  	L = Hf3Ge + (Hf) ht  	89.9  	75  	99  	1775  	Eutectic  

Ge-Hf  	Hf3Ge + (Hf) ht = (Hf) rt  	75  	99.2  	99.2  	1745  	Peritectoid  

Ge-Hg  	L2 + (Ge) + (Hg) lt  	100  	0  	100  	-38.829  	unknown  

Ge-Ho  	L = (Ge) + HoGe2.7  	14  	0  	27  	880  	Eutectic  

Ge-Ho  	L + HoGe1.85 = HoGe2.7  	18  	35.7  	27  	905  	Peritectic  

Ge-Ho  	L + HoGe1.7 ht = HoGe1.85  	23  	37  	35.7  	1000  	Peritectic  

Ge-Ho  	L + HoGe1.5 ht = HoGe1.7 ht  	30  	40  	37  	1210  	Peritectic  

Ge-Ho  	HoGe1.7 ht = Ho3Ge5  	 	37  	 	940  	Polymorphic  

Ge-Ho  	L + HoGe1.5 ht + HoGe  	40  	40  	50  	1400  	unknown  

Ge-Ho  	HoGe1.5 ht = HoGe1.57  	 	40  	 	925  	Polymorphic
