Repository: avinash2692/material_genome

File: melting_points copy.txt (part 14 of 42)
Chemical System	Reaction	%A	%B	%C	Temperature, °C  	Reaction type  
Ge-Ho  	HoGe1.5 ht + HoGe = Ho3Ge4 rt  	40  	50  	44.4  	1360  	Peritectoid  

Ge-Ho  	L + Ho11Ge10 = HoGe  	47  	52.4  	50  	1475  	Peritectic  

Ge-Ho  	L + Ho5Ge4 = Ho11Ge10  	51  	55.6  	52.4  	1700  	Peritectic  

Ge-Ho  	L + Ho5Ge4 + Ho5Ge3  	55.6  	55.6  	61.7  	1860  	unknown  

Ge-Ho  	L = Ho5Ge3  	 	62.5  	 	1950  	Congruent  

Ge-Ho  	L = Ho5Ge3 + (Ho)  	88  	63.3  	100  	1250  	Eutectic  

Ge-I  	L + (Ge) = GeI2  	65.5  	0  	66.7  	448  	Eutectic  

Ge-I  	L = GeI2  	 	66.7  	 	458  	Congruent  

Ge-I  	L + GeI2 + GeI4  	80  	66.7  	80  	144  	unknown  

Ge-I  	L = GeI4 + (I)  	93  	80  	100  	85  	Eutectic  

Ge-In  	L = (Ge) + (In)  	99.9927  	0  	100  	156.29  	Eutectic  

Ge-K  	L = (Ge) + KGe4  	4  	0  	20  	920  	Eutectic  

Ge-K  	L = KGe4  	 	20  	 	1130  	Congruent  

Ge-K  	L = KGe4 + KGe  	28  	20  	50  	740  	Eutectic  

Ge-K  	L = KGe  	 	50  	 	1090  	Congruent  

Ge-K  	L = KGe + K3Ge  	63  	50  	75  	575  	Eutectic  

Ge-K  	L = K3Ge  	 	75  	 	890  	Congruent  

Ge-K  	L + K3Ge + (K)  	100  	75  	100  	63.71  	unknown  

Ge-La  	L = (Ge) + LaGe1.6 ht  	16  	2  	37.67  	810  	Eutectic  

Ge-La  	L = LaGe1.6 ht  	 	38  	 	1500  	Congruent  

Ge-La  	L = LaGe1.6 ht + LaGe  	48  	38.55  	49  	1340  	Eutectic  

Ge-La  	(Ge) + LaGe1.6 ht = LaGe1.6 rt  	0  	37.67  	37.67  	455  	Peritectoid  

Ge-La  	LaGe1.6 ht = LaGe1.6 rt + LaGe  	38.55  	38.55  	49  	420  	Eutectoid  

Ge-La  	GeLa + La4Ge3 rt = La5Ge4 rt  	51  	57.1  	55.6  	1290  	Peritectoid  

Ge-La  	GeLa + La5Ge3 = La4Ge3 rt  	50  	62.5  	57.1  	1325  	Peritectoid  

Ge-La  	L = La3Ge rt + (La) ht1  	88  	75  	100  	730  	Eutectic  

Ge-La  	L + (La) ht2 + (La) ht1  	97  	100  	100  	865  	unknown  

Ge-La  	La3Ge rt + (La) ht1 + (La) rt  	75  	100  	100  	310  	unknown  

Ge-La  	L + Ge3La5 = LaGe  	49.5  	62.5  	50  	1371  	Peritectic  

Ge-La  	L = La5Ge3  	 	62.5  	 	1475  	Congruent  

Ge-La  	L + La5Ge3 = La3Ge rt  	80  	62.5  	75  	850  	Peritectic  

Ge-Li  	L = (Ge) + LiGe  	49  	0  	50  	525  	Eutectic  

Ge-Li  	L + Li11Ge6 = LiGe  	49.5  	64.7  	50  	528  	Peritectic  

Ge-Li  	L + Li9Ge4 = Li11Ge6  	49.5  	69.2  	64.7  	528  	Peritectic  

Ge-Li  	L = Li9Ge4  	 	69.2  	 	740  	Congruent  

Ge-Li  	Li9Ge4 + Li22Ge5 = Li7Ge2  	62.9  	81.5  	77.8  	650  	Peritectoid  

Ge-Li  	Li7Ge2 + Li22Ge5 = Li15Ge4 rt  	77.8  	81.5  	78.9  	565  	Peritectoid  

Ge-Li  	L + Li9Ge4 + Li22Ge5  	81.5  	62.9  	81.5  	665  	unknown  

Ge-Li  	L = Li22Ge5 + (Li) rt  	100  	81.5  	100  	180.5  	Peritectic  

Ge-Lu  	L = (Ge) + LuGe1.8  	12  	0  	35.7  	860  	Eutectic  

Ge-Lu  	L + LuGe1.5 ht = LuGe1.8  	27  	40  	35.7  	1065  	Peritectic  

Ge-Lu  	L + Ge10Lu11 = LuGe1.5 ht  	37.5  	52.4  	40  	1330  	Peritectic  

Ge-Lu  	LuGe1.5 ht = LuGe1.5 rt  	 	40  	 	1030  	Polymorphic  

Ge-Lu  	LuGe1.5 ht + Lu11Ge10 = Lu3Ge4 rt  	40  	52.4  	44.5  	1310  	Peritectoid  

Ge-Lu  	L + Lu5Ge4 ht = Lu11Ge10  	50  	55.6  	52.4  	1720  	Peritectic  

Ge-Lu  	L + Lu5Ge3 = Lu5Ge4 ht  	55  	62.5  	55.6  	1940  	Peritectic  

Ge-Lu  	Lu5Ge4 ht = Lu11Ge10 + Lu5Ge3  	55.6  	52.4  	62.5  	1660  	Eutectoid  

Ge-Lu  	L = Lu5Ge3  	 	62.5  	 	2040  	Congruent  

Ge-Lu  	L = Lu5Ge3 + (Lu)  	89  	62.5  	100  	1400  	Eutectic  

Ge-Mg  	L = (Ge) + Mg2Ge  	35.7  	0  	66.7  	696.7  	Eutectic  

Ge-Mg  	L = Mg2Ge  	 	66.7  	 	1117.4  	Congruent  

Ge-Mg  	L = Mg2Ge + (Mg)  	98.95  	66.7  	100  	635.6  	Eutectic  

Ge-Mn  	L = (Ge) + Mn11Ge8  	43  	0  	60  	720  	Eutectic  

Ge-Mn  	L + Mn5Ge3 = Mn11Ge8  	48  	62  	60  	796  	Peritectic  

Ge-Mn  	L = Mn5Ge3  	 	62.5  	 	966  	Congruent  

Ge-Mn  	L = Mn5Ge3 + Mn2Ge ht  	64.5  	62.5  	65.5  	950  	Eutectic  

Ge-Mn  	L = Mn2Ge ht  	 	66.5  	 	965  	Congruent  

Ge-Mn  	L = Mn2Ge ht + Mn23Ge9 ht  	69  	68  	70  	940  	Eutectic  

Ge-Mn  	L = Mn23Ge9 ht  	 	71.5  	 	953  	Congruent  

Ge-Mn  	L = Mn3.08Ge0.92 ht  	 	76.5  	 	930  	Congruent  

Ge-Mn  	Mn2Ge ht = Mn5Ge3 + Mn23Ge9 ht  	66.5  	62.5  	71.5  	790  	Eutectoid  

Ge-Mn  	Mn5Ge3 + Mn23Ge9 ht = Mn5Ge2 rt  	62.5  	71.7  	70  	690  	Peritectoid  

Ge-Mn  	Mn23Ge9 ht = Mn5Ge2 rt + Mn0.77Ge0.23 rt  	72  	70  	76.5  	620  	Eutectoid  

Ge-Mn  	L = Mn23Ge9 ht + Mn3.08Ge0.92 ht  	76  	73  	76.5  	910  	Eutectic  

Ge-Mn  	Mn3.08Ge0.92 ht = Mn0.77Ge0.23 rt  	 	76.5-78.5  	 	680  	Polymorphic  

Ge-Mn  	L = Mn3.08Ge0.92 ht + (Mn) ht2  	77.5  	77  	87  	918  	Eutectic  

Ge-Mn  	L + (Mn) ht3 = (Mn) ht2  	91  	97  	96.7  	1154  	Peritectic  

Ge-Mo  	L = (Ge) + MoGe2  	1  	0  	33.3  	935  	Eutectic  

Ge-Mo  	L + Mo13Ge23 = MoGe2  	5  	36  	33.3  	1080  	Peritectic  

Ge-Mo  	L + Mo5Ge3 = Mo13Ge23  	20  	62.5  	36.5  	1520  	Peritectic  

Ge-Mo  	L + Mo3Ge = Mo5Ge3  	50  	75  	62.5  	1730  	Peritectic  

Ge-Mo  	L + (Mo) = Mo3Ge  	60  	95  	75  	1800  	Peritectic  

Ge-Na  	L = (Ge) + NaGe4  	2  	0  	20  	930  	Eutectic  

Ge-Na  	L = NaGe4  	 	20  	 	1146  	Congruent  

Ge-Na  	L = NaGe4 + NaGe  	32  	20  	50  	930  	Eutectic  

Ge-Na  	L = NaGe  	 	50  	 	1160  	Congruent  

Ge-Na  	L = NaGe + Na3Ge  	62  	50  	75  	765  	Eutectic  

Ge-Na  	L = Na3Ge  	 	75  	 	820  	Congruent  

Ge-Na  	L + Na3Ge + (Na) rt  	100  	75  	100  	97.8  	unknown  

Ge-Nb  	L + NbGe2 = (Ge)  	0  	32.5  	0.5  	950  	Peritectic  

Ge-Nb  	L + (Nb) = Nb3.2Ge0.8  	78  	88.5  	82  	1900  	Peritectic  

Ge-Nb  	L = NbGe2  	 	34  	 	1680  	Congruent  

Ge-Nb  	L = NbGe2 + Nb5Ge3  	41  	34.5  	56  	1580  	Eutectic  

Ge-Nb  	L = Nb5Ge3  	 	63  	 	2180  	Congruent  

Ge-Nb  	L = Nb5Ge3 + Nb3.2Ge0.8  	73  	63  	77  	1865  	Eutectic  

Ge-Nd  	L = (Ge) + NdGe1.6 ht  	16  	0.5  	38.4  	828  	Eutectic  

Ge-Nd  	L = NdGe1.6 ht  	 	39  	 	1487  	Congruent  

Ge-Nd  	(Ge) + NdGe1.6 ht = NdGe1.6 rt  	0  	38.4  	38.4  	680  	Peritectoid  

Ge-Nd  	NdGe1.6 ht = NdGe1.6 rt + NdGe  	39.5  	39.5  	50  	615  	Eutectoid  

Ge-Nd  	L = NdGe1.6 ht + NdGe  	48  	39.5  	50  	1390  	Eutectic  

Ge-Nd  	L + Nd5Ge4 = NdGe  	18.5  	56  	51  	1397  	Peritectic  

Ge-Nd  	L + Nd5Ge3 = Nd5Ge4  	51  	62  	56.5  	1490  	Peritectic  

Ge-Nd  	L = Nd5Ge3  	 	62.5  	 	1580  	Congruent  

Ge-Nd  	L = Nd5Ge3 + (Nd) rt  	90  	63  	99  	825  	Eutectic  

Ge-Nd  	L + (Nd) ht + (Nd) rt  	92  	99  	99  	863  	unknown  

Ge-Ni  	L = (Ge) + NiGe  	33  	0  	50  	762  	Eutectic  

Ge-Ni  	L + Ni1.5Ge ht = NiGe  	45  	55  	50  	850  	Peritectic  

Ge-Ni  	L + Ni19Ge12 ht = Ni1.5Ge ht  	51.5  	58.5  	58  	990  	Peritectic  

Ge-Ni  	Ni1.5Ge ht = NiGe + Ni19Ge12 ht  	60.5  	50  	61  	515  	Eutectoid  

Ge-Ni  	L + Ni1.9Ge ht = Ni19Ge12 ht  	54.5  	61.5  	61  	1050  	Peritectic  

Ge-Ni  	Ni19Ge12 ht = NiGe + Ni5Ge3 rt  	62  	50  	62  	382  	Eutectoid  

Ge-Ni  	L = Ni1.9Ge ht  	 	64  	 	1185  	Congruent  

Ge-Ni  	Ni1.9Ge ht = Ni5Ge3 rt  	 	62.5  	 	395  	Maximum  

Ge-Ni  	L = Ni3Ge  	 	75.5  	 	1435  	Congruent  

Ge-Ni  	Ni1.9Ge ht = Ge2Ni3 + Ni5Ge3 rt  	62  	62  	62  	390  	Eutectoid  

Ge-Ni  	Ni1.9Ge ht = Ni5Ge3 rt + Ni2Ge rt  	64  	63  	66.7  	290  	Eutectoid  

Ge-Ni  	Ni1.9Ge ht + GeNi3 = Ni2Ge rt  	65.5  	75  	66.7  	506  	Eutectoid  

Ge-Ni  	L = Ni1.9Ge ht + Ni5Ge2 ht  	71  	64  	72  	1100  	Eutectic  

Ge-Ni  	L + Ni1.48Ge0.52 ht = Ni5Ge2 ht  	71.1  	74.4  	72  	1105  	Peritectic  

Ge-Ni  	Ni5Ge2 ht = Ni1.9Ge ht + Ni3Ge  	72  	64  	75  	1045  	Eutectoid  

Ge-Ni  	L + Ni3Ge = Ni1.48Ge0.52 ht  	73  	75  	74.4  	1120  	Peritectic  

Ge-Ni  	Ni1.48Ge0.52 ht = Ni5Ge2 ht + Ni3Ge  	74.4  	72  	75  	1080  	Eutectoid  

Ge-Ni  	L = Ni3Ge + (Ni)  	77  	76.5  	84  	1124  	Peritectic  

Ge-O  	L1 = L2 + (Ge)  	0.5  	55  	0  	938  	Monotectic  

Ge-O  	L2 = (Ge) + GeO2 rt  	57  	0  	66.7  	912  	Eutectic  

Ge-O  	L = GeO2 ht  	 	66.7  	 	1116  	Congruent  

Ge-O  	GeO2 ht = GeO2 rt  	 	66.7  	 	1033  	Polymorphic  

Ge-P  	L + (Ge) = GeP  	63  	0  	50  	725  	Peritectic  

Ge-P  	L = GeP + (P) red  	94.5  	50  	100  	577  	Eutectic  

Ge-Pb  	L = (Ge) + (Pb)  	99.93  	0  	100  	327.07  	Eutectic  

Ge-Pd  	L = (Ge) + PdGe  	36  	0  	50  	725  	Eutectic  

Ge-Pd  	L = PdGe  	 	50  	 	830  	Congruent  

Ge-Pd  	L = PdGe + Pd2Ge  	53  	50  	66.7  	815  	Eutectic  

Ge-Pd  	L = Pd2Ge  	 	66.7  	 	1295  	Congruent  

Ge-Pd  	L + Pd2Ge = Pd21Ge8  	76  	66.7  	72.4  	990  	Peritectic  

Ge-Pd  	L + Pd21Ge8 = Pd25Ge9 ht  	76.5  	72.4  	74  	970  	Peritectic  

Ge-Pd  	Pd25Ge9 ht = Pd21Ge8 + Pd3Ge rt  	73.5  	72.4  	74.5  	550  	Eutectoid  

Ge-Pd  	Pd25Ge9 ht + Pd5Gd = Pd3Ge rt  	75  	83  	75.5  	600  	Peritectoid  

Ge-Pd  	L = Pd25Ge9 ht + Pd5Gd  	81  	75  	83  	760  	Eutectic  

Ge-Pd  	L + Pd0.84Ge0.16 ht = Pd5Gd  	81.5  	83.5  	83  	785  	Peritectic  

Ge-Pd  	L + (Pd) = Pd0.84Ge0.16 ht  	82.5  	97  	84  	840  	Peritectic  

Ge-Pd  	Pd0.84Ge0.16 ht = Pd5Gd + (Pd)  	84  	83.5  	97  	775  	Eutectoid  

Ge-Pr  	L = (Ge) + PrGe1.6 ht  	15.5  	0  	37.4  	830  	Eutectic  

Ge-Pr  	(Ge) + PrGe1.6 ht = PrGe2 rt  	0  	37.4  	33.3  	615  	Peritectoid  

Ge-Pr  	L = PrGe1.6 ht  	 	38  	 	1506  	Congruent  

Ge-Pr  	PrGe2 rt + PrGe1.6 ht = Pr3Ge5 rt  	33.3  	37.4  	37.7  	615  	unknown  

Ge-Pr  	PrGe1.6 ht = Pr3Ge5 rt + Pr0.9Ge  	39  	39  	48.4  	548  	Eutectoid  

Ge-Pr  	L + PrGe1.6 ht + Pr0.9Ge  	48.4  	39  	48.4  	1360  	unknown  

Ge-Pr  	L = Pr0.9Ge + PrGe  	49  	48.4  	50  	1320  	Eutectic  

Ge-Pr  	L + PrGe + Pr5Ge4  	50  	50  	55.6  	1400  	unknown  

Ge-Pr  	L = Pr5Ge3  	 	62.5  	 	1490  	Congruent  

Ge-Pr  	L + Pr5Ge3 = Pr3Ge  	84.65  	62.5  	75  	800  	Peritectic  

Ge-Pr  	L = Pr3Ge + (Pr) rt  	88  	75  	100  	755  	Eutectic  

Ge-Pr  	L + Pr4Ge3 = Pr5Ge4  	51  	57.1  	55.6  	1430  	Peritectic  

Ge-Pr  	L + Pr5Ge3 = Pr4Ge3  	55.5  	62.5  	57.1  	1465  	Peritectic  

Ge-Pr  	(Pr) ht = L + (Pr) rt  	98  	91.5  	100  	774  	Catatectic  

Ge-Pt  	L = (Ge) + PtGe2  	22  	0  	33.3  	770  	Eutectic  

Ge-Pt  	L + Pt2Ge3 = PtGe2  	27.5  	40  	33.3  	828  	Peritectic  

Ge-Pt  	L + PtGe = Pt2Ge3  	36  	50  	40  	879  	Peritectic  

Ge-Pt  	L = PtGe  	 	50  	 	1070  	Congruent  

Ge-Pt  	L + PtGe = Pt3Ge2  	62.6  	50  	60  	807  	Peritectic  

Ge-Pt  	L = Pt3Ge2 + Pt2Ge  	63.5  	60  	66.7  	783  	Eutectic  

Ge-Pt  	L + Pt3Ge = Pt2Ge  	65  	76.1  	66.7  	795  	Peritectic  

Ge-Pt  	L + (Pt) = Pt3Ge  	71.5  	93.4  	76.5  	951  	Peritectic  

Ge-Rb  	L + (Ge) = RbGe4  	30  	0  	20  	760  	Peritectic  

Ge-Rb  	L = RbGe4 + RbGe  	48  	20  	50  	600  	Eutectic  

Ge-Rb  	L1 + L2 + RbGe  	50  	76  	50  	608  	unknown  

Ge-Rb  	L = L1 + L2  	 	71  	 	665  	Critical  

Ge-Re  	L = (Ge) + Re3Ge7  	3  	0  	30  	930  	Eutectic  

Ge-Re  	L + (Re) = Re3Ge7  	3  	100  	30  	1132  	Peritectic  

Ge-Rh  	L = (Ge) + Rh17Ge22  	23.5  	0  	43.6  	850  	Eutectic  

Ge-Rh  	L + RhGe = Rh17Ge22  	38  	50  	43.6  	1000  	Peritectic  

Ge-Rh  	L = RhGe  	 	50  	 	1275  	Congruent  

Ge-Rh  	L = RhGe + Rh5Ge3  	56  	50  	62.5  	1160  	Eutectic  

Ge-Rh  	L + Rh2Ge = Rh5Ge3  	60  	66.7  	62.5  	1210  	Peritectic  

Ge-Rh  	L = Rh2Ge + (Rh)  	78  	66.7  	100  	1090  	Eutectic  

Ge-Ru  	L = (Ge) + Ru2Ge3 ht  	1  	0  	40  	937  	Eutectic  

Ge-Ru  	L = Ru2Ge3 ht  	 	40  	 	1551  	Congruent  

Ge-Ru  	Ru2Ge3 ht = Ru2Ge3 rt  	 	40  	 	440  	Polymorphic  

Ge-Ru  	L = Ru2Ge3 ht + RuGe  	47  	40  	50  	1488  	Eutectic  

Ge-Ru  	L = RuGe  	 	50  	 	1510  	Congruent  

Ge-Ru  	L = RuGe + (Ru)  	63  	50  	100  	1406  	Eutectic  

Ge-S  	L1 = L2 + (Ge)  	1  	47  	0  	920  	Monotectic  

Ge-S  	L + (Ge) = GeS rt  	53  	0  	50  	660  	Peritectic  

Ge-S  	L = GeS rt + GeS2 rt  	57  	50  	66.7  	597  	Eutectic  

Ge-S  	L = GeS2 ht  	 	66.7  	 	850  	Congruent  

Ge-S  	GeS rt + GeS2 ht = GeS2 rt  	50  	66.7  	66.7  	520  	Peritectoid  

Ge-S  	GeS2 ht = L + GeS2 rt  	66.7  	97.5  	66.7  	499  	Catatectic  

Ge-Sb  	L = (Ge) + (Sb)  	85.5  	0  	100  	592  	Eutectic  

Ge-Sc  	L = (Ge) + ScGe2  	15  	0  	33.3  	892  	Eutectic  

Ge-Sc  	L + ScGe = ScGe2  	30.1  	50  	33.3  	1116  	Peritectic  

Ge-Sc  	L = Sc5Ge3  	 	62  	 	2065  	Congruent  

Ge-Sc  	L = Sc5Ge3 + (Sc) rt  	88  	63.5  	97.3  	1274  	Eutectic  

Ge-Sc  	L + Sc11Ge10 = ScGe  	37.5  	52.4  	50  	1192  	Peritectic  

Ge-Sc  	L + Sc5Ge4 = Sc11Ge10  	50.7  	55.6  	52.4  	1665  	Peritectic  

Ge-Sc  	L + Sc5Ge3 = Sc5Ge4  	54.8  	61.5  	55.6  	1870  	Peritectic  

Ge-Sc  	(Sc) ht = L + (Sc) rt  	98  	91  	99.5  	1330  	Catatectic  

Ge-Se  	L1 = L2 + (Ge)  	11.5  	44  	0  	904  	Monotectic  

Ge-Se  	L + (Ge) = GeSe ht  	50.5  	0  	50  	675  	Peritectic  

Ge-Se  	GeSe ht = (Ge) + GeSe rt  	50  	0  	50  	666  	Peritectoid  

Ge-Se  	GeSe ht = L + GeSe rt  	50  	52.5  	50  	647  	Catatectic  

Ge-Se  	L = GeSe rt + GeSe2  	56  	50  	66.7  	586  	Eutectic  

Ge-Se  	L = GeSe2  	 	66.7  	 	742  	Congruent  

Ge-Se  	L = GeSe2 + (Se)  	92  	66.7  	100  	212  	Eutectic  

Ge-Sm  	L = (Ge) + Sm2Ge3 ht1  	15  	0  	40  	820  	Eutectic  

Ge-Sm  	(Ge) + Sm2Ge3 ht1 = Sm3Ge5 rt  	0  	40  	38  	760  	Peritectoid  

Ge-Sm  	L + SmGe = SmGe1.5 ht2  	33  	50  	40  	1355  	Peritectic  

Ge-Sm  	SmGe1.5 ht2 = Sm2Ge3 ht1  	 	40  	 	1085  	Polymorphic  

Ge-Sm  	Sm2Ge3 ht1 = Sm2Ge3 rt  	 	40  	 	745  	Polymorphic  

Ge-Sm  	L + Sm5Ge4 = SmGe  	36  	55.6  	50  	1400  	Peritectic  

Ge-Sm  	L + Sm5Ge3 = Sm5Ge4  	43.5  	62.5  	55.6  	1500  	Peritectic  

Ge-Sm  	L = Sm5Ge3  	 	62.5  	 	1700  	Congruent  

Ge-Sm  	L = Sm5Ge3 + (Sm) ht1  	89  	62.5  	100  	890  	Eutectic  

Ge-Sm  	L + (Sm) ht2 + (Sm) ht1  	91  	100  	100  	922  	unknown  

Ge-Sm  	Sm5Ge3 + (Sm) ht1 + (Sm) rt  	62.5  	100  	100  	734  	unknown  

Ge-Sn  	L = (Ge) + (Sn) rt  	99.5  	1.1  	100  	231.1  	Eutectic  

Ge-Sn  	(Ge) + (Sn) rt + (Sn) lt  	1  	100  	100  	13  	unknown  

Ge-Sr  	L = (Ge) + SrGe2  	19.3  	0  	33.3  	755  	Eutectic  

Ge-Sr  	L + SrGe = SrGe2  	28  	50  	33.3  	1015  	Peritectic  

Ge-Sr  	L = SrGe  	 	50  	 	1165  	Congruent  

Ge-Sr  	L + SrGe = Sr2Ge  	76.5  	50  	66.7  	972  	Peritectic  

Ge-Sr  	L = Sr2Ge + (Sr) ht  	96.4  	66.7  	100  	714  	Eutectic  

Ge-Sr  	Sr2Ge + (Sr) + (Sr) rt  	66.7  	100  	100  	547  	unknown  

Ge-Tb  	L = (Ge) + TbGe2.7 ht  	14  	0  	27  	850  	Eutectic  

Ge-Tb  	L + Ge2Tb = TbGe2.7 ht  	16.5  	33.3  	27  	880  	Peritectic  

Ge-Tb  	TbGe2.7 ht = (Ge) + TbGe2  	27  	0  	33.3  	830  	Eutectoid  

Ge-Tb  	TbGe1.7 ht = Tb3Ge5 rt  	 	37  	 	890  	Polymorphic  

Ge-Tb  	TbGe1.5 ht = TbGe1.5 rt  	 	40  	 	860  	Polymorphic  

Ge-Tb  	L = Tb5Ge3  	 	62.5  	 	1900  	Congruent  

Ge-Tb  	L + TbGe1.7 ht = TbGe2  	19  	37  	33.3  	940  	Peritectic  

Ge-Tb  	L + TbGe1.5 ht = TbGe1.7 ht  	34  	40  	37  	1380  	Peritectic  

Ge-Tb  	L + TbGe = TbGe1.5 ht  	35.5  	50  	40  	1420  	Peritectic  

Ge-Tb  	L + Tb11Ge10 = TbGe  	47.5  	52.4  	50  	1580  	Peritectic  

Ge-Tb  	L + Tb5Ge4 = Tb11Ge10  	50  	55.6  	524  	1660  	Peritectic  

Ge-Tb  	L + Tb5Ge3 = Tb5Ge4  	55  	62.5  	55.6  	1840  	Peritectic  

Ge-Tb  	L = Tb5Ge3 + (Tb) rt  	88  	62.5  	100  	1160  	Eutectic  

Ge-Tb  	L + (Tb) ht + (Tb) rt  	94.5  	100  	100  	1289  	unknown  

Ge-Te  	L = (Ge) + GeTe ht  	49.5  	0  	50  	720  	Eutectic  

Ge-Te  	L = GeTe ht  	 	50  	 	720.2  	Congruent  

Ge-Te  	(Ge) + GeTe ht = GeTe rt  	0  	50  	50  	432  	Peritectoid  

Ge-Te  	GeTe ht = L + GeTe rt  	51.3  	84  	50.8  	406  	Catatectic  

Ge-Te  	GeTe rt + (Te) = GeTe Te+ rt  	50.8  	100  	51  	365  	Peritectoid  

Ge-Te  	L = GeTe rt + (Te)  	85  	50.8  	100  	387  	Eutectic  

Ge-Th  	L = (Ge) + Th0.9Ge2  	2.5  	0  	31  	920  	Eutectic  

Ge-Th  	L + ThGe2 ht = Th0.9Ge2  	15.5  	33.3  	31  	1600  	Peritectic  

Ge-Th  	L = ThGe2 ht  	 	33.3  	 	1900  	Congruent  

Ge-Th  	L + ThGe2 ht = Th3Ge5  	42.5  	36  	37.5  	1900  	Peritectic  

Ge-Th  	L = Th3Ge5 + ThGe  	44  	37.5  	50  	1550  	Eutectic  

Ge-Th  	L + Th3Ge2 = ThGe  	46.5  	60  	50  	1700  	Peritectic  

Ge-Th  	L = Th3Ge2  	 	60  	 	2000  	Congruent  

Ge-Th  	L + Th3Ge2 = Th2Ge  	72.5  	60  	66.7  	1750  	Peritectic  

Ge-Th  	L = Th2Ge + (Th) ht  	80  	66.7  	100  	1500  	Eutectic  

Ge-Th  	Th2Ge + (Th) ht + (Th) rt  	66.7  	100  	100  	1360  	unknown  

Ge-Ti  	L = (Ge) + TiGe2  	11  	4  	33.3  	900  	Eutectic  

Ge-Ti  	L + Ti6Ge5 = TiGe2  	18  	54.5  	33.3  	1075  	Peritectic  

Ge-Ti  	L + Ti5Ge3 = Ti6Ge5  	47.5  	62.5  	54.5  	1650  	Peritectic  

Ge-Ti  	L = Ti5Ge3  	 	62.5  	 	1980  	Congruent  

Ge-Ti  	L = Ti5Ge3 + (Ti) ht  	85.1  	62.5  	91  	1325  	Eutectic  

Ge-Ti  	(Ti) ht = Ti5Ge3 + (Ti) rt  	96  	62.5  	97  	860  	Eutectoid  

Ge-Tl  	L = (Ge) + (Tl) ht  	99.91  	0  	100  	304  	Eutectic  

Ge-Tl  	(Ge) + (Tl) ht + (Tl) rt  	0  	100  	100  	230  	unknown  

Ge-Tm  	L = (Ge) + Tm0.9Ge2  	15  	0  	31  	870  	Eutectic  

Ge-Tm  	L + TmGe1.9 = Tm0.9Ge2  	16  	35  	31  	885  	Peritectic  

Ge-Tm  	L + Tm2Ge3 = TmGe1.83 ht  	25  	40  	36  	1040  	Peritectic  

Ge-Tm  	L + TmGe1.83 ht = TmGe1.9  	23  	35.5  	35.5  	1022  	Peritectic  

Ge-Tm  	TmGe1.83 ht = TmGe1.9 + Tm2Ge3  	36.6  	36.6  	40  	950  	Eutectoid  

Ge-Tm  	L + Tm4Ge5 = Tm2Ge3  	33  	44.4  	40  	1272  	Peritectic  

Ge-Tm  	L + Tm11Ge10 = Tm4Ge5  	40  	52.4  	44.4  	1374  	Peritectic  

Ge-Tm  	L = Tm5Ge3  	 	62.5  	 	1960  	Congruent  

Ge-Tm  	L = Tm5Ge3 + (Tm)  	86.5  	62.5  	100  	1342  	Eutectic  

Ge-Tm  	Tm4Ge5 + Tm11Ge10 = TmGe rt  	44.4  	52.4  	50  	1333  	Peritectoid  

Ge-Tm  	L + Tm5Ge4 = Tm11Ge10  	48  	55.6  	52.4  	1720  	Peritectic  

Ge-Tm  	L + Tm5Ge3 = Tm5Ge4  	49.5  	62.5  	55.6  	1776  	Peritectic  

Ge-U  	L = UGe3  	 	25  	 	1475  	Congruent  

Ge-U  	L = UGe3 + UGe2  	31  	25  	33.3  	1430  	Eutectic  

Ge-U  	L = UGe2  	 	33.3  	 	1450  	Congruent  

Ge-U  	L = UGe2 + U3Ge4  	39  	33.3  	42.9  	1400  	Eutectic  

Ge-U  	L + U5Ge3 = U3Ge4  	41  	62.5  	42.9  	1440  	Peritectic  

Ge-U  	L = U5Ge3  	 	62.5  	 	1670  	Congruent  

Ge-U  	U5Ge3 + (U) ht2 = U7Ge rt  	62.5  	97  	87.5  	1035  	Peritectoid  

Ge-U  	L = U5Ge3 + (U) ht2  	96.5  	62.5  	98  	1072  	Eutectic  

Ge-U  	(U) ht2 = U7Ge rt + (U) ht1  	99  	87.5  	99  	770  	Eutectoid  

Ge-U  	(U) ht1 = U7Ge rt + (U) rt  	99  	87.5  	99  	662  	Eutectoid  

Ge-U  	L = (Ge) + UGe3  	1  	0  	25  	931  	Eutectic  

Ge-V  	L = (Ge) + V17Ge13  	2  	0  	35  	930  	Eutectic  

Ge-V  	L + V11Ge8 = V17Ge13  	4  	58  	35  	960  	Peritectic  

Ge-V  	L + V5Ge3 = V11Ge8  	48.5  	62  	58  	1630  	Peritectic  

Ge-V  	L = V5Ge3  	 	62  	 	1695  	Congruent  

Ge-V  	L = V5Ge3 + V3Ge  	69.5  	62.5  	76  	1800  	Eutectic  

Ge-V  	L = V3Ge  	 	76  	 	1920  	Congruent  

Ge-V  	L = V3Ge + (V)  	84  	76.5  	95.5  	1760  	Eutectic  

Ge-W  	L = (Ge) + (W)  	0.2  	0  	97.5  	925  	Eutectic  

Ge-W  	(Ge) + (W) = W2Ge3 rt  	0  	99  	40  	750  	Peritectoid  

Ge-Y  	L = (Ge) + Y2Ge7 ht  	12  	0  	22.2  	820  	Eutectic  

Ge-Y  	L + YGe2 ht = Y2Ge7 ht  	14  	33.3  	22.2  	860  	Peritectic  

Ge-Y  	Y2Ge7 ht = (Ge) + YGe2 ht  	22.2  	0  	33.3  	760  	Eutectoid  

Ge-Y  	L + Y5Ge3 = YGe2 ht  	15  	37.5  	33.3  	880  	Peritectic  

Ge-Y  	YGe2 ht = (Ge) + Y3Ge5  	33.3  	0  	37.5  	710  	Eutectoid  

Ge-Y  	L + YGe1.567 = Y3Ge5  	16.5  	40  	37.5  	910  	Peritectic  

Ge-Y  	L + YGe = YGe1.5 ht  	38.5  	50  	40  	1460  	Peritectic  

Ge-Y  	YGe1.5 ht = YGe1.567  	 	40  	 	1430  	Polymorphic  

Ge-Y  	L + Y11Ge10 = YGe  	44  	52.4  	50  	1730  	Peritectic  

Ge-Y  	L + Y5Ge4 = Y11Ge10  	50  	55.6  	52.4  	1900  	Peritectic  

Ge-Y  	L + Y5Ge4 + Y5Ge3  	55.6  	55.6  	62.5  	1945  	unknown  

Ge-Y  	L = Y5Ge3  	 	62.5  	 	1965  	Congruent  

Ge-Y  	L = Y5Ge3 + (Y) rt  	88  	62.5  	99.5  	1280  	Eutectic  

Ge-Y  	(Y) ht = L + (Y) rt  	99.5  	97.5  	99.5  	1460  	Catatectic  

Ge-Yb  	L1 = (Ge) + Yb3Ge4.3 rt  	21  	0  	41  	735  	Eutectic  

Ge-Yb  	L = YbGe1.5 ht  	 	41  	 	1080  	Congruent  

Ge-Yb  	YbGe1.5 ht = Yb3Ge4.3 rt  	 	41  	 	935  	Polymorphic  

Ge-Yb  	L1 = L2 + Yb3Ge4.3 rt  	42  	93  	41  	1065  	Monotectic  

Ge-Yb  	L2 + Yb3Ge4.3 rt = Yb10Ge11  	96  	41  	52.4  	970  	Peritectic  

Ge-Yb  	L2 = Yb10Ge11 + (Yb) ht  	100  	52.4  	100  	818  	Eutectic  

Ge-Yb  	Yb10Ge11 + (Yb) ht + (Yb) rt  	52.4  	100  	100  	795  	unknown  

Ge-Zn  	L = (Ge) + (Zn)  	94.5  	0  	100  	394  	Eutectic  

Ge-Zr  	L = (Ge) + ZrGe2  	1.3  	0  	33.3  	934  	Eutectic  

Ge-Zr  	L + ZrGe = ZrGe2  	25  	50  	33.3  	1522  	Peritectic  

Ge-Zr  	L + Zr5Ge3 = ZrGe  	49  	62.5  	50  	2240  	Peritectic  

Ge-Zr  	L = Zr5Ge3  	 	62.5  	 	2330  	Congruent  

Ge-Zr  	L + Zr5Ge3 = Zr3Ge  	83  	62.5  	75  	1587  	Peritectic  

Ge-Zr  	L = Zr3Ge + (Zr) ht  	90.5  	75  	99.1  	1540  	Eutectic  

Ge-Zr  	Zr3Ge + (Zr) ht = (Zr) rt  	75  	99.5  	99  	896  	Peritectoid  



Found: 466 reactions

Return to Contents 



ASM Alloy Phase Diagrams Center, P. Villars, editor-in-chief; H. Okamoto and K. Cenzual, section editors;

http://www1.asminternational.org/AsmEnterprise/APD, ASM International, Materials Park, OH, USA, 2006-2015

© ASM International 2015. All Rights Reserved. Version 1.0.5.0



 	Alloy Phase Diagram Database™	Element 1: Element 2: Element 3:  

HomeExplorerSearchToolsHelp

 

Special Points Table



Return to Contents



Chemical System	Reaction	%A	%B	%C	Temperature, °C 	Reaction type 

Ba-H  	L + BaH2 ht = (Ba)  	53  	66.5  	57  	950  	Peritectic  

Ba-H  	(Ba) + BaH2 ht = BaH2 rt  	33  	66  	64  	598  	Peritectoid  

Ca-H  	L + CaH2 ht = (Ca) ht  	30  	66  	32  	890  	Peritectic  

Ca-H  	L + CaH2 rt = (Ca) stab  	12  	66  	16  	600  	Eutectoid  

Ca-H  	(Ca) ht + (Ca) stab = (Ca) rt  	0.25  	1  	0.5  	445  	Eutectoid  

Ca-H  	(Ca) stab = (Ca) rt + CaH2 rt  	205  	0  	66  	360  	Eutectoid  

Ca-H  	(Ca) ht + CaH2 ht = CaH2 rt  	29  	66  	65.5  	780  	Peritectoid  

Ce-H  	L + CeH2.83 = (Ce) ht1  	39  	63  	43  	1025  	Peritectic  

Ce-H  	CeH2.83 = CeH2.35 rt  	 	70  	 	120  	Maximum  

Ce-H  	CeH2.83 = CeH2.9 lt  	 	73  	 	0  	Maximum  

Cs-H  	L = L1 + L2  	 	42  	 	665  	Critical  

Cs-H  	L2 = L1 + CsH  	18  	49.8  	50  	520  	Monotectic  

Cs-H  	L1 + (Cs) + CsH  	0  	0  	50  	23.89  	unknown  

D-H  	(D lt2,H lt2) = (D) lt2 + (H) lt2  	 	50  	 	-270.4  	Critical  

H-Hf  	(Hf) ht = (Hf) rt + HfH1.6 ht  	93  	95  	59  	700  	Eutectoid  

H-K  	L2 = L1 + KH  	50.5  	92.5  	50  	617  	Monotectic  

H-K  	L1 + (K) + KH  	100  	100  	50  	63.71  	unknown  

H-La  	(La) ht2 = (La) ht1 + LaH2.9  	76  	77  	38  	778  	Eutectoid  

H-La  	(La) ht1 = (La) rt + LaH2.9  	98  	99  	34  	283  	Eutectoid  

H-Li  	L = L1 + L2  	 	60  	 	985  	Critical  

H-Li  	L2 = L1 + LiH  	50.4  	81  	50  	689  	Monotectic  

H-Li  	L1 = (Li) rt + LiH  	99.972  	100  	50  	180.5  	Eutectic  

H-Li  	L2 = LiH  	 	50  	 	693  	Congruent  

H-Lu  	unknown  	 	 	 	 	 

H-Mn  	unknown  	 	 	 	 	 

H-Na  	L + (Na) rt + NaH  	100  	100  	50  	97.8  	unknown  

H-Nb  	(Nb) = (Nb)1 + (Nb2)  	 	76.3  	 	171  	Critical  

H-Nb  	(Nb)2 = (Nb)1 + NbH0.85 rt  	66  	89  	58  	88  	Monotectoid  

H-Nb  	(Nb)1 + NbH0.85 rt = NbH0.72 lt  	99  	57.5  	57.8  	-48  	Peritectoid  

H-Nb  	(Nb)1 + NbH0.72 lt = Nb2H lt1  	99.1  	58.3  	60.7  	-65  	Peritectoid  

H-Nb  	Nb2H lt1 + NbH0.72 lt = Nb2H lt2  	63  	58.3  	59.3  	-85  	Peritectoid  

H-Nb  	Nb2H lt1 = (Nb)1 + Nb2H lt2  	89  	100  	78  	-137  	Eutectoid  

H-Nb  	(Nb)2 + ? = NbH0.85 rt  	53  	 	52  	145  	Peritectoid  

H-Nb  	NbH0.85 rt = NbH0.72 lt + NbH0.78 lt  	56.9  	57.7  	56.6  	-79  	Eutectoid  

H-Nb  	NbH0.85 rt + NbH0.81 lt = NbH0.78 lt  	56.5  	55.8  	56.3  	-52  	Peritectoid  

H-Nb  	NbH0.85 rt = NbH0.81 lt  	 	55.6  	 	-39  	Maximum  

H-Nb  	NbH0.79 lt = NbH0.78 lt + NbH0.80 lt  	56  	56.3  	55.7  	-145  	Eutectoid  

H-Nb  	NbH0.79 lt + NbH0.85 rt = NbH0.81 lt  	55.5  	54.6  	55.1  	-58  	Peritectoid  

H-Nb  	NbH0.79 lt + NbH0.82 lt = NbH0.80 lt  	55.8  	54.9  	55.3  	-131  	Peritectoid  

H-Nb  	NbH0.80 lt = NbH0.78 lt + NbH0.82 lt  	55.7  	56.3  	54.9  	-201  	Eutectoid  

H-Nb  	NbH0.81 lt = NbH0.80 lt + NbH0.82 lt  	55.2  	55.3  	54.9  	-157  	Eutectoid  

H-Nb  	NbH0.81 lt + NbH0.85 rt = NbH0.82 lt  	55.1  	54  	54.6  	-76  	Peritectoid  

H-Nb  	NbH0.82 lt + NbH0.85 rt = NbH0.85 lt  	54.5  	51.6  	54.1  	-108  	Peritectoid  

H-Nb  	NbH0.85 lt + NbH0.85 rt = NbH0.90 lt  	54.1  	50.8  	52.7  	-153  	Peritectoid  

H-Nd  	(Nd) ht = (Nd) rt + Nd3H ht  	88  	90  	82  	814  	Eutectoid  

H-Nd  	(Nd) ht + Nd2H4.7 = Nd3H ht  	69  	43  	64  	880  	Peritectoid  

H-Nd  	Nd3H ht = (Nd) rt + Nd2H4.7  	77.5  	86  	40  	680  	Eutectoid  

H-Nd  	L + Nd2H4.7 = (Nd) ht  	66.5  	49  	64  	1150  	Peritectic  

H-Np  	L + NpH2 = (Np) ht2  	97  	33  	97  	640  	Peritectoid  

H-Np  	(Np) ht2 = (Np) ht1 + NpH2  	100  	100  	32.5  	576  	Eutectoid  

H-Np  	(Np) ht1 + (Np) rt + NpH2  	100  	100  	33  	280  	unknown  

H-O  	L = H2O  	 	33.3  	 	0  	Congruent  

H-O  	L = H2O + H3O2 lt  	39.4  	33.3  	40  	-52.5  	Eutectic  

H-O  	L = H3O2 lt  	 	40  	 	-50.2  	Congruent  

H-O  	L = H3O2 lt + HO lt  	41.9  	40  	50  	-55.7  	Eutectic  

H-O  	L = HO lt  	 	50  	 	-2.3  	Congruent  

H-Pd  	(Pd) = (Pd)1 + PdH0.6  	 	77.5  	 	293  	Critical  

H-Pr  	(Pr) ht + PrH2 = (Pr) rt  	69  	35  	66  	850  	Peritectoid  

H-Pu  	unknown  	 	 	 	 	 

H-Rb  	L2 = L1 + RbH  	50.5  	88.5  	50  	583  	Monotectic  

H-Rb  	L1 + (Rb) + RbH  	100  	100  	50  	39.48  	unknown  

H-Sc  	unknown  	 	 	 	 	 

H-Si  	L = (Si) + ?  	99.913  	99.988  	 	1410  	unknown  

H-Sm  	(Sm) ht1 = (Sm) rt + SmH2  	85  	93  	35  	430  	Eutectoid  

H-Sr  	L + SrH2 ht = (Sr) ht  	61  	34.5  	56.8  	880  	Peritectic  

H-Sr  	(Sr) ht + SrH2 ht = SrH2  	59  	34.5  	35  	855  	Peritectoid  

H-Sr  	(Sr) ht + SrH2 = (Sr) stab  	83  	33.3  	80  	620  	Peritectoid  

H-Sr  	(Sr) ht + (Sr) stab = (Sr) rt  	99  	98  	98.5  	555  	Peritectoid  

H-Sr  	(Sr) stab = (Sr) rt + SrH2  	94  	96  	33.3  	240  	Eutectoid  

H-Ta  	(Ta) = TaH0.5 rt  	 	66.7  	 	61  	Critical  

H-Ta  	TaH0.5 rt = (Ta) + Ta2H ht  	71.6  	87.5  	68  	10  	Eutectoid  

H-Ta  	(Ta) = TaH0.5 rt + TaH0.84 rt  	61.4  	61.6  	60  	45  	Eutectoid  

H-Ta  	TaH0.5 rt + TaH0.84 rt = Ta2H lt  	63.3  	68  	61.6  	45  	Peritectoid  

H-Ta  	Ta2H ht + TaH0.84 rt = TaH0.72 lt  	65.6  	58.1  	58.6  	-38  	Peritectoid  

H-Ta  	Ta2H ht + TaH0.72 lt = TaH0.56 lt  	65.6  	58.6  	60.7  	-78  	Peritectoid  

H-Ta  	TaH0.56 lt + TaH0.72 lt = TaH0.64 lt  	62.1  	58.6  	60.2  	-165  	Peritectoid  

H-Ta  	TaH0.56 lt = Ta2H lt + TaH0.64 lt  	65  	65.6  	62.4  	-215  	Eutectoid  

H-Ta  	TaH0.84 rt = TaH0.84 lt  	 	56  	 	-65  	Maximum  

H-Ta  	TaH0.84 rt = TaH0.72 lt + TaH0.84 lt  	57  	58.3  	56  	-79  	Eutectoid  

H-Th  	unknown  	 	 	 	 	 

H-Ti  	(Ti) ht = (Ti) rt + TiH2 ht  	61  	93.28  	48.8  	300  	Eutectoid  

H-U  	(U) ht2 = (U) ht1 + UH3  	96  	97.4  	27  	769  	Eutectoid  

H-U  	(U) ht1 = (U) rt + UH3  	99  	99.7  	26.5  	662  	Eutectoid  

H-U  	L = (U) ht2 + UH3  	78  	86  	32  	1129  	Eutectic  

H-V  	(V) = V2H1.1 rt  	 	53.5  	 	200  	Maximum  

H-V  	V2H rt = V3H2 lt  	 	60  	 	-50  	Maximum  

H-Yb  	(Yb) ht = (Yb) rt + YbH2 ht  	87  	90  	37  	632  	Eutectoid  

H-Yb  	(Yb) rt + (Yb)lt + YbH2 ht  	100  	100  	33.5  	310  	unknown  

H-Zn  	L + (Zn) + ?  	99.9998  	99.9998  	 	419.58  	unknown  

H-Zr  	(Zr) ht = (Zr) rt + ZrH1.6  	62.5  	94.07  	43.3  	550  	Eutectoid  



Found: 90 reactions

Return to Contents 



ASM Alloy Phase Diagrams Center, P. Villars, editor-in-chief; H. Okamoto and K. Cenzual, section editors;

http://www1.asminternational.org/AsmEnterprise/APD, ASM International, Materials Park, OH, USA, 2006-2015

© ASM International 2015. All Rights Reserved. Version 1.0.5.0



 	Alloy Phase Diagram Database™	Element 1: Element 2: Element 3:  

HomeExplorerSearchToolsHelp

 

Special Points Table



Return to Contents



Chemical System	Reaction	%A	%B	%C	Temperature, °C 	Reaction type 

Ag-Hf  	unknown  	 	 	 	 	unknown  

Al-Hf  	L + HfAl3 = (Al)  	0  	25  	0  	662  	Peritectic  

Al-Hf  	L = HfAl3  	 	25  	 	1590  	Congruent  

Al-Hf  	L = HfAl3 + HfAl2  	28  	25  	33.3  	1540  	Eutectic  

Al-Hf  	L = HfAl2  	 	33.3  	 	1650  	Congruent  

Al-Hf  	L = HfAl2 + Hf2Al3  	37  	33.3  	40  	1495  	Eutectic  

Al-Hf  	L + HfAl = Hf2Al3  	39  	50  	40  	1640  	Peritectic  

Al-Hf  	L = HfAl  	 	50  	 	1800  	Congruent  

Al-Hf  	L = HfAl + Hf3Al2  	56  	50  	60  	1550  	Eutectic  

Al-Hf  	HfAl + Hf3Al2 = Al3Hf4  	50  	60  	57.1  	1430  	Peritectoid  

Al-Hf  	L = Hf3Al2  	 	60  	 	1590  	Congruent  

Al-Hf  	L = Hf3Al2 + (Hf) ht  	 	60  	67  	1530  	Eutectic  

Al-Hf  	(Hf) ht = Hf3Al2 + (Hf) rt  	70  	60  	73  	1450  	Eutectoid  

Al-Hf  	Hf3Al2 + (Hf) rt = Hf2Al  	60  	83  	66.7  	1150  	Peritectoid  

Au-Hf  	L + Au4.2Hf0.8 = (Au)  	7.4  	14.5  	8  	1100  	Peritectic  

Au-Hf  	L + Au4Hf = Au4.2Hf0.8  	10  	20  	17  	1145  	Peritectic  

Au-Hf  	L + Au3Hf = Au4Hf  	15.5  	25  	20  	1298  	Peritectic  

Au-Hf  	L + Au2Hf = Au3Hf  	23.5  	30  	25  	1543  	Peritectic  

Au-Hf  	L = Au2Hf  	 	33  	 	1655  	Congruent  

Au-Hf  	L = Au2Hf + AuHf ht  	42  	34  	45  	1549  	Eutectic  

Au-Hf  	Au2Hf + AuHf ht = Au10Hf7  	34  	45  	41.2  	1513  	Peritectoid  

Au-Hf  	L = AuHf ht  	 	50  	 	1750  	Congruent  

Au-Hf  	AuHf ht = Au10Hf6 + AuHf rt  	47.5  	41.2  	48  	1031  	Eutectoid  

Au-Hf  	AuHf ht + AuHf2 = AuHf rt  	49  	66.7  	51  	1114  	Peritectoid  

Au-Hf  	L = AuHf ht + AuHf2  	62  	49  	66.7  	1492  	Eutectic  

Au-Hf  	L = AuHf2  	 	66.7  	 	1520  	Congruent  

Au-Hf  	L = AuHf2 + (Hf) ht  	80  	66.7  	85  	1397  	Eutectic  

Au-Hf  	(Hf) ht = AuHf2 + (Hf) rt  	89  	66.7  	95  	1286  	Eutectoid  

Be-Hf  	L = Be17Hf2  	 	10.5  	 	1760  	Congruent  

Be-Hf  	L + BeHf5 = Be2Hf  	36  	16.7  	33.3  	1390  	Peritectic  

Be-Hf  	L = Be2Hf + (Hf) rt  	58  	33.3  	99.5  	1125  	Eutectic  

Be-Hf  	L = (Be) ht + Be17Hf2  	0.5  	0  	10.5  	1289  	Eutectic  

Be-Hf  	(Be) ht + (Be) rt + Be17Hf2  	0  	0  	10.5  	1270  	unknown  

Be-Hf  	L + Be17Hf2 = Be13Hf ht  	3.5  	10.5  	7.1  	1620  	Peritectic  

Be-Hf  	Be13Hf ht = L + Be17Hf2  	7.1  	1  	10.5  	1400  	Catatectic  

Be-Hf  	L + Be17Hf2 = Be5Hf  	22  	10.5  	16.7  	1590  	Peritectic  

Be-Hf  	(Hf) ht = L + (Hf) rt  	98  	76  	99.5  	1640  	Catatectic  

B-Hf  	L = (B) rhom1 + HfB2  	1  	0  	33  	2065  	Eutectic  

B-Hf  	L = HfB2  	 	33.3  	 	3380  	Congruent  

B-Hf  	L + HfB2 = HfB  	76  	35  	50  	2100  	Peritectic  

B-Hf  	L = HfB + (Hf) ht  	87  	51  	98  	1880  	Eutectic  

B-Hf  	BHf + (Hf) ht = (Hf) rt  	51  	99  	98.5  	1800  	Peritectoid  

Bi-Hf  	L = (Bi) + HfBi2  	0.04  	0  	33.3  	271.44  	Eutectic  

Ce-Hf  	L2 = L1 + (Hf) ht  	76  	21  	90  	2020  	Monotectic  

Ce-Hf  	(Hf) ht = L1 + (Hf) rt  	96  	4  	98  	1260  	Catatectic  

Ce-Hf  	L = (Ce) ht1 + (Hf) rt  	1  	0  	99  	795  	Eutectic  

Ce-Hf  	(Ce) ht1 = (Ce) ht2 + (Hf) rt  	0  	0  	99  	700  	Eutectoid  

C-Hf  	L = (C) gra + HfC  	32  	 	50.5  	3180  	Eutectic  

C-Hf  	L = HfC  	 	51.5  	 	3950  	Congruent  

C-Hf  	L + HfC = (Hf) rt  	95  	66  	85  	2360  	Peritectic  

C-Hf  	L = (Hf) rt + (Hf) ht  	99  	85  	99.5  	2218  	Eutectic  

Co-Hf  	(Co) ht = (Co) rt + Co7Hf2  	0.5  	0  	22.2  	400  	Eutectoid  

Co-Hf  	L = (Co) ht + Co7Hf ht  	11  	1  	12.5  	1230  	Eutectic  

Co-Hf  	Co7Hf ht = (Co) ht + Co23Hf6 ht  	12.5  	1  	20.7  	1050  	Eutectoid  

Co-Hf  	L + Co7Hf2 = Co23Hf6 ht  	11.5  	22.2  	20.7  	1260  	Peritectic  

Co-Hf  	Co23Hf6 ht = (Co) ht + Co7Hf2  	20.7  	0.5  	22.2  	950  	Eutectoid  

Co-Hf  	L + Co2Hf = Co7Hf2  	14  	27  	22.2  	1350  	Peritectic  

Co-Hf  	L = Co2Hf  	 	33  	 	1670  	Congruent  

Co-Hf  	L = Co2Hf + CoHf  	43.5  	36  	49  	1550  	Eutectic  

Co-Hf  	L = CoHf  	 	50  	 	1640  	Congruent  

Co-Hf  	L + CoHf = CoHf2  	84  	51  	71  	1315  	Peritectic  

Co-Hf  	L = CoHf2 + (Hf) ht  	86  	74  	95  	1270  	Eutectic  

Co-Hf  	(Hf) ht = CoHf2 + (Hf) rt  	95.5  	74  	99  	1200  	Eutectoid  

Cr-Hf  	L + (Cr) = HfCr2 ht  	13  	0  	33  	1665  	Eutectic  

Cr-Hf  	L = HfCr2 ht  	 	33  	 	1825  	Congruent  

Cr-Hf  	HfCr2 ht = HfCr2 rt  	 	33 to 35  	 	1335  	Polymorphic  

Cr-Hf  	L = HfCr2 ht + (Hf) ht  	70  	35  	84  	1500  	Eutectic  

Cr-Hf  	(Hf) ht = HfCr2 ht + (Hf) rt  	88  	35  	99  	1370  	Eutectoid  

Cs-Hf  	L1 = (Cs) + (Hf) rt  	0  	0  	100  	28  	Eutectic  

Cu-Hf  	L = Cu10Hf7  	 	41.2  	 	1025  	Congruent  

Cu-Hf  	L = Cu10Hf7 + CuHf2  	43.6  	41.2  	66.7  	980  	Eutectic  

Cu-Hf  	L = CuHf2  	 	66.7  	 	1310  	Congruent  

Cu-Hf  	L = (Cu) + Cu5Hf  	7.75  	0.4  	16.7  	988  	Eutectic  

Cu-Hf  	L = Cu51Hf14  	 	21.5  	 	1115  	Congruent  

Cu-Hf  	L + Cu51Hf14 = Cu5Hf  	12.5  	21.5  	16.7  	1055  	Peritectic  

Cu-Hf  	L + Cu51Hf14 = Cu8Hf3  	33  	21.5  	27.3  	990  	Peritectic  

Cu-Hf  	L = Cu8Hf3 + Cu10Hf7  	38.6  	27.3  	41.2  	970  	Eutectic  

Cu-Hf  	L = CuHf2 + (Hf) rt  	73.2  	66.7  	99.7  	1295  	Eutectic  

Cu-Hf  	(Hf) ht = L + (Hf) rt  	95.7  	80  	99.1  	1540  	Catatectic  

Er-Hf  	L = (Er) + (Hf) rt  	26  	2.5  	92.5  	1447  	Eutectic  

Er-Hf  	(Hf) ht = L + (Hf) rt  	65  	45  	96  	1680  	Catatectic  

Eu-Hf  	L1 = (Eu) + (Hf) rt  	1.5  	0  	100  	820  	Eutectic  

Fe-Hf  	(Fe) rt = (Fe) ht + HfFe2 hex1  	1  	0.51  	26  	1130  	Eutectoid  

Fe-Hf  	(Fe) ht + HfFe2 hex1 = (Fe) rt  	0  	28  	0  	935  	Peritectoid  

Fe-Hf  	L = (Fe) rt + HfFe2 hex1  	7.9  	2  	25  	1390  	Eutectic  

Fe-Hf  	L = HfFe2 hex1  	 	30  	 	1820  	Congruent  

Fe-Hf  	L + HfFe2 hex1 = HfFe2 hex2  	49  	33  	33.3  	1640  	Peritectic  

Fe-Hf  	HfFe2 hex2 = HfFe2 cub  	 	33.3  	 	1200  	Polymorphic  

Fe-Hf  	HfFe2 hex2 + (Hf) ht = Hf2Fe rt  	33.3  	96  	66.7  	1260  	Peritectoid  

Fe-Hf  	L = HfFe2 hex2 + (Hf) ht  	63.9  	33.3  	95  	1300  	Eutectic  

Fe-Hf  	(Hf) ht = Hf2Fe rt + (Hf) rt  	97  	67  	99.5  	1235  	Eutectoid  

Ga-Hf  	L = (Ga) + HfGa3  	1  	0  	25  	29  	Eutectic  

Ga-Hf  	L + Hf2Ga3 = HfGa3  	24  	40  	25  	1400  	Peritectic  

Ga-Hf  	HfGa3 + Hf2Ga3 = HfGa2 rt  	25  	40  	33.3  	1100  	Peritectic  

Ga-Hf  	L + HfGa = Hf2Ga3  	38  	50  	40  	1480  	Peritectic  

Ga-Hf  	L + Hf11Ga10 = HfGa  	49  	55.6  	50  	1560  	Peritectic  

Ga-Hf  	L = Hf11Ga10  	 	55.6  	 	1700  	Congruent  

Ga-Hf  	L = Hf11Ga10 + Hf5Ga3  	57  	55.6  	62.5  	1680  	Eutectic  

Ga-Hf  	L = Hf5Ga3  	 	62.5  	 	1730  	Congruent  

Ga-Hf  	Hf5Ga3 + (Hf) rt = Hf2Ga rt  	62.5  	97  	66.7  	1200  	Peritectoid  

Ga-Hf  	L = Hf5Ga3 + (Hf) ht  	80  	62.5  	92  	1490  	Eutectic  

Ga-Hf  	(Hf) ht = Hf5Ga3 + (Hf) rt  	94  	62.5  	97.5  	1300  	Eutectoid  

Ge-Hf  	L = (Ge) + HfGe2  	2  	0  	33.3  	930  	Eutectic  

Ge-Hf  	L + HfGe = HfGe2  	30  	50  	33.3  	1744  	Peritectic  

Ge-Hf  	L + Hf5Ge4 stab = HfGe  	47  	55.6  	50  	2100  	Peritectic  

Ge-Hf  	L + Hf3Ge2 = Hf5Ge4 stab  	51  	60  	55.6  	2140  	Peritectic  

Ge-Hf  	L + Hf5Ge3 = Hf3Ge2  	53  	62.5  	60  	2160  	Peritectic  

Ge-Hf  	L = Hf5Ge3  	 	62.5  	 	2200  	Congruent  

Ge-Hf  	L + Hf5Ge3 = Hf2Ge  	74  	62.5  	66.7  	2026  	Peritectic  

Ge-Hf  	L + Hf2Ge = Hf3Ge  	80  	66.7  	75  	1960  	Peritectic  

Ge-Hf  	L = Hf3Ge + (Hf) ht  	89.9  	75  	99  	1775  	Eutectic  

Ge-Hf  	Hf3Ge + (Hf) ht = (Hf) rt  	75  	99.2  	99.2  	1745  	Peritectoid  

Hf-Hg  	L + HgHf2 + (Hg) lt  	100  	33.5  	100  	-38.829  	unknown  

Hf-Ir  	(Hf) ht = (Hf) rt + Hf2Ir  	7  	1.5  	28  	1400  	Eutectoid  

Hf-Ir  	L = (Hf) ht + Hf2Ir  	20  	9  	28  	1460  	Eutectic  

Hf-Ir  	L + Hf5Ir3 = Hf2Ir  	30  	37.5  	33.3  	1730  	Peritectic  

Hf-Ir  	L + HfIr ht = Hf5Ir3  	37  	49  	37.5  	1920  	Peritectic  

Hf-Ir  	L = HfIr ht  	 	51  	 	2430  	Congruent  

Hf-Ir  	Hf5Ir3 + HfIr ht = HfIr rt  	37.5  	50  	49  	965  	Peritectoid  

Hf-Ir  	HfIr ht = HfIr rt + HfIr3  	52  	51  	73  	655  	Eutectoid  

Hf-Ir  	L = HfIr + HfIr3  	60  	53  	73  	2050  	Eutectic  

Hf-Ir  	L = HfIr3  	 	75  	 	2470  	Congruent  

Hf-Ir  	L = HfIr3 + (Ir)  	86.5  	78  	89.5  	2250  	Eutectic  

Hf-K  	L2 + (Hf) rt = (K)  	100  	0  	100  	64  	Peritectic  

Hf-Li  	L2 + (Hf) rt = (Li)  	100  	0  	100  	181  	Peritectic  

Hf-Mg  	L2 + (Hf) rt + (Mg)  	100  	0  	100  	650  	unknown  

Hf-Mn  	(Hf) ht = (Hf) rt + Hf2Mn  	6  	2  	33.3  	850  	Eutectoid  

Hf-Mn  	L = (Hf) ht + Hf2Mn  	22  	9  	34  	1250  	Eutectic  

Hf-Mn  	L + HfMn2 = Hf2Mn  	24  	62  	36  	1300  	Peritectic  

Hf-Mn  	L = HfMn2  	 	67  	 	1730  	Congruent  

Hf-Mn  	L = HfMn2 + (Mn) ht3  	96  	75.5  	99.2  	1200  	Eutectic  

Hf-Mn  	HfMn2 + (Mn) ht3 = (Mn) ht1  	75  	99.2  	97  	1140  	Peritectoid  

Hf-Mn  	(Mn) ht3 = (Mn) ht1 + (Mn) ht2  	99.5  	99  	99.7  	1120  	Eutectoid  

Hf-Mn  	(Mn) ht1 = HfMn2 + (Mn) rt  	99  	74  	99.8  	700  	Eutectoid  

Hf-Mo  	(Hf) ht = (Hf) rt + HfMo2 rt  	26.5  	1  	65.5  	1200  	Eutectoid  

Hf-Mo  	L = (Hf) ht  	 	34  	 	1866  	Minimum  

Hf-Mo  	L + Hf1.1Mo1.9 ht = (Hf) ht  	41  	65  	43  	1900  	Peritectic  

Hf-Mo  	L + (Mo) = Hf1.1Mo1.9 ht  	59  	75  	66.7  	2170  	Peritectic  

Hf-Mo  	Hf1.1Mo1.9 ht = (Hf) ht + HfMo2 rt  	65  	40  	65.5  	1783  	Eutectoid  

Hf-Mo  	Hf1.1Mo1.9 ht + (Mo) = HfMo2 rt  	66.7  	83  	67.2  	1853  	Peritectoid  

Hf-N  	(Hf) rt + HfN0.75 ht = HfN0.67 rt  	29  	42.9  	40  	1970  	Peritectoid  

Hf-N  	(Hf) rt + HfN = HfN0.75 ht  	29  	45  	42.9  	2300  	Peritectoid  

Hf-N  	HfN0.75 ht = HfN0.67 rt + HfN  	42.9  	40  	46  	1250  	Eutectoid  

Hf-N  	L = (Hf) ht + (Hf) rt  	4.5  	3  	7.5  	2190  	Eutectic  

Hf-N  	L + HfN = (Hf) rt  	21  	40  	27  	2910  	Peritectic  

Hf-N  	L = HfN  	 	49  	 	3387  	Congruent  

Hf-Na  	L2 + (Hf) rt = (Na)  	100  	0  	100  	98  	Peritectic  

Hf-Nb  	L = (Hf ht,Nb)  	 	36.5  	 	2065  	Minimum  

Hf-Ni  	(Hf) ht = L + (Hf) rt  	2.5  	28  	1  	1155  	Catatectic  

Hf-Ni  	L = (Hf) rt + Hf2Ni  	29  	1  	33.3  	1135  	Eutectic  

Hf-Ni  	L = Hf2Ni  	 	33.3  	 	1220  	Congruent  

Hf-Ni  	L = Hf2Ni + HfNi ht  	35  	33.3  	50  	1175  	Eutectic  

Hf-Ni  	L = HfNi ht  	 	50  	 	1530  	Congruent  

Hf-Ni  	HfNi ht = HfNi rt  	 	50  	 	1150  	Polymorphic  

Hf-Ni  	L + HfNi ht = Hf9Ni11  	58.5  	50  	55  	1340  	Peritectic  

Hf-Ni  	L + Hf9Ni11 = Hf7Ni10  	61  	55  	58.8  	1290  	Peritectic  

Hf-Ni  	L = Hf7Ni10 + Hf3Ni7 ht  	65  	58.8  	70  	1190  	Eutectic  

Hf-Ni  	L + Hf8Ni21 = Hf3Ni7 ht  	66.5  	72.4  	70  	1250  	Peritectic  

Hf-Ni  	Hf3Ni7 ht = Hf7Ni10 + HfNi3 rt  	70  	58.8  	75  	1020  	Eutectoid  

Hf-Ni  	L + HfNi3 ht = Hf8Ni21  	69  	75  	72.4  	1300  	Peritectic  

Hf-Ni  	Hf8Ni21 = Hf3Ni7 + HfNi3 rt  	72.4  	70  	75  	1180  	Eutectoid  

Hf-Ni  	L + Hf2Ni7 = HfNi3 ht  	72.3  	77.8  	75  	1340  	Peritectic  

Hf-Ni  	HfNi3 ht = HfNi3 rt  	 	75  	 	1200  	Polymorphic  

Hf-Ni  	L = Hf2Ni7  	 	77.8  	 	1480  	Congruent  

Hf-Ni  	L + Hf2Ni7 = HfNi5  	86  	77.8  	83.3  	1240  	Peritectic  

Hf-Ni  	L = HfNi5 + (Ni)  	87.5  	83.3  	99  	1190  	Eutectic  

Hf-O  	L + (Hf) rt = (Hf) ht  	1  	8  	3  	2250  	Peritectic  

Hf-O  	L = (Hf) rt  	 	15  	 	2500  	Congruent  

Hf-O  	L = (Hf) rt + HfO2 ht2  	29.5  	22  	63  	2200  	Eutectic  

Hf-O  	L = HfO2 ht3  	 	66.7  	 	2810  	Congruent  

Hf-O  	HfO2 ht2 = (Hf) rt + HfO2 rt  	63  	19.5  	64  	1670  	Eutectoid  

Hf-Os  	(Hf) ht = (Hf) rt + Hf54Os17  	9.5  	1.5  	23.9  	1220  	Eutectoid  

Hf-Os  	L = (Hf) ht + Hf54Os17  	20  	13  	23.9  	1600  	Eutectic  

Hf-Os  	L + HfOs = Hf54Os17  	23  	50  	23.9  	1620  	Peritectic  

Hf-Os  	L = HfOs  	 	49  	 	2595  	Congruent  

Hf-Os  	L = HfOs + HfOs2  	53.5  	51  	64  	2550  	Eutectic  

Hf-Os  	L = HfOs2  	 	66  	 	2670  	Congruent  

Hf-Os  	L = HfOs2 + (Os)  	79.5  	68  	95.5  	2525  	Eutectic  

Hf-Pd  	(Hf) ht = (Hf) rt + Hf2Pd  	3  	1.4  	33.3  	1180  	Eutectoid  

Hf-Pd  	L = (Hf) ht + Hf2Pd  	27  	4.3  	33.3  	1325  	Eutectic  

Hf-Pd  	L + HfPd = Hf2Pd  	32  	50  	33.3  	1415  	Peritectic  

Hf-Pd  	L + HfPd2 ht = HfPd  	46.5  	66.7  	51  	1610  	Peritectic  

Hf-Pd  	HfPd + HfPd2 ht = Hf3Pd4 rt  	51.4  	66.7  	57.1  	1560  	Peritectoid  

Hf-Pd  	L = HfPd2 ht  	 	66.7  	 	2075  	Congruent  

Hf-Pd  	HfPd2 ht = Hf3Pd4 rt + HfPd3  	66.7  	57.1  	75  	1370  	Eutectoid  

Hf-Pd  	L + HfPd2 + HfPd3  	75  	66.7  	75  	1695  	unknown  

Hf-Pd  	L + HfPd3 = (Pd)  	85.5  	75  	77.5  	1640  	Peritectic  

Hf-Pr  	L = (Pr) ht + ?  	0.026  	0  	 	931  	Eutectic  

Hf-Pr  	(Pr) ht + (Pr) rt + ?  	0  	0  	 	795  	unknown
