Repository: avinash2692/material_genome

File: melting_points copy.txt (part 15 of 42)
Chemical System	Reaction	%A	%B	%C	Temperature, °C  	Reaction type  
Hf-Pu  	(Hf) ht = L + (Hf) rt  	9  	45  	4.5  	1560  	Catatectic  

Hf-Pu  	L + (Hf) rt = (Pu) ht5  	96  	4.5  	93  	749  	Peritectic  

Hf-Pu  	(Hf) rt + (Pu) ht5 = (Pu) ht3  	1  	97.5  	93  	502  	Peritectoid  

Hf-Pu  	(Pu) ht3 + (Pu) ht5 = (Pu) ht4  	98  	99.5  	99  	485  	Peritectoid  

Hf-Pu  	(Hf) rt + (Pu) ht3 = Pu0.94Hf0.06 rt  	0  	96  	93.5  	341  	Peritectoid  

Hf-Pu  	(Pu) ht3 = Pu0.94Hf0.06 rt + (Pu) ht2  	98  	94.2  	99.5  	310  	Eutectoid  

Hf-Pu  	Pu0.94Hf0.06 rt + (Pu) = Pu0.97Hf0.03 rt  	94.3  	99.6  	96.9  	270  	Peritectoid  

Hf-Pu  	Pu0.97Hf0.03 rt + (Pu) ht2 = (Pu) ht1  	97.2  	99.7  	99.5  	225  	Peritectoid  

Hf-Pu  	Pu0.97Hf0.03 rt + (Pu) ht1 + (Pu) rt  	97.4  	100  	100  	125  	unknown  

Hf-Rb  	L2 = (Hf) rt + (Rb)  	100  	0  	100  	39  	Eutectic  

Hf-Re  	L + HfRe2 = Hf21Re25  	41  	62  	51.5  	2445  	Peritectic  

Hf-Re  	L = HfRe2  	 	66.7  	 	3160  	Congruent  

Hf-Re  	(Hf) ht = (Hf) rt + Hf21Re25  	12  	0.8  	50  	1300  	Eutectoid  

Hf-Re  	L = (Hf) ht + Hf21Re25  	23.5  	12.5  	50  	1840  	Eutectic  

Hf-Re  	L + HfRe2 + Hf5Re24  	82.5  	67.5  	82.5  	3086  	unknown  

Hf-Re  	L = Hf5Re24 + (Re)  	92  	89.5  	99.8  	2630  	Eutectic  

Hf-Rh  	(Hf) ht = (Hf) rt + Hf2Rh  	8.5  	1  	30  	1315  	Eutectoid  

Hf-Rh  	L = (Hf) ht + Hf2Rh  	21  	10  	30  	1350  	Eutectic  

Hf-Rh  	L + HfRh rt = Hf2Rh  	30  	49  	32  	1450  	Peritectic  

Hf-Rh  	Hf2Rh + Hf0.9Rh1.1 rt = HfRh R+  	32  	48.7  	48  	600  	Peritectoid  

Hf-Rh  	Hf2Rh + HfRh rt = Hf0.9Rh1.1 rt  	32.7  	49.4  	48.5  	650  	Peritectoid  

Hf-Rh  	L = HfRh rt  	 	51  	 	2180  	Congruent  

Hf-Rh  	HfRh rt + Hf3Rh4 = Hf0.9Rh1.1 rt  	53.7  	57.1  	54.3  	960  	Peritectoid  

Hf-Rh  	HfRh tr + Hf3Rh5 = Hf3Rh4  	56  	62.5  	57.1  	1445  	Peritectoid  

Hf-Rh  	HfRh rt(2) = HfRh rt(1) + Hf3Rh5  	58.2  	56.5  	62.5  	1740  	Monotectoid  

Hf-Rh  	L + HfRh rt = Hf3Rh5  	65.7  	62  	62.5  	1940  	Peritectic  

Hf-Rh  	L = Hf3Rh5 + HfRh3  	68  	62.5  	72  	1895  	Eutectic  

Hf-Rh  	L = HfRh3  	 	75  	 	2005  	Congruent  

Hf-Rh  	L = HfRh3 + (Rh)  	87  	80  	92  	1840  	Eutectic  

Hf-Ru  	(Hf) ht = (Hf) rt + HfRu  	8  	2  	49.5  	1310  	Eutectoid  

Hf-Ru  	L = (Hf) ht + HfRu  	20  	11  	49.5  	1610  	Eutectic  

Hf-Ru  	L = HfRu  	 	49.5  	 	2450  	Congruent  

Hf-Ru  	L = HfRu + (Ru)  	78  	52.5  	95  	1790  	Eutectic  

Hf-Si  	L = (Hf) ht + Hf2Si  	11.1  	0  	33.3  	1828  	Eutectic  

Hf-Si  	(Hf) ht + (Hf) rt + Hf2Si  	0  	0  	33.3  	1743  	unknown  

Hf-Si  	L + Hf5Si3 ht = Hf2Si  	17.9  	37.5  	33.3  	2086  	Peritectic  

Hf-Si  	L + Hf3Si2 = Hf5Si3 ht  	27.7  	40  	37.5  	2357  	Peritectic  

Hf-Si  	Hf5Si3 ht = Hf2Si + Hf3Si2  	37.5  	33.3  	40  	1924  	Eutectoid  

Hf-Si  	L = Hf3Si2  	 	40  	 	2480  	Congruent  

Hf-Si  	L + Hf3Si2 = Hf5Si4  	54.6  	40  	44.4  	2313  	Peritectic  

Hf-Si  	L + Hf5Si4 = HfSi  	62.8  	44.4  	50  	2133  	Peritectic  

Hf-Si  	L + HfSi = HfSi2  	80.8  	50  	66.7  	1456  	Peritectic  

Hf-Si  	L = HfSi2 + (Si)  	90.8  	66.7  	100  	1325  	Eutectic  

Hf-Sn  	L + (Hf) ht + Hf5Sn3  	20.5  	16  	37.5  	1725  	Eutectic  

Hf-Sn  	(Hf) ht = (Hf) rt + Hf5Sn3  	15  	14.4  	37.5  	1680  	Eutectoid  

Hf-Sn  	HfSn2 + (Sn) rt + (Sn) lt  	66.7  	100  	100  	13  	unknown  

Hf-Sn  	L = Hf5Sn3  	 	37.5  	 	1900  	Congruent  

Hf-Sn  	L + ? = HfSn2  	79  	 	66.7  	1530  	Peritectic  

Hf-Sn  	L + HfSn2 = (Sn) lt  	99.5  	66.7  	100  	230  	Eutectic  

Hf-Ta  	L = (Hf ht,Ta)  	 	19.3  	 	2112  	Minimum  

Hf-Ta  	(Hf ht,Ta) = (Hf) ht + (Ta)  	 	60  	 	1140  	Critical  

Hf-Ta  	(Hf) ht = (Hf) rt + (Ta)  	46.8  	5.1  	79.1  	1083  	Monotectoid  

Hf-Te  	L + HfTe2 = HfTe3  	95.5  	66.7  	75  	600  	Peritectic  

Hf-Te  	L + HfTe3 = HfTe5  	99  	 	83.3  	500  	Peritectic  

Hf-Te  	L + HfTe5 + (Te)  	100  	83.3  	100  	449.57  	unknown  

Hf-Th  	(Hf) ht = L + (Hf) rt  	4  	57  	1.5  	1600  	Catatectic  

Hf-Th  	L = (Hf) rt + (Th) ht  	68.4  	1.5  	83  	1450  	Eutectic  

Hf-Th  	(Th) ht = (Hf) rt + (Th) rt  	88.5  	1.5  	94  	1295  	Eutectoid  

Hf-Ti  	L = (Hf ht,Ti ht)  	 	88  	 	1653  	Minimum  

Hf-Ti  	(Hf ht,Ti ht) = (Hf rt,Ti rt)  	 	78  	 	790  	Minimum  

Hf-Ti  	(Hf rt,Ti rt) = (Hf) rt + (Ti) rt  	 	50  	 	227  	Critical  

Hf-U  	(U ht2,Hf ht) = (Hf) rt + (U) ht2  	45.5  	2  	67  	1125  	Monotectoid  

Hf-U  	(U) ht2 = (Hf) rt + (U) ht1  	95.5  	1  	99.5  	733  	Eutectoid  

Hf-U  	(Hf) rt + (U) ht1 = (U) rt  	0.6  	99.9  	99.76  	676  	Peritectoid  

Hf-V  	(Hf) ht = (Hf) rt + HfV2 rt  	19  	2  	65  	1190  	Eutectoid  

Hf-V  	L = (Hf) ht + HfV2 rt  	43  	23.5  	64.5  	1456  	Eutectic  

Hf-V  	L = HfV2 rt  	 	66  	 	1550  	Congruent  

Hf-V  	L = HfV2 rt + (V)  	69  	67  	96  	1520  	Eutectic  

Hf-W  	(Hf) ht = (Hf) rt + HfW2 rt  	8  	0.9  	66  	1480  	Eutectoid  

Hf-W  	L = (Hf) ht + HfW2 rt  	18  	13.5  	66  	1949  	Eutectic  

Hf-W  	L + (W) = HfW2 rt  	53  	91  	66.7  	2512  	Peritectic  

Hf-Y  	(Hf) ht = L + (Hf) rt  	3.5  	65  	2  	1700  	Catatectic  

Hf-Y  	L = (Hf) rt + (Y) rt  	87.9  	4  	98  	1425  	Eutectic  

Hf-Y  	L + (Y) ht + (Y) rt  	94.5  	99  	99  	1478  	unknown  

Hf-Yb  	L1 = L2 + (Hf) ht  	1  	0  	97  	2230  	Monotectic  

Hf-Yb  	L2 + (Hf) ht + (Hf) rt  	98  	0  	0  	1743  	unknown  

Hf-Yb  	L2 + (Hf) rt + (Yb) ht  	100  	0  	100  	819  	unknown  

Hf-Yb  	(Hf) rt + (Yb) ht + (Yb) rt  	0  	100  	100  	795  	unknown  

H-Hf  	(Hf) ht = (Hf) rt + HfH1.6 ht  	93  	95  	59  	700  	Eutectoid  



Found: 268 reactions

Return to Contents 



ASM Alloy Phase Diagrams Center, P. Villars, editor-in-chief; H. Okamoto and K. Cenzual, section editors;

http://www1.asminternational.org/AsmEnterprise/APD, ASM International, Materials Park, OH, USA, 2006-2015

© ASM International 2015. All Rights Reserved. Version 1.0.5.0



 	Alloy Phase Diagram Database™	Element 1: Element 2: Element 3:  

HomeExplorerSearchToolsHelp

 

Special Points Table



Return to Contents



Chemical System	Reaction	%A	%B	%C	Temperature, °C 	Reaction type 

Ag-Hg  	L + (Ag) = Ag0.55Hg0.45  	96  	37.3  	44.8  	276  	Peritectic  

Ag-Hg  	L + Ag0.55Hg0.45 = Ag5Hg7.55  	99.3  	46  	56.8  	127  	Peritectic  

Ag-Hg  	L = Ag5Hg7.55 + (Hg) lt  	100  	57  	100  	-39  	Eutectic  

Al-Hg  	L + (Al) = (Hg) lt  	100  	0  	100  	-38.8  	Peritectic  

Au-Hg  	L + (Au) = Au4Hg  	55  	19.8  	22  	419  	Peritectic  

Au-Hg  	L + Au4Hg = Au0.75Hg0.25  	58.5  	23  	25  	388  	Peritectic  

Au-Hg  	L + Au0.75Hg0.25 = Au2Hg  	99  	26  	33.3  	122  	Peritectic  

Au-Hg  	L = Au2Hg + (Hg) lt  	100  	33.3  	100  	-39  	Eutectic  

Ba-Hg  	L = (Ba) + Ba2Hg  	16  	0  	33.3  	379  	Eutectic  

Ba-Hg  	L + BaHg = Ba2Hg  	25  	50  	33.3  	434  	Peritectic  

Ba-Hg  	L = BaHg  	 	50  	 	822  	Congruent  

Ba-Hg  	L = BaHg + BaHg2  	60  	50  	66.7  	660  	Eutectic  

Ba-Hg  	L = BaHg2  	 	66.7  	 	726  	Congruent  

Ba-Hg  	L = BaHg2 + Ba14Hg51  	74  	66.7  	78.5  	490  	Eutectic  

Ba-Hg  	L = Ba14Hg51  	 	78.5  	 	517  	Congruent  

Ba-Hg  	L + Ba14Hg51 + Ba7Hg31  	81.6  	78.5  	81.6  	505  	unknown  

Ba-Hg  	L + Ba7Hg31 = BaHg5  	87  	81.6  	85.7  	410  	Peritectic  

Ba-Hg  	L + BaHg5 = BaHg11  	92  	85.7  	91.7  	255  	Peritectic  

Ba-Hg  	L + BaHg11 = BaHg13  	95  	91.7  	93  	160  	Peritectic  

Ba-Hg  	L + BaHg13 + (Hg) lt  	100  	93  	100  	-38.829  	unknown  

B-Hg  	L1 = (B) rhom1 + L2  	7  	0  	79  	2000  	Monotectic  

B-Hg  	L2 + (B) rhom1 + (Hg) lt  	98  	0  	99  	-60  	Eutectic  

Bi-Hg  	L = (Bi) + (Hg) lt  	100  	0  	100  	-39.2  	Eutectic  

Br-Hg  	L1 + L2 = HgBr rt  	94  	46  	50  	460  	Syntectic  

Br-Hg  	L1 + (Hg) lt + HgBr rt  	100  	100  	50  	-38.829  	unknown  

Br-Hg  	HgBr rt = HgBr lt  	 	50  	 	-130  	Polymorphic  

Br-Hg  	L2 = HgBr rt + HgBr2  	35  	50  	33.3  	235  	Eutectic  

Br-Hg  	L = HgBr2  	 	33.3  	 	240  	Congruent  

Ca-Hg  	L = (Ca) ht + Ca3Hg  	18  	0  	25  	486  	Eutectic  

Ca-Hg  	(Ca) ht + (Ca) rt + Ca3Hg  	0  	0  	25  	443  	unknown  

Ca-Hg  	L = Ca3Hg  	 	25  	 	523  	Congruent  

Ca-Hg  	L = Ca3Hg + Ca2Hg  	30  	25  	33.3  	513  	Eutectic  

Ca-Hg  	L + Ca5Hg3 = Ca2Hg  	31  	37.5  	33.3  	530  	Peritectic  

Ca-Hg  	L + Ca3Hg2 = Ca5Hg3  	32  	40  	37.5  	587  	Peritectic  

Ca-Hg  	L + CaHg = Ca3Hg2  	34  	50  	40  	660  	Peritectic  

Ca-Hg  	L = CaHg  	 	50  	 	961  	Congruent  

Ca-Hg  	L = CaHg + CaHg2  	59  	50  	66.7  	712  	Eutectic  

Ca-Hg  	L = CaHg2  	 	66.7  	 	746  	Congruent  

Ca-Hg  	L + CaHg2 = CaHg3  	75.5  	66.7  	75  	570  	Peritectic  

Ca-Hg  	L + CaHg3 = Ca14Hg51  	89  	75  	78.3  	264  	Peritectic  

Ca-Hg  	L + CaHg5 = CaHg11  	96  	83.3  	90  	84  	Peritectic  

Ca-Hg  	L + CaHg11 + (Hg) lt  	100  	90.7  	100  	-38.836  	unknown  

Cd-Hg  	L + (Cd) = Cd0.5Hg0.5 rt  	36  	27  	29  	188  	Peritectic  

Cd-Hg  	Cd0.5Hg0.5 rt = (Cd) + Cd2Hg lt  	34  	21  	35  	-20  	Eutectoid  

Cd-Hg  	Cd0.5Hg0.5 rt = Cd2Hg lt  	 	36  	 	-18  	Maximum  

Cd-Hg  	Cd0.5Hg0.5 rt = Cd2Hg lt + CdHg2 lt  	50  	42  	58  	-50  	Eutectoid  

Cd-Hg  	Cd0.5Hg0.5 rt = CdHg2 lt  	 	65  	 	-12  	Maximum  

Cd-Hg  	L + Cd0.5Hg0.5 rt = (Hg) lt  	98  	88  	97  	-34  	Peritectic  

Ce-Hg  	(Ce) ht2 + (Ce) rt + HgCe  	0  	0  	50  	61  	unknown  

Ce-Hg  	L2 + Hg3Ce = Hg45Ce11  	99  	75  	80.3  	455  	Peritectic  

Ce-Hg  	L2 + Hg6.5Ce = (Hg) lt  	100  	86  	100  	-38  	Peritectic  

Cl-Hg  	L1 + L2 = HgCl rt  	89  	49  	50  	525  	Syntectic  

Cl-Hg  	L1 = (Hg) lt + HgCl rt  	100  	100  	50  	-39  	Eutectic  

Cl-Hg  	HgCl rt = HgCl lt  	 	50  	 	-87.2  	Polymorphic  

Cl-Hg  	L2 = HgCl rt + HgCl2  	34.5  	50  	33.3  	273  	Eutectic  

Cl-Hg  	L = HgCl2  	 	33.3  	 	279.5  	Congruent  

Co-Hg  	L2 + (Co) rt + (Hg) lt  	100  	0  	100  	-38.829  	unknown  

Cr-Hg  	L + (Cr) + (Hg) lt  	100  	0  	100  	-38.829  	unknown  

Cs-Hg  	L = (Cs) + CsHg  	2  	0  	50  	16  	Eutectic  

Cs-Hg  	L + Cs3Hg4 = CsHg  	41  	57.1  	50  	135  	Peritectic  

Cs-Hg  	L + Cs3Hg4 + CsHg2 rt  	57.1  	57.1  	66.7  	171  	unknown  

Cs-Hg  	L = CsHg2 ht  	 	66.7  	 	208  	Congruent  

Cs-Hg  	CsHg2 ht = CsHg2 rt  	 	66.7  	 	188  	Polymorphic  

Cs-Hg  	L = CsHg2 rt + Cs5Hg19  	75.8  	66.7  	80  	140  	Eutectic  

Cs-Hg  	L = Cs5Hg19  	 	80  	 	164  	Congruent  

Cs-Hg  	L = Cs5Hg19 + Cs3Hg20  	83  	80  	84  	152  	Eutectic  

Cs-Hg  	L = Cs3Hg20  	 	85.7  	 	158  	Congruent  

Cs-Hg  	L + Cs3Hg20 = CsHg12  	94  	85.7  	 	92  	Peritectic  

Cs-Hg  	L = CsHg12 + (Hg) lt  	98  	92  	100  	-46  	Eutectic  

Cu-Hg  	L = L1 + L2  	 	55  	 	805  	Critical  

Cu-Hg  	L1 = L2 + (Cu)  	15  	90  	5  	660  	Monotectic  

Cu-Hg  	L2 + (Cu) = Cu14Hg12 bel  	99.5  	0.5  	46  	128  	Peritectic  

Cu-Hg  	L2 = ? + (Hg) lt  	100  	 	100  	-39  	Eutectic  

Dy-Hg  	(Dy) ht = (Dy) rt + HgDy  	9  	3  	50  	760  	Eutectoid  

Dy-Hg  	(Dy) rt + (Dy) lt + HgDy  	0  	0  	50  	-187  	unknown  

Dy-Hg  	L = (Dy) ht + HgDy  	20  	10.5  	50  	800  	Eutectic  

Dy-Hg  	L = HgDy  	 	50  	 	1160  	Congruent  

Dy-Hg  	L = HgDy + Hg2Dy  	59  	50  	66.7  	1020  	Eutectic  

Dy-Hg  	L = Hg2Dy  	 	66.7  	 	1120  	Congruent  

Dy-Hg  	L + Hg2Dy = Hg3Dy  	81  	66.7  	75  	900  	Peritectic  

Dy-Hg  	L + Hg3Dy + (Hg) lt  	100  	75  	100  	-38.829  	unknown  

Dy-Hg  	Hg3Dy + (Hg) lt + (Hg) lt2  	75  	100  	100  	-194  	unknown  

Er-Hg  	L = (Er) + HgEr  	20  	3  	50  	750  	Eutectic  

Er-Hg  	L = HgEr  	 	50  	 	1200  	Congruent  

Er-Hg  	L = HgEr + Hg2Er  	58  	50  	66.7  	1040  	Eutectic  

Er-Hg  	L = Hg2Er  	 	66.7  	 	1110  	Congruent  

Er-Hg  	L + Hg2Er = Hg3Er  	85  	66.7  	75  	900  	Eutectic  

Er-Hg  	L + Hg45Er11 + (Hg) lt  	100  	80.3  	100  	-38.829  	unknown  

Fe-Hg  	L2 = (Fe) rt + (Hg) lt  	100  	0  	100  	-38.829  	unknown  

Ga-Hg  	L1 = L2 + (Ga)  	2.3  	0  	96.7  	27.7  	Monotectic  

Ga-Hg  	L2 = (Ga) + (Hg) lt  	99.6  	0  	100  	-39.7  	Eutectic  

Gd-Hg  	L = HgGd  	 	50  	 	1230  	Congruent  

Gd-Hg  	(Gd) ht = (Gd) rt + HgGd  	7  	3  	50  	800  	Eutectoid  

Gd-Hg  	L = (Gd) ht + HgGd  	20  	10  	50  	880  	Eutectic  

Gd-Hg  	L = HgGd + Hg2Gd  	60  	50  	66.7  	1050  	Eutectic  

Gd-Hg  	L = Hg2Gd  	 	66.7  	 	1100  	Congruent  

Gd-Hg  	L + Hg2Gd = Hg3Gd  	100  	66.7  	75  	300  	Peritectic  

Gd-Hg  	L + Hg3Gd = Hg45Gd11  	100  	75  	80.4  	145  	Peritectic  

Gd-Hg  	L + Hg45Gd11 = (Hg) lt  	100  	80.4  	100  	-38.8  	Peritectic  

Ge-Hg  	L2 + (Ge) + (Hg) lt  	100  	0  	100  	-38.829  	unknown  

Hf-Hg  	L + HgHf2 + (Hg) lt  	100  	33.5  	100  	-38.829  	unknown  

Hg-Ho  	L + (Hg) lt + Hg3Ho  	0  	0  	25  	-38.829  	unknown  

Hg-Ho  	L + Hg2Ho = Hg3Ho  	16  	33.3  	25  	940  	Peritectic  

Hg-Ho  	L = Hg2Ho  	 	33.3  	 	1110  	Congruent  

Hg-Ho  	L = Hg2Ho + HgHo  	41.5  	33.3  	50  	1050  	Eutectic  

Hg-Ho  	L = HgHo  	 	50  	 	1180  	Congruent  

Hg-Ho  	L = HgHo + (Ho)  	79  	50  	98  	750  	Eutectic  

Hg-I  	L + (Hg) lt + HgI ht  	0  	0  	50  	-38.829  	unknown  

Hg-I  	L = L1 + L2  	 	30  	 	500  	Critical  

Hg-I  	L1 + L2 = HgI ht  	3  	55  	50  	297  	Syntectic  

Hg-I  	L2 = HgI rt + HgI2 ht  	63  	50  	66.7  	231.5  	Eutectic  

Hg-I  	L2 = HgI2 ht  	 	66.7  	 	258  	Congruent  

Hg-I  	HgI2 ht = HgI2 rt  	 	66.7  	 	135  	Polymorphic  

Hg-I  	L = HgI2 rt + (I)  	92  	66.7  	100  	101.3  	Eutectic  

Hg-I  	HgI ht = HgI rt  	 	50  	 	241  	Polymorphic  

Hg-In  	L = (Hg) lt  	 	14.3  	 	-15  	Congruent  

Hg-In  	L + (Hg) lt = Hg0.8In0.2 lt  	26  	16  	17  	-20.3  	Peritectic  

Hg-In  	L = Hg0.8In0.2 lt + HgIn lt  	34  	20.5  	46  	-36.8  	Eutectic  

Hg-In  	L = HgI lt  	 	50  	 	-19.2  	Congruent  

Hg-In  	L = HgI lt + Hg0.1In0.9  	61.2  	52  	78  	-30.6  	Eutectic  

Hg-In  	HgI + Hg0.1In0.9 = HgIn2 lt  	52  	84  	66.7  	-55  	Peritectoid  

Hg-In  	L + (In) = Hg0.1In0.9  	87  	94.4  	93.9  	108  	Peritectic  

Hg-Ir  	L = (Hg) lt + (Ir)  	0  	0  	100  	-39  	Eutectic  

Hg-K  	L = (Hg) lt + KHg11  	0.5  	0  	8.3  	-43  	Eutectic  

Hg-K  	L + KHg9 = KHg11  	5  	10  	8.3  	55  	Peritectic  

Hg-K  	L + K7Hg31 = KHg9  	8  	20  	10  	70  	Peritectic  

Hg-K  	L + KHg3 ht = K7Hg31  	18.5  	25  	20  	187  	Peritectic  

Hg-K  	L + KHg2.7 = KHg3 ht  	21  	27  	25  	195  	Peritectic  

Hg-K  	KHg3 ht = K2Hg7  	 	25  	 	178  	Polymorphic  

Hg-K  	L + KHg2 = KHg2.7  	25.5  	33.3  	27  	219  	Peritectic  

Hg-K  	L = KHg2  	 	33.3  	 	270  	Congruent  

Hg-K  	L + KHg2 = K5Hg7  	44.5  	33.3  	41.7  	260  	Peritectic  

Hg-K  	L = K5Hg7 + KHg  	48  	41.7  	50  	175  	Eutectic  

Hg-K  	L = KHg  	 	50  	 	180  	Congruent  

Hg-K  	L = KHg + (K)  	94.1  	50  	100  	47.55  	Eutectic  

Hg-La  	L + Hg6La = (Hg) lt  	0  	13.3  	0  	-38.8  	Peritectic  

Hg-La  	L + Hg58La13 = Hg6La  	6  	18  	13.3  	288  	Peritectic  

Hg-La  	L + Hg45La11 = Hg58La13  	13.2  	19.7  	18  	660  	Peritectic  

Hg-La  	L + Hg3La = Hg45La11  	17.7  	25  	19.7  	780  	Peritectic  

Hg-La  	L + Hg2La = Hg3La  	23.5  	33.3  	25  	920  	Peritectic  

Hg-La  	L = Hg2La  	 	33.3  	 	1043  	Congruent  

Hg-La  	L = Hg2La + HgLa  	41  	33.3  	50  	980  	Eutectic  

Hg-La  	L = HgLa  	 	50  	 	1078  	Congruent  

Hg-La  	L = HgLa + (La) ht2  	85  	50  	93  	620  	Eutectic  

Hg-La  	(La) ht2 = HgLa + (La) ht1  	95  	50  	99  	540  	Eutectoid  

Hg-La  	HgLa + (La) ht1 + (La) rt  	50  	100  	100  	310  	unknown  

Hg-Li  	L = (Hg) lt + LiHg3  	0.5  	0  	25  	-42  	Eutectic  

Hg-Li  	L + LiHg2 = LiHg3  	18.5  	33.3  	25  	235  	Peritectic  

Hg-Li  	L + LiHg = LiHg2  	30  	38  	33.3  	339  	Peritectic  

Hg-Li  	L = LiHg  	 	50  	 	595  	Congruent  

Hg-Li  	L + LiHg = Li2Hg  	68  	63  	66.7  	375  	Peritectic  

Hg-Li  	L = Li2Hg + Li3Hg  	71  	66.7  	75  	371  	Eutectic  

Hg-Li  	L = Li3Hg  	 	75  	 	380  	Congruent  

Hg-Li  	L + Li3Hg = Li6Hg  	90.5  	75  	85.7  	165  	Peritectic  

Hg-Li  	L = Li6Hg + (Li)  	92  	85.7  	98  	161  	Eutectic  

Hg-Mg  	L = (Hg) lt + MgHg2  	0.5  	0  	33.3  	-41  	Eutectic  

Hg-Mg  	L + MgHg = MgHg2  	19  	50  	33.3  	170  	Peritectic  

Hg-Mg  	L = MgHg  	 	50  	 	627  	Congruent  

Hg-Mg  	L = MgHg + Mg5Hg3  	60  	50  	62.5  	560  	Eutectic  

Hg-Mg  	L = Mg5Hg3  	 	62.5  	 	562  	Congruent  

Hg-Mg  	L = Mg5Hg3 + Mg2Hg  	63.5  	62.5  	66.7  	555  	Eutectic  

Hg-Mg  	L = Mg2Hg  	 	66.7  	 	580  	Congruent  

Hg-Mg  	L + Mg2Hg = Mg5Hg2  	75  	66.7  	71.4  	519  	Peritectic  

Hg-Mg  	L + Mg5Hg2 = Mg3Hg  	76  	71.4  	75  	509  	Peritectic  

Hg-Mg  	L + Mg3Hg + (Mg)  	82.5  	75  	99  	448  	Eutectic  

Hg-Mn  	L + (Hg) lt + Hg5Mn2  	0  	0  	28  	-38.829  	unknown  

Hg-Mn  	L + HgMn rt = Hg5Mn2  	0  	50  	29  	75  	Peritectic  

Hg-Mn  	L + (Mn) ht3 + (Mn) ht2  	76  	100  	100  	1138  	unknown  

Hg-Mn  	L + (Mn) ht2 + (Mn) ht1  	69  	100  	100  	1100  	unknown  

Hg-Mn  	L + (Mn) ht1 = (Mn) rt  	21  	100  	 	727  	Peritectic  

Hg-Mo  	L1 + (Hg) lt + (Mo)  	0  	0  	100  	-38.829  	unknown  

Hg-Na  	L = (Hg) lt + NaHg4  	2.8  	0  	20  	-48  	Eutectic  

Hg-Na  	L + NaHg2 = NaHg4  	18  	33.3  	20  	157  	Peritectic  

Hg-Na  	L = NaHg2  	 	33.3  	 	353  	Congruent  

Hg-Na  	L + NaHg2 = Na7Hg8 ht  	48  	33.3  	46.6  	223  	Peritectic  

Hg-Na  	Na7Hg8 ht = Na7Hg8 rt  	 	46.6  	 	180  	Polymorphic  

Hg-Na  	L + Na7Hg8 ht = NaHg  	51  	46.6  	50  	215  	Peritectic  

Hg-Na  	L + NaHg = Na3Hg2  	62  	50  	60  	121  	Peritectic  

Hg-Na  	L + Na3Hg2 = Na5Hg2  	71.8  	60  	71.4  	66  	Peritectic  

Hg-Na  	L + Na5Hg2 = Na3Hg  	84.1  	71.8  	75  	34  	Peritectic  

Hg-Na  	L = Na3Hg + (Na) rt  	85.2  	71.8  	100  	21.4  	Eutectic  

Hg-Nb  	L1 + (Hg) lt + (Nb)  	0  	0  	100  	-38.829  	unknown  

Hg-Nd  	L1 + (Hg) lt + Hg6.5Nd  	0  	0  	14  	-38.829  	unknown  

Hg-Nd  	? + Hg3Nd = Hg45Nd11  	 	25  	19.7  	390  	unknown  

Hg-Nd  	L + Hg2Nd = Hg3Nd  	13  	33.3  	25  	800  	Peritectic  

Hg-Nd  	L = Hg2Nd  	 	33.3  	 	1100  	Congruent  

Hg-Nd  	L = Hg2Nd + HgNd  	40  	33.3  	50  	1040  	Eutectic  

Hg-Nd  	L = HgNd  	 	50  	 	1160  	Congruent  

Hg-Nd  	L = HgNd + (Nd) ht  	85  	50  	91  	720  	Eutectic  

Hg-Nd  	(Nd) ht = HgNd + (Nd) rt  	95  	50  	97  	640  	Eutectoid  

Hg-Ni  	L1 = (Hg) lt + Hg4Ni  	0  	0  	20  	-39  	Eutectic  

Hg-Ni  	L1 + (Ni) = Hg4Ni  	0  	100  	20  	225  	Peritectic  

Hg-Ni  	Hg4Ni + (Ni) = Hg3Ni  	20  	100  	25  	225  	Peritectoid  

Hg-Os  	L1 + (Hg) lt + (Os)  	0  	0  	100  	-38.829  	unknown  

Hg-Pb  	L + Hg0.7Pb1.3 = (Hg) lt  	0  	65  	0  	-37.6  	Peritectic  

Hg-Pb  	(Hg) lt + (Hg) lt2 + Hg0.7Pb1.3  	0  	0  	65  	-193  	unknown  

Hg-Pb  	L + (Pb) = Hg0.7Pb1.3  	41  	73  	67.5  	145  	Peritectic  

Hg-Pd  	L + Hg4Pd = (Hg) lt  	0  	20  	0  	-38.8  	Peritectic  

Hg-Pd  	L + Hg5Pd2 = Hg4Pd  	0  	28.6  	20  	90  	Peritectic  

Hg-Pd  	L + HgPd = Hg5Pd2  	0  	50  	28.6  	238  	Peritectic  

Hg-Pr  	L1 + (Hg) lt + Hg6.5Pr  	0  	0  	14  	-38.829  	unknown  

Hg-Pr  	L + Hg3Pr = Hg45Pr11  	0  	25  	19.7  	250  	Peritectic  

Hg-Pr  	L + Hg2Pr = Hg3Pr  	20  	33.3  	25  	900  	Peritectic  

Hg-Pr  	L = Hg2Pr  	 	33.3  	 	1050  	Congruent  

Hg-Pr  	L = Hg2Pr + HgPr  	43  	33.3  	50  	1000  	Eutectic  

Hg-Pr  	L = HgPr  	 	50  	 	1100  	Congruent  

Hg-Pr  	L = HgPr + (Pr) ht  	82  	50  	86  	620  	Eutectic  

Hg-Pr  	(Pr) ht = HgPr+ (Pr) ht  	88  	50  	99  	500  	Eutectoid  

Hg-Pt  	L1 + (Hg) lt + Hg4Pt  	0  	0  	20  	-38.829  	unknown  

Hg-Pt  	HgPt = Hg2Pt + (Pt)  	50  	33.3  	85  	250  	Eutectoid  

Hg-Pu  	L = (Hg) lt + Hg21Pu5  	0.2  	0  	19.2  	-39  	Eutectic  

Hg-Pu  	L + Hg3Pu = Hg21Pu5  	1  	25  	19.2  	375  	Peritectic  

Hg-Rb  	L + RbHg11 + Rb3Hg20  	8.3  	8.3  	14.3  	70  	unknown  

Hg-Rb  	L + Rb7Hg31 = Rb3Hg20  	12.5  	18.2  	14.3  	132  	Peritectic  

Hg-Rb  	L + Rb5Hg19 = Rb7Hg31  	17.5  	21.7  	18.2  	162  	Peritectic  

Hg-Rb  	L + Rb5Hg19 + Rb2Hg7  	21.7  	21.7  	22.2  	193  	unknown  

Hg-Rb  	L = Rb2Hg7  	 	22.2  	 	197  	Congruent  

Hg-Rb  	L = Rb2Hg7 + RbHg2  	25.5  	22.2  	33.3  	186  	Eutectic  

Hg-Rb  	L = RbHg2  	 	33.3  	 	257  	Congruent  

Hg-Rb  	L + RbHg2 = Rb3Hg4  	44  	33.3  	42.9  	170  	Peritectic  

Hg-Rb  	L + Rb3Hg4 = Rb7Hg8  	51  	42.9  	46.7  	157  	Peritectic  

Hg-Rb  	L = Rb7Hg8 + (Rb)  	96.2  	46.7  	100  	25  	Eutectic  

Hg-Re  	L + (Hg) lt + (Re)  	0  	0  	100  	-38.829  	unknown  

Hg-Rh  	L + (Rh) = Hg5Rh  	0  	100  	16.7  	560  	Peritectic  

Hg-Rh  	Hg5Rh + (Rh) = Hg4.63Rh rt  	16.7  	100  	17.7  	451  	Peritectoid  

Hg-Rh  	Hg4.63Rh rt + (Rh) = Hg2Rh rt  	17.7  	100  	33.3  	320  	Peritectoid  

Hg-Ru  	L + (Ru) = (Hg) lt  	0  	100  	0  	-38.829  	unknown  

Hg-S  	L + (Hg) lt + HgS rt  	0  	0  	50  	-38.829  	unknown  

Hg-S  	L2 = L1 + HgS ht2  	45.4  	12.5  	50  	800  	Monotectic  

Hg-S  	L2 = HgS ht2  	 	51  	 	820  	Congruent  

Hg-S  	L1 + HgS ht1 = HgS rt  	0  	50  	50  	345  	Peritectic  

Hg-S  	L1 + HgS ht2 = HgS ht1  	1  	50.84  	50.8  	481  	Peritectic  

Hg-S  	HgS ht2 = L3 + HgS ht1  	51.54  	99  	51.5  	470  	Catatectic  

Hg-S  	HgS ht1 = L3 + HgS rt  	53.5  	100  	53  	315  	Eutectoid  

Hg-S  	L2 = L3 + HgS ht2  	53.4  	92.9  	51  	790  	Monotectic  

Hg-Sb  	L + (Hg) lt + (Sb)  	0  	0  	100  	-38.829  	unknown  

Hg-Se  	L1 + HgSe = (Hg) lt  	0  	49  	0  	-38.8  	Peritectic  

Hg-Se  	L2 = L1 + HgSe  	31.1  	22.17  	48.8  	408  	Monotectic  

Hg-Se  	L = HgSe  	 	50  	 	799  	Congruent  

Hg-Se  	L2 = L3 + HgSe  	69.8  	87.38  	50.75  	685  	Monotectic  

Hg-Se  	L3 = HgSe + (Se)  	100  	51  	100  	220.95  	Eutectic  

Hg-Sm  	L1 + (Hg) lt + Hg6.5Sm  	0  	0  	14  	-38.829  	unknown  

Hg-Sm  	L + Hg3Sm = Hg45Sm11  	0.5  	25  	19.7  	200  	Peritectic  

Hg-Sm  	L + Hg2Sm = Hg3Sm  	15  	33.3  	25  	910  	Peritectic  

Hg-Sm  	L = Hg2Sm  	 	33.3  	 	1100  	Congruent  

Hg-Sm  	L = Hg2Sm + HgSm  	41  	33.3  	50  	1040  	Eutectic  

Hg-Sm  	L = HgSm  	 	50  	 	1200  	Congruent  

Hg-Sm  	L = HgSm + (Sm) ht2  	80  	50  	89  	800  	Eutectic  

Hg-Sm  	(Sm) ht2 = HgSm + (Sm) ht1  	94  	50  	97  	700  	Eutectoid  

Hg-Sn  	L = (Hg) lt + HgSn4  	100  	100  	80  	-38.9  	Eutectic  

Hg-Sn  	L + (Sn) lt = HgSn4  	0  	100  	80  	-35  	Peritectic  

Hg-Sn  	L + Hg0.1Sn0.9 = Hg0.12Sn0.88  	20  	89  	86  	92  	Peritectic  

Hg-Sn  	L + Hg0.05Sn0.95 ht = Hg0.1Sn0.9  	92  	95.5  	95  	214  	Peritectic  

Hg-Sn  	Hg0.1Sn0.9 = L + (Sn) lt  	92  	0.5  	100  	-8  	Eutectoid  

Hg-Sn  	L + (Sn) rt = Hg0.05Sn0.95 ht  	97  	99.5  	98.5  	224  	Peritectic  

Hg-Sn  	Hg0.05Sn0.95 ht = Hg0.1Sn0.9 + (Sn) rt  	97  	94.5  	99.5  	197  	Eutectoid  

Hg-Sn  	Hg0.1Sn0.9 + (Sn) rt + (Sn) lt  	94.5  	100  	100  	13  	unknown  

Hg-Sr  	L + (Hg) lt + SrHg13  	0  	0  	7.1  	-38.829  	unknown  

Hg-Sr  	L + Hg11Sr = SrHg13  	3.5  	8.3  	7.1  	62  	Peritectic  

Hg-Sr  	L + SrHg11 + Sr2Hg9  	8.3  	8.3  	18.1  	289  	unknown  

Hg-Sr  	L + Sr14Hg51 = Sr2Hg9  	16.5  	21.5  	18.1  	427  	Peritectic  

Hg-Sr  	L + Sr14Hg51 + SrHg3  	21.5  	21.5  	25  	481  	unknown  

Hg-Sr  	L + SrHg2 = SrHg3  	23.5  	33.3  	25  	512  	Peritectic  

Hg-Sr  	L = SrHg2  	 	33.3  	 	772  	Congruent  

Hg-Sr  	L = SrHg2 + SrHg  	41.5  	33.3  	50  	694  	Eutectic  

Hg-Sr  	L + SrHg = Sr3Hg2  	67.5  	50  	60  	545  	Peritectic  

Hg-Sr  	L + Sr3Hg2 = Sr2Hg  	71.5  	60  	66.7  	478  	Peritectic  

Hg-Sr  	L + Sr2Hg = Sr3Hg  	73.5  	66.7  	75  	455  	Peritectic  

Hg-Sr  	L = Sr3Hg + (Sr) rt  	81.5  	75  	100  	442  	Eutectic  

Hg-Sr  	L + (Sr) ht + (Sr) rt  	87  	100  	100  	547  	unknown  

Hg-Tb  	L + (Hg) lt + Hg4Tb  	0  	0  	20  	-38.829  	unknown  

Hg-Tb  	L + Hg3Tb = Hg4Tb  	0  	25  	20  	150  	Peritectic  

Hg-Tb  	L + Hg2Tb = Hg3Tb  	11  	33.3  	25  	870  	Peritectic  

Hg-Tb  	L = Hg2Tb  	 	33.3  	 	1100  	Congruent  

Hg-Tb  	L = Hg2Tb + HgTb  	40  	33.3  	50  	1020  	Eutectic  

Hg-Tb  	L = HgTb  	 	50  	 	1200  	Congruent  

Hg-Tb  	L = HgTb + (Tb) ht  	80  	50  	86  	900  	Eutectic  

Hg-Tb  	(Tb) ht = HgTb + (Tb) rt  	90  	50  	98  	800  	Eutectoid  

Hg-Te  	L = (Hg) lt + HgTe  	0  	0  	50  	-38.83  	Eutectic  

Hg-Te  	L = HgTe  	 	50  	 	670  	Congruent  

Hg-Te  	L = HgTe + (Te)  	85  	50  	99  	410.9  	Eutectic  

Hg-Th  	L1 + Hg3Th = (Hg) lt  	0  	0  	24.5  	-32  	Peritectic  

Hg-Ti  	L + HgTi = Hg3Ti  	0  	50  	25  	130  	Peritectic  

Hg-Tl  	L = (Hg) lt + Hg0.7Tl0.3 lt  	9  	0  	20  	-60  	Eutectic  

Hg-Tl  	L = Hg0.7Tl0.3 lt  	 	28.6  	 	14.5  	Congruent  

Hg-Tl  	L = Hg0.7Tl0.3 lt + (Tl) ht  	40.5  	34  	80  	0.5  	Eutectic  

Hg-U  	L = (Hg) lt + Hg45U11  	0  	0  	19.7  	-38.9  	Eutectic  

Hg-U  	Hg3U ht = Hg45U11+ Hg2U  	25  	19.7  	33.3  	75  	Eutectoid  

Hg-Y  	L1 + Hg45Y11 = (Hg) lt  	0  	0  	19.7  	-38.8  	Peritectic  

Hg-Y  	L1 + Hg4Y = Hg45Y11  	0  	20  	 	70  	Peritectic  

Hg-Yb  	L1 + (Hg) lt + Hg51Yb14  	0  	0  	21.5  	-38.829  	unknown  

Hg-Yb  	L + Hg3Yb = Hg51Yb14  	1.5  	25  	21.5  	310  	Peritectic  

Hg-Zn  	L = (Hg) lt + ZnHg3 lt  	1.5  	0.5  	25  	-41.6  	Eutectic  

Hg-Zn  	L + Zn0.67Hg0.33 lt = ZnHg3 lt  	5.7  	56  	25  	18  	Peritectic  

Hg-Zn  	L + Zn0.75Hg0.25 = Zn0.67Hg0.33 lt  	6  	70  	67  	20  	Peritectic  

Hg-Zn  	L + (Zn) = Zn0.75Hg0.25  	8.5  	97  	77  	42.9  	Peritectic  

Hg-Zr  	L1 = (Hg) lt + Hg3Zr  	0  	0  	25  	-39  	Eutectic  



Found: 297 reactions

Return to Contents 



ASM Alloy Phase Diagrams Center, P. Villars, editor-in-chief; H. Okamoto and K. Cenzual, section editors;

http://www1.asminternational.org/AsmEnterprise/APD, ASM International, Materials Park, OH, USA, 2006-2015

© ASM International 2015. All Rights Reserved. Version 1.0.5.0



 	Alloy Phase Diagram Database™	Element 1: Element 2: Element 3:  

HomeExplorerSearchToolsHelp

 

Special Points Table



Return to Contents



Chemical System	Reaction	%A	%B	%C	Temperature, °C  	Reaction type  

Ag-Ho  	L = (Ag) + Ag51Ho14  	11.5  	1.6  	21  	795  	Eutectic  

Ag-Ho  	L = Ag51Ho14  	 	22  	 	920  	Congruent  

Ag-Ho  	L = Ag51Ho14 + Ag2Ho  	26.5  	24.5  	33.3  	890  	Eutectic  

Ag-Ho  	L = Ag2Ho  	 	33.3  	 	990  	Congruent  

Ag-Ho  	L = Ag2Ho + AgHo  	36.5  	33.3  	50  	970  	Eutectic  

Ag-Ho  	L = AgHo  	 	50  	 	1165  	Congruent  

Ag-Ho  	L = AgHo + (Ho)  	81  	50  	100  	880  	Eutectic  

Al-Ho  	L = (Al) + HoAl3  	1.8  	0  	25  	650  	Eutectic  

Al-Ho  	L + HoAl2 = HoAl3  	23  	33.3  	25  	1087  	Peritectic  

Al-Ho  	L = HoAl2  	 	33.3  	 	1530  	Congruent  

Al-Ho  	L + HoAl2 = HoAl  	54  	33.3  	50  	1115  	Peritectic  

Al-Ho  	L + HoAl = Ho3Al2  	64  	50  	60  	994  	Peritectic  

Al-Ho  	L = Ho3Al2 + Ho2Al  	65  	60  	66.7  	984  	Eutectic  

Al-Ho  	L = Ho2Al  	 	66.7  	 	1018  	Congruent  

Al-Ho  	L = Ho2Al + (Ho)  	76  	66.7  	100  	976  	Eutectic  

As-Ho  	L = (As) + HoAs rt  	5  	0  	50  	760  	Eutectic  

As-Ho  	L = HoAs rt  	 	50  	 	>2500  	Congruent  

As-Ho  	L = HoAs rt + (Ho)  	96  	50  	99  	1420  	Eutectic  

Au-Ho  	L = (Au) + Au6Ho  	11.8  	3.92  	14.3  	810  	Eutectic  

Au-Ho  	L + Au4Ho ht = Au6Ho  	13  	20  	14.3  	821  	Peritectic  

Au-Ho  	L + Au51Ho14 = Au4Ho ht  	17.4  	21.5  	20  	1012  	Peritectic  

Au-Ho  	Au4Ho ht = Au6Ho + Au51Ho14  	20  	14.3  	21.5  	378  	Eutectoid  

Au-Ho  	L + Au3Ho = Au51Ho14  	19.1  	25  	21.5  	1060  	Peritectic  

Au-Ho  	L = Au3Ho  	 	25  	 	1217  	Congruent  

Au-Ho  	L = Au3Ho + Au2Ho  	28.3  	25  	33.3  	1170  	Eutectic  

Au-Ho  	L = Au2Ho  	 	33.3  	 	1263  	Congruent  

Au-Ho  	L = Au2Ho + AuHo rt  	34.8  	33.3  	50  	1257  	Eutectic  

Au-Ho  	L = AuHo rt  	 	50  	 	1698  	Congruent  

Au-Ho  	L + AuHo rt= AuHo2  	70.6  	50  	66.7  	1116  	Peritectic  

Au-Ho  	L = AuHo2 + (Ho)  	78.1  	66.7  	100  	1000  	Eutectic  

B-Ho  	L = (B) rhom1 + HoB66  	1  	0  	2  	2020  	Eutectic  

B-Ho  	L + HoB12 = HoB66  	2  	7.7  	2  	2025  	Peritectic  

B-Ho  	L + HoB6 = HoB12  	6  	13.5  	7.7  	2100  	Peritectic  

B-Ho  	L + HoB4 = HoB6  	11  	20  	14.3  	2180  	Peritectic  

B-Ho  	L = HoB4  	 	20  	 	2500  	Congruent  

B-Ho  	L + HoB4 = HoB2  	39  	20  	33.3  	2200  	Eutectic  

B-Ho  	L = HoB2 + (Ho)  	99  	33.3  	100  	1450  	Eutectic  

Bi-Ho  	L = (Bi) + HoBi rt  	1  	0  	50  	271  	Eutectic  

Bi-Ho  	L = HoBi rt  	 	50  	 	1775  	Congruent  

Bi-Ho  	L+ HoBi rt = Ho5Bi3  	70  	50  	62.5  	1420  	Peritectic  

Bi-Ho  	L = Ho5Bi3 + (Ho)  	82  	62.5  	98  	1155  	Eutectic  

Ce-Ho  	(Ce) ht1 = (Ce) ht2 + (Ce) rt  	11  	3  	20  	700  	Eutectoid  

Ce-Ho  	L + (Ho) = (Ce) ht1  	58  	62  	60  	1200  	Peritectic  

Cl-Ho  	L + (Ho) = Ho5Cl11  	28.7  	100  	31.8  	551  	Peritectic  

Cl-Ho  	L = Ho5Cl11 + HoCl3  	28.5  	31.8  	25  	543  	Eutectic  

Cl-Ho  	L = HoCl3  	 	25  	 	721.5  	Congruent  

Co-Ho  	L = (Co) ht + Ho2Co17  	7  	0  	10  	1345  	Eutectic  

Co-Ho  	L = Ho2Co17  	 	11.5  	 	1370  	Congruent  

Co-Ho  	L + Ho2Co17 = HoCo5 ht  	18  	12.5  	15  	1350  	Peritectic  

Co-Ho  	HoCo5 ht = Ho2Co17 + Ho2Co7  	15  	12  	22.2  	1150  	Eutectoid  

Co-Ho  	L = HoCo5 ht + Ho2Co7  	19  	16  	22.2  	1340  	Eutectic  

Co-Ho  	L + HoCo3 = Ho2Co7  	21.5  	25  	22.2  	1365  	Peritectic  

Co-Ho  	L = HoCo3  	 	25  	 	1390  	Congruent  

Co-Ho  	L + HoCo3 = HoCo2  	36  	25  	33.3  	1330  	Peritectic  

Co-Ho  	L + HoCo2 = Ho12Co7  	60  	33.3  	63.2  	775  	Eutectic  

Co-Ho  	HoCo2 + Ho12Co7 = Ho4Co3 rt  	33.3  	63.2  	57.1  	755  	Peritectoid  

Co-Ho  	L = Ho12Co7 + Ho3Co  	67  	63.2  	75  	770  	Eutectic  

Co-Ho  	L + (Ho) = Ho3Co  	72  	100  	75  	895  	Peritectic  

Cr-Ho  	L1 = L2 + (Cr)  	15.6  	84.4  	0  	1731  	Monotectic  

Cr-Ho  	L2 = (Cr) + (Ho)  	95.5  	0  	100  	1415.7  	Eutectic  

Cu-Ho  	L = (Cu) +Cu5Ho rt  	9.5  	0.02  	16.67  	875  	Eutectic  

Cu-Ho  	L + Cu9Ho2 = Cu5Ho rt  	15.7  	18.18  	16.67  	985  	Peritectic  

Cu-Ho  	L = Cu9Ho2  	 	18.18  	 	990  	Congruent  

Cu-Ho  	L + Cu9Ho2 = Cu7Ho2 ht  	28  	18.18  	22.22  	920  	Peritectic  

Cu-Ho  	Cu7Ho2 ht = L + Cu9Ho2  	22.22  	18.18  	30.5  	880  	Catatectic  

Cu-Ho  	L = Cu9Ho2 + Cu2Ho  	31.4  	18.18  	33.33  	870  	Eutectic  

Cu-Ho  	L = Cu2Ho  	 	33.33  	 	915  	Congruent  

Cu-Ho  	L = Cu2Ho + CuHo  	35.2  	33.33  	50  	875  	Eutectic  

Cu-Ho  	L = CuHo  	 	50  	 	1010  	Congruent  

Cu-Ho  	L = CuHo + (Ho)  	70  	50  	100  	830  	Eutectic  

Dy-Ho  	L + (Dy rt,Ho) = (Dy) ht  	75.9  	75.9  	75.9  	1457  	Peritectic  

Fe-Ho  	L = Ho2Fe17  	 	10.5  	 	1343  	Congruent  

Fe-Ho  	L = Ho6Fe23  	 	20.7  	 	1332  	Congruent  

Fe-Ho  	L + Ho6Fe23 = HoFe3  	27  	20.7  	25  	1293  	Peritectic  

Fe-Ho  	L + (Fe) rt + (Fe) ht  	6.5  	0  	0  	1394  	unknown  

Fe-Ho  	L = (Fe) rt + Ho2Fe17  	9.2  	0  	10.5  	1338  	Eutectic  

Fe-Ho  	(Fe) ht + (Fe) rt + Ho2Fe17  	0  	0  	10.5  	912  	unknown  

Fe-Ho  	L = Ho2Fe17 + Ho6Fe23  	17.8  	10.5  	20.7  	1284  	Eutectic  

Fe-Ho  	L = HoFe3 + HoFe2  	32  	25  	33.3  	1285  	Eutectic  

Fe-Ho  	L = HoFe2  	 	33.3  	 	1287  	Congruent  

Fe-Ho  	L = HoFe2 + (Ho)  	63.3  	33.3  	100  	875  	Eutectic  

Ga-Ho  	L + (Ga) + HoGa6  	0  	0  	14.3  	29.7741  	unknown  

Ga-Ho  	L + HoGa3 = HoGa6  	0  	25  	14.3  	312  	Peritectic  

Ga-Ho  	L + HoGa2 = HoGa3  	14  	33.3  	25  	885  	Peritectic  

Ga-Ho  	L = HoGa2  	 	33.3  	 	1300  	Congruent  

Ga-Ho  	L = HoGa2 + HoGa  	43  	33.3  	50  	1210  	Eutectic  

Ga-Ho  	L = HoGa  	 	50  	 	1280  	Congruent  

Ga-Ho  	L + HoGa + Ho5Ga3 ht  	62.5  	50  	62.5  	1230  	unknown  

Ga-Ho  	L = Ho5Ga3 ht + (Ho)  	80  	62.5  	100  	950  	Eutectic  

Gd-Ho  	L + (Gd rt,Ho) = (Gd) ht  	95  	95  	95  	1563  	Peritectic  

Ge-Ho  	L = (Ge) + HoGe2.7  	14  	0  	27  	880  	Eutectic  

Ge-Ho  	L + HoGe1.85 = HoGe2.7  	18  	35.7  	27  	905  	Peritectic  

Ge-Ho  	L + HoGe1.7 ht = HoGe1.85  	23  	37  	35.7  	1000  	Peritectic  

Ge-Ho  	L + HoGe1.5 ht = HoGe1.7 ht  	30  	40  	37  	1210  	Peritectic  

Ge-Ho  	HoGe1.7 ht = Ho3Ge5  	 	37  	 	940  	Polymorphic  

Ge-Ho  	L + HoGe1.5 ht + HoGe  	40  	40  	50  	1400  	unknown  

Ge-Ho  	HoGe1.5 ht = HoGe1.57  	 	40  	 	925  	Polymorphic  

Ge-Ho  	HoGe1.5 ht + HoGe = Ho3Ge4 rt  	40  	50  	44.4  	1360  	Peritectoid  

Ge-Ho  	L + Ho11Ge10 = HoGe  	47  	52.4  	50  	1475  	Peritectic  

Ge-Ho  	L + Ho5Ge4 = Ho11Ge10  	51  	55.6  	52.4  	1700  	Peritectic  

Ge-Ho  	L + Ho5Ge4 + Ho5Ge3  	55.6  	55.6  	61.7  	1860  	unknown  

Ge-Ho  	L = Ho5Ge3  	 	62.5  	 	1950  	Congruent  

Ge-Ho  	L = Ho5Ge3 + (Ho)  	88  	63.3  	100  	1250  	Eutectic  

Hg-Ho  	L + (Hg) lt + Hg3Ho  	0  	0  	25  	-38.829  	unknown  

Hg-Ho  	L + Hg2Ho = Hg3Ho  	16  	33.3  	25  	940  	Peritectic  

Hg-Ho  	L = Hg2Ho  	 	33.3  	 	1110  	Congruent  

Hg-Ho  	L = Hg2Ho + HgHo  	41.5  	33.3  	50  	1050  	Eutectic  

Hg-Ho  	L = HgHo  	 	50  	 	1180  	Congruent  

Hg-Ho  	L = HgHo + (Ho)  	79  	50  	98  	750  	Eutectic  

Ho-I  	L = (Ho) + HoI3 rt  	69  	0  	75  	746  	Eutectic  

Ho-I  	L = HoI3 ht  	 	75  	 	1003  	Congruent  

Ho-I  	HoI3 ht = HoI3 rt  	 	75  	 	856  	Polymorphic  

Ho-In  	L + (Ho) = (Ho) stab2  	2.5  	1  	1.5  	1450  	Peritectic  

Ho-In  	(Ho) stab2 = (Ho) + Ho2In  	15  	8  	33.3  	1020  	Eutectoid  

Ho-In  	L = (Ho) stab2 + Ho2In  	22  	20  	33.3  	1130  	Eutectic  

Ho-In  	L = Ho2In  	 	33.3  	 	1240  	Congruent  

Ho-In  	L = Ho2In + Ho5In3 rt  	35  	33.3  	37.5  	1230  	Eutectic  

Ho-In  	L = Ho5In3 rt  	 	37.5  	 	1250  	Congruent  

Ho-In  	L = Ho5In3 rt + HoIn  	39.5  	37.5  	47  	1240  	Eutectic  

Ho-In  	L = HoIn  	 	50  	 	1270  	Congruent  

Ho-In  	L = HoIn + Ho3In5  	60  	50  	62.5  	1090  	Eutectic  

Ho-In  	L = Ho3In5  	 	62.5  	 	1100  	Congruent  

Ho-In  	L = Ho3In5 + HoIn3  	65  	62.5  	75  	1060  	Eutectic  

Ho-In  	L = HoIn3  	 	75  	 	1130  	Congruent  

Ho-In  	L = HoIn3 + (In)  	100  	75  	100  	156  	Eutectic  

Ho-Ir  	L = (Ho) + Ho3Ir  	10  	0  	25  	1180  	Eutectic  

Ho-Ir  	L + Ho5Ir2 = Ho3Ir  	15  	28.6  	25  	1280  	Peritectic  

Ho-Ir  	L + Ho5Ir3 = Ho5Ir2  	21  	37.5  	28.6  	1400  	Peritectic  

Ho-Ir  	L + Ho3Ir2 = Ho5Ir3  	29.5  	40  	37.5  	1600  	Peritectic  

Ho-Ir  	L + HoIr = Ho3Ir2  	37  	50  	40  	1800  	Peritectic  

Ho-Ir  	L = HoIr  	 	50  	 	2250  	Congruent  

Ho-Ir  	L = HoIr + HoIr2  	57.5  	50  	65  	1880  	Eutectic  

Ho-Ir  	L = HoIr2  	 	66.7  	 	2400  	Congruent  

Ho-Ir  	L = HoIr2 + (Ir)  	85  	68.5  	100  	2100  	Eutectic  

Ho-La  	L + (Ho) = (La) ht2  	27.5  	23  	25  	1350  	Peritectic  

Ho-La  	(La) ht2 = (La) rt + (La) ht1  	85  	81  	89  	810  	Eutectoid  

Ho-Mg  	L + (Ho) = Mg0.3Ho0.7 ht  	32  	15  	18  	1170  	Peritectic  

Ho-Mg  	L + MgHo = Mg2Ho  	76  	57  	66.7  	695  	Peritectic  

Ho-Mg  	L + Mg2Ho = Mg24Ho5  	86  	66.7  	82.8  	600  	Peritectic  

Ho-Mg  	L = Mg24Ho5 + (Mg)  	90  	83.5  	95  	555  	Eutectic  

Ho-Mg  	Mg0.3Ho0.7 ht = (Ho) + MgHo  	29  	12  	47  	685  	Eutectoid  

Ho-Mg  	L + Mg0.3Ho0.7 ht = MgHo  	59  	43  	50  	845  	Peritectic  

Ho-Mn  	L + (Ho) + HoMn2 cub  	27  	0  	66.7  	875  	Eutectic  

Ho-Mn  	L + Ho6Mn23 = HoMn2 cub  	36  	79.3  	66.7  	965  	Peritectic  

Ho-Mn  	L + HoMn12 = Ho6Mn23  	52  	92.3  	79.3  	1045  	Peritectic  

Ho-Mn  	L + (Mn) ht2 = HoMn12  	78  	99  	92.3  	1085  	Peritectic  

Ho-Mn  	(Mn) ht3 = L + (Mn) ht2  	98.5  	82  	99  	1125  	Catatectic  

Ho-Mn  	(Mn) ht2 = HoMn12 + (Mn) ht1  	99  	92.3  	99.5  	1075  	Eutectoid  

Ho-Mn  	(Mn) ht1 = HoMn12 + (Mn) rt  	99.5  	92.3  	100  	727  	Eutectoid  

Ho-Mo  	L = L1 + L2  	 	65  	 	2800  	Critical  

Ho-Mo  	L2 = L1 + (Mo)  	92  	35  	99.4  	2517  	Monotectic  

Ho-Mo  	L1 = (Ho) + (Mo)  	3  	0.6  	99.94  	1432  	Eutectic  

Ho-Nd  	L + (Ho) = (Nd) ht  	59  	32  	47  	1200  	Peritectic  

Ho-Ni  	L + (Ho) = Ho3Ni  	29  	0  	25  	750  	Peritectic  

Ho-Ni  	L = Ho3Ni + Ho3Ni2 rt  	30  	25  	40  	720  	Eutectic  

Ho-Ni  	L + HoNi = Ho3Ni2 ht  	37.5  	50  	40  	970  	Peritectic  

Ho-Ni  	Ho3Ni2 ht = Ho3Ni2 rt  	 	40  	 	760  	Polymorphic  

Ho-Ni  	L = HoNi  	 	50  	 	1060  	Congruent  

Ho-Ni  	L = HoNi + HoNi2 rt  	54  	50  	65.6  	975  	Eutectic  

Ho-Ni  	L + HoNi3 = HoNi2 rt  	62.5  	75  	66.7  	1195  	Peritectic  

Ho-Ni  	L + Ho2Ni7 = HoNi3  	70  	77.8  	75  	1285  	Peritectic  

Ho-Ni  	L + HoNi5 = Ho2Ni7  	75  	83.3  	77.8  	1320  	Peritectic  

Ho-Ni  	L = HoNi5  	 	83.3  	 	1370  	Congruent  

Ho-Ni  	L + HoNi5 = Ho2Ni17  	92  	83.3  	89.5  	1290  	Peritectic  

Ho-Ni  	L = Ho2Ni17 + (Ni)  	93  	89.5  	100  	1280  	Eutectic  

Ho-Pd  	L = (Ho) + Ho2.1Pd0.9  	24.5  	0  	28.6  	900  	Eutectic  

Ho-Pd  	L + Ho3Pd2 = Ho2.1Pd0.9  	27  	40  	28.6  	925  	Peritectic  

Ho-Pd  	L + HoPd ht = Ho3Pd2  	36  	48.5  	40  	970  	Peritectic  

Ho-Pd  	L = HoPd ht  	 	48.5  	 	1480  	Congruent  

Ho-Pd  	Ho3Pd2 + HoPd ht = HoPd rt  	40  	48.5  	48.5  	697  	Peritectoid  

Ho-Pd  	HoPd ht = HoPd rt + Ho3Pd4  	50  	50  	57.1  	665  	Eutectoid  

Ho-Pd  	L = HoPd ht + Ho3Pd4  	53  	50  	57.1  	1398  	Eutectic  

Ho-Pd  	L + Ho3Pd4 = Ho2Pd3 ht  	61  	57.1  	60  	1280  	Peritectic  

Ho-Pd  	Ho2Pd3 ht = Ho2Pd3 rt  	 	60  	 	1130  	Polymorphic  

Ho-Pd  	L = Ho2Pd3 ht + HoPd2  	62  	60  	67.7  	1270  	Eutectic  

Ho-Pd  	L + HoPd3 = HoPd2  	64.5  	75  	67.7  	1313  	Peritectic  

Ho-Pd  	L = HoPd3  	 	75  	 	1730  	Congruent  

Ho-Pd  	L = HoPd3 + (Pd)  	86  	79.5  	87.5  	1255  	Eutectic  

Ho-Pd  	HoPd3 + (Pd) = HoPd7  	76  	90  	87.5  	470  	Peritectoid  

Ho-Pm  	L + (Ho) = (Pm) ht  	6  	3  	4  	1440  	Peritectic  

Ho-Pr  	L + (Ho) = (Pr) ht  	7  	3  	5  	1450  	Peritectic  

Ho-Pt  	L = (Ho) + Ho3Pt  	20  	0  	25  	1000  	Eutectic  

Ho-Pt  	L + Ho2Pt = Ho3Pt  	23  	33.3  	25  	1150  	Peritectic  

Ho-Pt  	L + Ho5Pt3 = Ho2Pt  	31  	37.5  	33.3  	1430  	Peritectic  

Ho-Pt  	L + Ho5Pt4 = HoPt3  	33.5  	44.5  	37.5  	1490  	Peritectic  

Ho-Pt  	L + HoPt = Ho5Pt4  	39  	50  	44.5  	1570  	Peritectic  

Ho-Pt  	L = HoPt  	 	50  	 	1650  	Congruent  

Ho-Pt  	L + HoPt = Ho3Pt4  	60  	50  	57.1  	1610  	Peritectic  

Ho-Pt  	L = Ho3Pt4 + HoPt2  	62  	57.1  	66.7  	1590  	Eutectic  

Ho-Pt  	L + HoPt3 = HoPt2  	65  	75  	66.7  	1720  	Peritectic  

Ho-Pt  	L = HoPt3  	 	75  	 	1830  	Congruent  

Ho-Pt  	L + HoPt3 = HoPt5  	85  	75  	83.3  	1680  	Peritectic  

Ho-Pt  	L = HoPt5 + (Pt)  	91  	83.3  	100  	1530  	Eutectic  

Ho-Pu  	L + (Ho) = (Pu) ht5  	98  	20  	97  	650  	Peritectic  

Ho-Pu  	(Ho) + (Pu) ht5 + (Pu) ht4  	12  	100  	100  	483  	unknown  

Ho-Pu  	(Ho) + (Pu) ht4 + (Pu) ht3  	11.5  	100  	100  	463  	unknown  

Ho-Pu  	(Ho) + (Pu) ht3 + (Pu) ht2  	9  	100  	100  	320  	unknown  

Ho-Pu  	(Ho) + (Pu) ht1 + (Pu) rt  	7  	100  	100  	125  	unknown  

Ho-Pu  	(Ho) + (Pu) ht2 + (Pu) ht1  	8  	100  	100  	215  	unknown  

Ho-Rh  	L = Ho3Rh + Ho7Rh3  	28  	25  	30  	1400  	Eutectic  

Ho-Rh  	L = Ho7Rh3  	 	30  	 	1500  	Congruent  

Ho-Rh  	L = Ho7Rh3 + Ho5Rh3 ht  	33  	30  	37.5  	1300  	Eutectic  

Ho-Rh  	L + Ho3Rh2 = Ho5Rh3 ht  	36  	40  	37.5  	1600  	Peritectic  

Ho-Rh  	Ho5Rh3 ht = Ho5Rh3 rt  	 	37.5  	 	880  	Polymorphic  

Ho-Rh  	L = Ho3Rh2  	 	40  	 	1680  	Congruent  

Ho-Rh  	L + Ho3Rh2 = HoRh  	54  	40  	50  	1540  	Peritectic  

Ho-Rh  	L = HoRh + HoRh2  	68  	50  	65.9  	1480  	Eutectic  

Ho-Rh  	L = HoRh2  	 	66.7  	 	1650  	Congruent  

Ho-Rh  	L = HoRh2 + HoRh5  	75  	67.4  	83.3  	1530  	Eutectic  

Ho-Rh  	L = HoRh5 ht  	 	83.3  	 	1700  	Congruent  

Ho-Rh  	HoRh5 ht = HoRh2 + (Rh)  	83.3  	67.4  	100  	880  	Eutectoid  

Ho-Rh  	L = HoRh5 ht + (Rh)  	88  	83.3  	99  	1600  	Eutectic  

Ho-Rh  	L = (Ho) + Ho3Rh  	12  	0  	25  	1150  	Eutectic  

Ho-Rh  	L = Ho3Rh  	 	25  	 	1500  	Congruent  

Ho-Ru  	L = Ho5Ru2 + Ho44Ru25  	33  	28.6  	37.5  	1120  	Eutectic  

Ho-Ru  	L + Ho3Ru2 = Ho44Ru25  	35  	40  	37.5  	1200  	Peritectic  

Ho-Ru  	L = Ho3Ru2  	 	40  	 	1300  	Congruent  

Ho-Ru  	L = Ho3Ru2 + HoRu2  	50  	40  	66.7  	1180  	Eutectic  

Ho-Ru  	L = HoRu2  	 	66.7  	 	1750  	Congruent  

Ho-Ru  	L = HoRu2 + (Ru)  	75  	66.7  	99  	1650  	Eutectic  

Ho-Ru  	L = (Ho) + Ho3Ru  	13  	1  	25  	1100  	Eutectic  

Ho-Ru  	L + Ho5Ru2 = Ho3Ru  	18  	28.6  	25  	1250  	Peritectic  

Ho-Ru  	L = Ho5Ru2  	 	28.6  	 	1350  	Congruent  

Ho-Sb  	L = (Ho) + Ho5Sb3  	15  	0  	37.5  	1170  	Eutectic  

Ho-Sb  	L + Ho4Sb3 ht2 = Ho5Sb3  	32  	42.9  	37.5  	1680  	Peritectic  

Ho-Sb  	L + HoSb rt = Ho4Sb3 ht2  	36.5  	50  	42.9  	1830  	Peritectic  

Ho-Sb  	Ho4Sb3 ht2 = Ho4Sb3 ht1  	 	42.9  	 	1620  	Polymorphic  

Ho-Sb  	Ho4Sb3 ht1 = Ho5Sb3 + HoSb rt  	42.9  	37.5  	50  	1450  	Eutectoid
