Repository: avinash2692/material_genome

File: melting_points copy.txt (part 16 of 42)
Chemical System	Reaction	%A	%B	%C	Temperature, °C  	Reaction type  
Ho-Sb  	L = HoSb ht  	 	50  	 	2160  	Congruent  

Ho-Sb  	HoSb ht = HoSb rt  	 	50  	 	1880  	Polymorphic  

Ho-Sb  	L + HoSb rt = HoSb2  	98.5  	50  	66.7  	670  	Peritectic  

Ho-Sb  	L = HoSb2 + (Sb)  	99  	66.7  	100  	624  	Eutectic  

Ho-Sc  	L + (Sc) ht = (Ho,Sc rt)  	31  	31  	31  	1425  	Peritectic  

Ho-Si  	L = (Ho) + Ho5Si3  	12.5  	0  	37.5  	1255  	Eutectic  

Ho-Si  	L = Ho5Si3  	 	37.5  	 	1920  	Congruent  

Ho-Si  	L + Ho5Si3 + Ho5Si4  	44.4  	37.5  	44.4  	1850  	unknown  

Ho-Si  	L = Ho5Si4 + HoSi0.98  	47  	44.4  	49  	1795  	Eutectic  

Ho-Si  	HoSi + HoSi1.67 ht = Ho4Si5  	50  	62  	55.6  	1305  	Peritectoid  

Ho-Si  	L + HoSi = HoSi1.67 ht  	67  	50  	62  	1620  	Peritectic  

Ho-Si  	HoSi1.67 ht = HoSi1.67 rt  	 	62  	 	790  	Polymorphic  

Ho-Si  	L + HoSi1.67 ht = HoSi1.82 ht  	80  	62  	64.8  	1290  	Peritectic  

Ho-Si  	HoSi1.82 ht = HoSi1.82 rt  	 	64.8  	 	520  	Polymorphic  

Ho-Si  	L = HoSi1.82 ht + (Si)  	82.5  	64.8  	100  	1210  	Eutectic  

Ho-Si  	L + HoSi = HoSi0.98  	48  	50  	49  	1820  	Peritectic  

Ho-Si  	L = HoSi  	 	50  	 	1860  	Congruent  

Ho-Sm  	L + (Ho,Sm ht1) = (Sm) ht2  	7  	2  	5  	1450  	Peritectic  

Ho-Sn  	L = (Ho) + Ho5Sn3  	13  	2.5  	37.5  	1252  	Eutectic  

Ho-Sn  	L = Ho5Sn3  	 	37.5  	 	1915  	Congruent  

Ho-Sn  	L + Ho5Sn3 = Ho5Sn4  	47  	37.5  	44.4  	1720  	Peritectic  

Ho-Sn  	L + Ho5Sn4 = Ho11Sn10  	49  	44.4  	47.6  	1592  	Peritectic  

Ho-Sn  	L + Ho11Sn10 = Ho4Sn5  	67  	47.6  	55.6  	1144  	Peritectic  

Ho-Sn  	L + Ho4Sn5 = HoSn2  	71  	55.6  	66.7  	1114  	Peritectic  

Ho-Sn  	L + HoSn2 = Ho2Sn5  	99  	66.7  	71.4  	509  	Peritectic  

Ho-Sn  	L + Ho2Sn5 = HoSn3  	100  	71.4  	75  	420  	Peritectic  

Ho-Sn  	L = HoSn3 + (Sn) rt  	100  	75  	100  	229  	Eutectic  

Ho-Sn  	HoSn3 + (Sn) rt + (Sn) lt  	75  	100  	100  	13  	unknown  

Ho-Ta  	L = (Ho) + (Ta)  	0.35  	0  	 	1468  	Eutectic  

Ho-Tb  	L + (Ho,Tb rt) = (Tb) ht  	13.3  	12.5  	12.9  	1457  	Peritectic  

Ho-Te  	L + Ho2Te5 = HoTe3  	96  	71.4  	75  	780  	Peritectic  

Ho-Te  	L + HoTe3 = (Te)  	75  	100  	100  	455  	Peritectic  

Ho-Te  	L + HoTe = Ho2Te5  	95  	55  	71.4  	800  	Peritectic  

Ho-Te  	L = (Ho) + HoTe  	23  	0  	50  	1110  	Eutectic  

Ho-Te  	L = HoTe  	 	50  	 	1370  	Congruent  

Ho-Th  	(Th) ht = L + (Ho)  	2  	1  	3  	1480  	Catatectic  

Ho-Th  	(Th) ht + (Th) rt = (Ho)  	20  	40  	21  	1510  	Peritectoid  

Ho-Th  	(Th) ht = (Th) rt  	 	65  	 	1600  	Maximum  

Ho-Tl  	L = (Ho) + Tl3Ho5  	20.5  	5  	37  	1065  	Eutectic  

Ho-Tl  	L = Tl3Ho5  	 	37.5  	 	1360  	Congruent  

Ho-Tl  	L = Tl3Ho5 + TlHo rt  	47  	38  	49  	1210  	Eutectic  

Ho-Tl  	L = TlHo rt  	 	50  	 	1230  	Congruent  

Ho-Tl  	L + TlHo rt = Tl5Ho3  	66  	53  	62.5  	960  	Peritectic  

Ho-Tl  	L = Tl5Ho3 + Tl3Ho  	74  	63  	75  	900  	Eutectic  

Ho-Tl  	L = Tl3Ho  	 	75  	 	910  	Congruent  

Ho-Tl  	L = Tl3Ho + (Tl) ht  	100  	75  	100  	303  	Eutectic  

Ho-Tl  	Tl3Ho + (Tl) ht + (Tl) rt  	75  	100  	100  	230  	unknown  

Ho-V  	L2 = L1 + (V)  	97.9  	10.6  	100  	1877  	Monotectic  

Ho-V  	L1 = (Ho) + (V)  	3.5  	0.4  	100  	1430  	Eutectic  

Ho-W  	L = (Ho) + (W)  	0.2  	0  	 	1470  	Eutectic  

Ho-Y  	L + (Y) ht + (Y rt, Ho)  	8.5  	8.5  	8.5  	1478  	 

Ho-Yb  	L1 = L2 + (Ho)  	30  	90  	16  	1350  	Monotectic  

Ho-Yb  	L2 + (Ho) + (Yb) ht  	100  	7.5  	100  	819  	unknown  

Ho-Yb  	(Ho) + (Yb) ht + (Yb) rt  	7  	100  	100  	795  	unknown  

Ho-Zn  	L = (Ho) + ZnHo  	29  	0  	50  	860  	Eutectic  

Ho-Zn  	L = ZnHo  	 	50  	 	1120  	Congruent  

Ho-Zn  	L = ZnHo + Zn2Ho  	59  	50  	66.7  	1000  	Eutectic  

Ho-Zn  	L = Zn2Ho  	 	66.7  	 	1080  	Congruent  

Ho-Zn  	L + Zn2Ho = Zn3Ho  	86  	66.7  	75  	870  	Peritectic  

Ho-Zn  	L + Zn3Ho = Zn58Ho13  	88  	75  	81.7  	850  	Peritectic  

Ho-Zn  	L + Zn58Ho13 = Zn5Ho  	91  	81.7  	83.3  	820  	Peritectic  

Ho-Zn  	L + Zn5Ho = Zn17Ho2 ht  	93  	83.3  	89.5  	790  	Peritectic  

Ho-Zn  	Zn17Ho2 ht = Zn17Ho2 rt  	 	89.5  	 	750  	Polymorphic  

Ho-Zn  	L + Zn17Ho2 rt = Zn12Ho  	97  	89.5  	92.3  	670  	Peritectic  

Ho-Zn  	L + Zn12Ho = (Zn)  	100  	92.3  	100  	420  	Peritectic  

Ho-Zr  	L = (Ho) + (Zr) ht  	40  	30  	52  	1400  	Eutectic  

Ho-Zr  	(Ho) + (Zr) ht = (Zr) rt  	15  	98.9  	96.3  	905  	Peritectoid  



Found: 295 reactions

Return to Contents 



ASM Alloy Phase Diagrams Center, P. Villars, editor-in-chief; H. Okamoto and K. Cenzual, section editors;

http://www1.asminternational.org/AsmEnterprise/APD, ASM International, Materials Park, OH, USA, 2006-2015

© ASM International 2015. All Rights Reserved. Version 1.0.5.0



 	Alloy Phase Diagram Database™	Element 1: Element 2: Element 3:  

HomeExplorerSearchToolsHelp

 

Special Points Table



Return to Contents



Chemical System	Reaction	%A	%B	%C	Temperature, °C  	Reaction type  

Al-I  	L = (Al) + AlI3  	74.95  	 	75  	188.17  	Eutectic  

Ba-I  	L1 = (Ba) + L2  	3.8  	0  	62  	684  	Monotectic  

Ba-I  	L2 = (Ba) + BaI2  	62.4  	0  	66.7  	660  	Eutectic  

Bi-I  	L2 = L1 + BiI3  	60  	5  	75  	350  	Monotectic  

Bi-I  	L1 = (Bi) + Bi9I2  	1.5  	0  	18.5  	269  	Eutectic  

Bi-I  	L1 + Bi7I2 = Bi9I2  	2.5  	23.2  	18.5  	295  	Peritectic  

Bi-I  	L + BiI ht2 = Bi7I2  	2.5  	50  	26.2  	300  	Peritectic  

Bi-I  	BiI ht2 = BiI rt  	 	50  	 	295  	Polymorphic  

Bi-I  	L + BiI3 = BiI ht2  	60  	4  	50  	320  	Peritectic  

Bi-I  	L = BiI3  	 	75  	 	408  	Congruent  

Bi-I  	L = BiI3 + (I)  	100  	75  	100  	113  	Eutectic  

Br-I  	L = BrI  	 	50  	 	43  	Congruent  

Ca-I  	L1 + L2 + (Ca) ht  	0  	66  	0  	842  	unknown  

Ca-I  	L2 = (Ca) ht + CaI2  	66  	0  	66.7  	775  	Eutectic  

Ca-I  	L2 = CaI2  	 	66.7  	 	780  	Congruent  

Ce-I  	L1 + L2 = CeI  	19  	66.5  	50  	810  	Syntectic  

Ce-I  	L1 + (Ce) ht1 + CeI  	0  	0  	50  	798  	unknown  

Ce-I  	(Ce) ht1 + (Ce) ht2 + CeI  	0  	0  	50  	726  	unknown  

Ce-I  	L2 + CeI = CeI2  	67  	50  	66.7  	801  	Peritectic  

Ce-I  	L2 + CeI2 = CeI2.42  	70  	66.7  	68.8  	738  	Peritectic  

Ce-I  	L = CeI2.42 + CeI3  	71  	68.8  	75  	719  	Eutectic  

Ce-I  	L = CeI3  	 	75  	 	755  	Congruent  

Cl-I  	L = (Cl) + Cl3I  	1  	0  	25  	-101  	Eutectic  

Cl-I  	L = Cl3I  	 	25  	 	90  	Congruent  

Cl-I  	L = Cl3I + ClI  	48  	25  	50  	10  	Eutectic  

Cl-I  	L = ClI  	 	50  	 	16  	Congruent  

Cl-I  	L = ClI + (I)  	62  	50  	100  	3  	Eutectic  

Cr-I  	L + ? + CrI2 orth  	66.7  	 	66.7  	867  	unknown  

Cr-I  	L = CrI2 orth + CrI3  	69  	66.7  	75  	831  	Eutectic  

Cr-I  	L = CrI3  	 	75  	 	857  	Congruent  

Cs-I  	L = (Cs) + CsI  	0  	0  	50  	28  	Eutectic  

Cs-I  	L = CsI  	 	50  	 	627  	Congruent  

Cs-I  	L + CsI = CsI3  	76  	50  	75  	215  	Peritectic  

Cs-I  	L + CsI3 = CsI4  	83  	75  	80  	141  	Peritectic  

Cs-I  	L = CsI4 + (I)  	90  	80  	100  	70  	Eutectic  

Cu-I  	L + CuI rt + (I)  	100  	50  	100  	113.6  	unknown  

Dy-I  	L + (Dy) rt + DyI2  	66.7  	0  	66.7  	659  	unknown  

Dy-I  	L = DyI2 + DyI3  	67.9  	66.7  	75  	628  	Eutectic  

Dy-I  	L = DyI3 ht  	 	75  	 	983  	Congruent  

Dy-I  	DyI3 ht = DyI3  	 	75  	 	828  	Polymorphic  

Er-I  	L = (Er) + ErI3  	72.8  	0  	50  	933  	Eutectic  

Er-I  	L = ErI3  	 	75  	 	1014  	Congruent  

Fe-I  	L + FeI2 + (I)  	100  	66.7  	100  	113  	unknown  

Ga-I  	L = GaI3  	 	75  	 	214  	Congruent  

Ga-I  	L = GaI3 + (I)  	89  	75  	100  	100  	Eutectic  

Ga-I  	L1 + L2 = GaI  	3  	55  	50  	271  	Syntectic  

Ga-I  	L + (Ga) + GaI  	0  	0  	50  	29.7741  	unknown  

Ga-I  	L2 = GaI + GaI2  	65.5  	50  	66.7  	205  	Eutectic  

Ga-I  	L = GaI2  	 	66.7  	 	211  	Congruent  

Ga-I  	L = GaI2 + GaI3  	70.2  	66.7  	75  	160  	Eutectic  

Gd-I  	L + (Gd) rt = GdI2 ht  	72  	0  	66.7  	831  	Peritectic  

Gd-I  	GdI2 ht = GdI2 rt  	 	66.7  	 	670  	Polymorphic  

Gd-I  	L = GdI2 ht + GdI3 ht  	72  	66.7  	75  	825  	Eutectic  

Gd-I  	GdI3 ht = GdI3 rt  	 	75  	 	740  	Polymorphic  

Ge-I  	L + (Ge) = GeI2  	65.5  	0  	66.7  	448  	Eutectic  

Ge-I  	L = GeI2  	 	66.7  	 	458  	Congruent  

Ge-I  	L + GeI2 + GeI4  	80  	66.7  	80  	144  	unknown  

Ge-I  	L = GeI4 + (I)  	93  	80  	100  	85  	Eutectic  

Hg-I  	HgI ht = HgI rt  	 	50  	 	241  	Polymorphic  

Hg-I  	L + (Hg) lt + HgI ht  	0  	0  	50  	-38.829  	unknown  

Hg-I  	L = L1 + L2  	 	30  	 	500  	Critical  

Hg-I  	L1 + L2 = HgI ht  	3  	55  	50  	297  	Syntectic  

Hg-I  	L2 = HgI rt + HgI2 ht  	63  	50  	66.7  	231.5  	Eutectic  

Hg-I  	L2 = HgI2 ht  	 	66.7  	 	258  	Congruent  

Hg-I  	HgI2 ht = HgI2 rt  	 	66.7  	 	135  	Polymorphic  

Hg-I  	L = HgI2 rt + (I)  	92  	66.7  	100  	101.3  	Eutectic  

Ho-I  	L = (Ho) + HoI3 rt  	69  	0  	75  	746  	Eutectic  

Ho-I  	L = HoI3 ht  	 	75  	 	1003  	Congruent  

Ho-I  	HoI3 ht = HoI3 rt  	 	75  	 	856  	Polymorphic  

I-In  	L1 + L2 + InI  	99  	99  	50  	365  	unknown  

I-In  	L1 = (In) + InI  	99.8  	100  	50  	155  	Eutectic  

I-In  	L2 = InI + InI2  	34  	50  	33.3  	216  	Eutectic  

I-In  	L2 = InI2  	 	33.3  	 	224.6  	Congruent  

I-In  	L2 = InI2 + InI3  	30.3  	33.3  	25  	147  	Eutectic  

I-In  	L2 = InI3  	 	25  	 	207  	Congruent  

I-In  	L2 = InI3 + (I)  	10.7  	25  	0  	96.8  	Eutectic  

I-K  	L1 + (K) + KI  	100  	100  	50  	63.71  	unknown  

I-K  	L = L1 + L2  	 	66.7  	 	717  	Critical  

I-K  	L2 = L1 + KI  	53.5  	86  	50  	658.5  	Monotectic  

I-K  	L2 = KI  	 	50  	 	678.5  	Congruent  

I-K  	L2 = KI + (I)  	11  	50  	0  	80  	Eutectic  

I-Mo  	L + MoI3 + (I)  	0  	25  	0  	113.6  	unknown  

I-Mo  	MoI3 + (I) = MoI4 rt  	25  	0  	20  	20  	Peritectoid  

I-Na  	L = L1 + L2  	 	70.9  	 	1033  	Critical  

I-Na  	L2 = L1 + NaI  	50.7  	98.6  	50  	656.7  	Monotectic  

I-Na  	L1 + (Na) rt + NaI  	100  	100  	50  	97.8  	unknown  

I-Na  	L2 = NaI  	 	50  	 	660.1  	Congruent  

I-Nb  	L + Nb3I8 = NbI4 ht2  	18.6  	27.3  	20  	503  	Peritectic  

I-Nb  	NbI4 ht2 = NbI4 ht1  	 	20  	 	417  	Polymorphic  

I-Nb  	NbI4 ht1 = NbI4 rt  	 	20  	 	348  	Polymorphic  

I-Nb  	L + NbI4 ht1 = NbI5  	17.2  	20  	17.3  	400  	Peritectic  

I-P  	unknown  	 	 	 	 	 

I-Rb  	L = L1 + L2  	 	67  	 	634  	Critical  

I-Rb  	L2 = L1 + RbI  	56  	79  	50  	615  	Monotectic  

I-Rb  	L1 + RbI = (Rb)  	100  	50  	100  	39.5  	Peritectic  

I-Rb  	L = RbI  	 	50  	 	655  	Congruent  

I-Rb  	L2 + RbI = RbI3  	23  	50  	25  	189  	Peritectic  

I-Rb  	L 2 = RbI3 + (I)  	9  	25  	0  	79.5  	Eutectic  

I-Sc  	L + (Sc) = ScI2  	31  	100  	31.7  	892  	Peritectic  

I-Sc  	L = ScI2 + ScI3  	28  	31.7  	25  	847  	Eutectic  

I-Sc  	L = ScI3  	 	25  	 	952  	Congruent  

I-Se  	L = (Se) + (I)  	50  	100  	0  	58  	Eutectic  

I-Sn  	L = (Sn) rt + SnI2  	100  	100  	33.3  	231  	Eutectic  

I-Sn  	(Sn) rt + (Sn) lt + SnI2  	100  	100  	33.3  	13  	unknown  

I-Sn  	L + SnI2 + SnI4  	20  	33.3  	20  	143  	unknown  

I-Sn  	L = SnI4 + (I)  	12  	20  	0  	76  	Eutectic  

I-Sr  	L = L1 + L2  	 	59.5  	 	1056  	Critical  

I-Sr  	L1 = L2 + (Sr) ht  	98  	35  	100  	751  	Monotectic  

I-Sr  	L2 + (Sr) ht + (Sr) rt  	34  	100  	100  	547  	unknown  

I-Sr  	L2 = (Sr) rt + SrI2  	33.8  	100  	33.3  	527  	Eutectic  

I-Sr  	L2 = SrI2  	 	33.3  	 	537  	Congruent  

I-Ta  	L + Ta3I7 = TaI4  	17.1  	30  	20  	398  	Peritectic  

I-Ta  	L = TaI4 + TaI5  	17  	20  	16.7  	365  	Eutectic  

I-Ta  	L = TaI5  	 	16.7  	 	382  	Congruent  

I-Tb  	L = (Tb) rt + TbI3 ht  	27.6  	100  	25  	875  	Eutectic  

I-Tb  	L = TbI3 ht  	 	25  	 	963  	Congruent  

I-Tb  	TbI3 ht = TbI3  	 	25  	 	805  	Polymorphic  

I-Te  	L + (Te) = TeI  	46  	100  	50  	185  	Peritectic  

I-Te  	L = TeI + TeI4  	42  	50  	20  	178  	Eutectic  

I-Te  	L = TeI4  	 	20  	 	280  	Congruent  

I-Th  	L + (Th) ht + (Th) rt  	41  	100  	100  	1360  	unknown  

I-Th  	L + (Th) rt = ThI2 ht  	23  	100  	33.3  	864  	Peritectic  

I-Th  	ThI2 ht = ThI2 rt  	 	33.3  	 	650  	Polymorphic  

I-Th  	L + ThI2 ht = ThI3 orth  	22  	33.3  	25  	746  	Peritectic  

I-Th  	L = ThI3 orth + ThI4  	21  	25  	20  	554  	Eutectic  

I-Th  	L = ThI4  	 	20  	 	560  	Congruent  

I-Tl  	L1 + L2 = TlI ht  	99  	49  	50  	441.6  	Syntectic  

I-Tl  	L1 + (Tl) ht + TlI ht  	100  	100  	50  	304  	unknown  

I-Tl  	(Tl) ht + (Tl) rt + TlI ht  	100  	100  	50  	230  	unknown  

I-Tl  	TlI ht = TlI rt  	 	50  	 	178  	Polymorphic  

I-Tl  	L2 + TlI ht = Tl3I4  	23  	50  	42.9  	260  	Peritectic  

I-Tl  	L + TlI3 = TlI3  	16  	42.1  	25  	129  	Peritectic  

I-Tl  	L = TlI3 + (I)  	12  	25  	0  	90  	Eutectic  

I-Y  	L = (Y) rt + YI3  	27.4  	100  	25  	948  	Eutectic  

I-Y  	L = YI3 ht  	 	25  	 	997  	Congruent  

I-Y  	YI3 ht = YI3  	 	25  	 	978  	Polymorphic  

I-Zn  	L2 = L1 + ZnI2  	35  	98  	33.3  	441  	Monotectic  

I-Zn  	L2 = (Zn) + ZnI2  	99.5  	100  	33.3  	414  	Eutectic  

I-Zn  	L = ZnI2  	 	33.3  	 	450  	Congruent  

I-Zn  	L2 = ZnI2 + (I)  	99  	33.3  	0  	111  	Eutectic  



Found: 140 reactions

Return to Contents 



ASM Alloy Phase Diagrams Center, P. Villars, editor-in-chief; H. Okamoto and K. Cenzual, section editors;

http://www1.asminternational.org/AsmEnterprise/APD, ASM International, Materials Park, OH, USA, 2006-2015

© ASM International 2015. All Rights Reserved. Version 1.0.5.0



 	Alloy Phase Diagram Database™	Element 1: Element 2: Element 3:  

HomeExplorerSearchToolsHelp

 

Special Points Table



Return to Contents



Chemical System	Reaction	%A	%B	%C	Temperature, °C 	Reaction type 

Ag-In  	L + (Ag) = Ag0.75In0.25 ht2  	29.5  	21  	25  	695  	Peritectic  

Ag-In  	(Ag) + Ag0.75In0.25 ht2 = Ag0.75In0.25 ht1  	20.9  	26.5  	25  	670  	Peritectoid  

Ag-In  	(Ag) + Ag0.75In0.25 ht1 = Ag3In  	20  	25.5  	25  	187  	Peritectoid  

Ag-In  	Ag0.75In0.25 ht2 = L + Ag0.75In0.25 ht1  	29  	26.5  	32.5  	660  	Catatectic  

Ag-In  	Ag0.75In0.25 ht1 = Ag2In  	 	33.3  	 	312  	Maximum  

Ag-In  	Ag0.75In0.25 ht1 = L + Ag2In  	45.9  	92.2  	33.5  	205  	Catatectic  

Ag-In  	L + Ag2In = AgIn2  	95  	33.5  	66.7  	166  	Peritectic  

Ag-In  	L = AgIn2 + (In)  	96.8  	66.7  	100  	144  	Eutectic  

Al-In  	L1 = (Al) + L2  	4.7  	0  	88.5  	639  	Monotectic  

Al-In  	L2 = (Al) + (In)  	100  	0  	100  	156  	Eutectic  

As-In  	L = (As) + InAs  	14.4  	0  	50  	731.7  	Eutectic  

As-In  	L = InAs  	 	50  	 	938  	Congruent  

As-In  	L = InAs + (In)  	100  	50  	100  	156.6  	Eutectic  

Au-In  	L + (Au) = Au0.87In0.13  	22.4  	13.3  	13.5  	641.8  	Peritectic  

Au-In  	Au0.87In0.13 = (Au) + Au4In o-d  	10  	7  	12.2  	180  	Eutectoid  

Au-In  	L + Au0.87In0.13 = Au4In o-d  	22.8  	14.5  	16.5  	630  	Peritectic  

Au-In  	Au4In o-d + Au3In rt = Au10In3 ht  	19  	24.5  	22  	337  	Peritectoid  

Au-In  	Au10In3 ht = Au4In o-d + Au10In3 rt  	21.5  	18  	21.7  	275  	Eutectoid  

Au-In  	Au10In3 ht + Au3In rt = Au10In3 rt  	22.2  	24.5  	21.7  	295  	Peritectoid  

Au-In  	L + Au4In o-d = Au3In ht  	29.5  	22.4  	24.5  	487  	Peritectic  

Au-In  	Au3In ht = Au3In rt  	 	~25  	 	339.5  	Polymorphic  

Au-In  	L + Au3In ht = Au9In4 ht  	30  	25  	28.8  	482  	Peritectic  

Au-In  	Au3In ht + Au9In4 ht = Au7In3 rt  	25  	30.5  	29.8  	374.6  	Peritectoid  

Au-In  	Au9In4 ht = Au7In3 rt + Au3In2 ht  	31.7  	30.6  	37.4  	364.5  	Eutectoid  

Au-In  	L = Au9In4 ht + Au3In2 ht  	35  	31.4  	35.3  	457  	Peritectic  

Au-In  	L = Au3In2 ht  	 	38.3  	 	457.2  	Congruent  

Au-In  	L = AuIn  	 	50  	 	509.6  	Congruent  

Au-In  	L = AuIn + AuIn2  	55.3  	50  	66.7  	495.4  	Eutectic  

Au-In  	Au3In2 ht = Au7In3 rt + AuIn  	39  	30.6  	50  	224.3  	Eutectoid  

Au-In  	L = AuIn2  	 	66.7  	 	540.7  	Congruent  

Au-In  	L = AuIn2 + (In)  	100  	66.7  	100  	156  	Eutectic  

Ba-In  	L + (Ba) = Ba13In  	11  	0  	7.1  	542  	Peritectic  

Ba-In  	L = Ba13In + Ba3In  	20  	7.1  	25  	478  	Eutectic  

Ba-In  	L = Ba3In  	 	25  	 	532  	Congruent  

Ba-In  	L = Ba3In + Ba2In ht  	28  	25  	33.3  	525  	Eutectic  

Ba-In  	L = Ba2In ht  	 	33.3  	 	590  	Congruent  

Ba-In  	Ba2In ht = Ba2In rt  	 	33.3  	 	505  	Polymorphic  

Ba-In  	L = Ba2In ht + BaIn  	38  	33.3  	50  	580  	Eutectic  

Ba-In  	L + BaIn2 = BaIn  	49  	66.7  	50  	640  	Peritectic  

Ba-In  	L = BaIn2  	 	66.7  	 	965  	Congruent  

Ba-In  	L = BaIn2 + BaIn4  	77  	66.7  	80  	835  	Eutectic  

Ba-In  	L = BaIn4  	 	80  	 	842  	Congruent  

Ba-In  	L = BaIn4 + (In)  	100  	80  	100  	156  	Eutectic  

Be-In  	L1 = (Be) ht + L2  	0.5  	0  	99.79  	1285.5  	Monotectic  

Be-In  	L2 + (Be) ht + (Be) rt  	99.8  	0  	0  	1270  	unknown  

Be-In  	L2 = (Be) rt + (In)  	100  	0  	100  	156.634  	unknown  

Bi-In  	L = (Bi) + InBi  	46.8  	0  	50  	109.7  	Eutectic  

Bi-In  	L = InBi  	 	50  	 	110  	Congruent  

Bi-In  	L + InBi = In5Bi3  	63.5  	50  	62.5  	88.9  	Peritectic  

Bi-In  	L = In5Bi3 + In2Bi  	64.5  	62.5  	66.8  	88.7  	Eutectic  

Bi-In  	L = In2Bi  	 	66.8  	 	89.5  	Congruent  

Bi-In  	L = In2Bi + In0.9Bi0.1  	78.5  	67.7  	88  	72.7  	Eutectic  

Bi-In  	L + (In) = In0.9Bi0.1  	83.2  	93  	92  	93.5  	Peritectic  

Bi-In  	In0.9Bi0.1 = In2Bi + (In)  	89.5  	67.7  	92.5  	49  	Eutectoid  

B-In  	L2 + (B) rhom1 + (In)  	100  	0  	100  	156.634  	unknown  

Br-In  	L1 + L2 + InBr  	97.5  	50  	50  	285.2  	unknown  

Br-In  	L1 = (In) + InBr  	100  	100  	50  	156  	Eutectic  

Br-In  	L2 = InBr + In5Br7 tet  	42  	50  	41.7  	234.3  	Eutectic  

Br-In  	L2 = In5Br7 tet  	 	40.7  	 	234.6  	Congruent  

Br-In  	L2 = In4Br7 + InBr2  	35  	36.6  	33.3  	185.7  	Eutectic  

Br-In  	L2 = InBr2  	 	33.3  	 	197.1  	Congruent  

Br-In  	L2 + In5Br7 tet = In4Br7  	36.4  	40.7  	36.6  	199.2  	unknown  

Br-In  	L2 = InBr2 + InBr3  	33  	33.3  	25  	196  	Eutectic  

Br-In  	L2 = InBr3  	 	25  	 	419.7  	Congruent  

Ca-In  	L = (Ca) ht + Ca8In3  	12.5  	0  	25  	632  	Eutectic  

Ca-In  	L = Ca8In3  	 	25  	 	765  	Congruent  

Ca-In  	L = Ca8In3 + CaIn  	35.5  	25  	50  	660  	Eutectic  

Ca-In  	L = CaIn  	 	50  	 	895  	Congruent  

Ca-In  	L = CaIn + CaIn2  	59  	50  	66.7  	783  	Eutectic  

Ca-In  	L = CaIn2  	 	66.7  	 	835  	Congruent  

Ca-In  	L = CaIn2 + (In)  	99.5  	66.7  	100  	156  	Eutectic  

Cd-In  	L + (Cd) = Cd3In ht  	45  	1.4  	21.8  	196  	Peritectic  

Cd-In  	Cd0.1In0.9 = (Cd) + (In)  	94  	1.4  	94  	40  	Eutectoid  

Cd-In  	L + (In) = Cd0.1In0.9  	95  	96  	96  	148  	Peritectic  

Cd-In  	Cd3In ht = (Cd) + Cd0.1In0.9  	25.8  	1.4  	81  	126  	Eutectoid  

Cd-In  	L = Cd3In ht + Cd0.1In0.9  	74.3  	25.8  	80.8  	127.7  	Eutectic  

Ce-In  	L = (Ce) ht1 + Ce3In rt  	13  	10  	24  	730  	Eutectic  

Ce-In  	(Ce) ht1 = (Ce) ht2 + Ce3In rt  	8  	4  	24  	650  	Eutectoid  

Ce-In  	(Ce) ht2 + (Ce) rt + Ce3In rt  	0  	0  	25  	61  	unknown  

Ce-In  	L + Ce3In rt + Ce2In  	25  	25  	32  	910  	unknown  

Ce-In  	L + Ce5In4 = Ce2In  	29  	43  	33.3  	960  	Peritectic  

Ce-In  	L = Ce5In4  	 	47  	 	1140  	Congruent  

Ce-In  	L = Ce5In4 + Ce3In5  	52  	47  	60  	1090  	Eutectic  

Ce-In  	Ce5In4 + Ce3In5 = Ce9In11 ht  	47  	61  	55  	1070  	Peritectoid  

Ce-In  	Ce9In11 ht = Ce5In4 + Ce3In5  	55  	47  	61  	890  	Eutectoid  

Ce-In  	L = Ce3In5  	 	62  	 	1170  	Congruent  

Ce-In  	L + Ce3In5 = CeIn2  	67  	63  	66.7  	1130  	Peritectic  

Ce-In  	L = CeIn2 + CeIn3  	68  	66.7  	75  	1120  	Eutectic  

Ce-In  	L = CeIn3  	 	75  	 	1180  	Congruent  

Ce-In  	L + CeIn3 + (In)  	100  	75  	100  	156.634  	unknown  

Cl-In  	L1 + L2 = InCl ht  	99.5  	50  	50  	212  	Syntectic  

Cl-In  	L1 + InCl ht = (In)  	0  	50  	0  	158  	Peritectic  

Cl-In  	InCl ht = InCl rt  	 	50  	 	120  	Polymorphic  

Cl-In  	L = InCl ht + In7Cl9  	49.5  	50  	42.9  	210  	Eutectic  

Cl-In  	L + In2Cl3 ht = In7Cl9  	45  	40  	42.9  	265  	Peritectic  

Cl-In  	L = In2Cl3 ht  	 	40  	 	325  	Congruent  

Cl-In  	L + In2Cl3 ht = In2Cl3  	43  	40  	40  	302  	Peritectic  

Cl-In  	In2Cl3 ht = L + In2Cl3  	39.5  	37  	40  	284  	Catatectic  

Cl-In  	L + In2Cl3 = In5Cl9 ht  	35.3  	40  	35.7  	258  	Peritectic  

Cl-In  	In5Cl9 ht = In5Cl9  	 	35.7  	 	238  	Polymorphic  

Cl-In  	L = In5Cl9 ht + InCl2 ht  	34  	35.7  	33.3  	238  	Eutectic  

Cl-In  	L + InCl3 = InCl2 ht  	34  	25  	33.3  	239  	Peritectic  

Cl-In  	InCl2 ht = InCl2 rt  	 	33.3  	 	186  	Polymorphic  

Cl-In  	L = InCl3  	 	25  	 	580  	Congruent  

Co-In  	L1 = L2 + (Co) ht  	25  	0  	92  	1286  	Monotectic  

Co-In  	(Co) ht + (Co) rt + CoIn2  	0  	0  	66.7  	422  	unknown  

Co-In  	L2 + (Co) ht = CoIn2  	99.5  	0  	66.7  	550  	Peritectic  

Co-In  	L2 + CoIn2 = CoIn3  	100  	66.7  	75  	490  	Peritectic  

Co-In  	L2 = CoIn3 + (In)  	100  	75  	100  	156  	Eutectic  

Cr-In  	L1 = L2 + (Cr)  	1  	94  	0  	1860  	Monotectic  

Cr-In  	L2 + (Cr) = CrIn3 ht  	95  	0  	75  	1200  	Peritectic  

Cr-In  	(Cr) + CrIn3 ht = CrIn2  	0  	75  	66.7  	800  	Peritectoid  

Cr-In  	CrIn3 ht = L2 + CrIn2  	75  	97  	66.7  	600  	Catatectic  

Cr-In  	L2 + CrI2 = (In)  	99  	75  	93  	200  	Peritectic  

Cs-In  	L1 + L2 = Cs2In3  	8  	61  	60  	570  	Syntectic  

Cs-In  	L1 = (Cs) + Cs2In3  	0  	0  	60  	28.3  	Eutectic  

Cs-In  	L + Cs2In3 = CsIn3  	80  	60  	75  	481  	Peritectic  

Cs-In  	L = CsIn3 + (In)  	100  	75  	100  	166.6  	Eutectic  

Cu-In  	L + (Cu) = Cu0.8In0.2 ht  	21  	10.05  	18.05  	710  	Peritectic  

Cu-In  	Cu0.8In0.2 ht = (Cu) + Cu7In3 rt  	20.15  	10.9  	29.05  	574  	Eutectoid  

Cu-In  	L = Cu0.8In0.2 ht + Cu9In4 ht  	26  	24.5  	27.7  	678  	Eutectic  

Cu-In  	L = Cu9In4 ht  	 	29.5  	 	684  	Congruent  

Cu-In  	Cu9In4 ht = Cu0.8In0.2 ht + Cu7In3 rt  	27.7  	22  	29.05  	616  	Eutectoid  

Cu-In  	Cu9In4 ht = Cu7In3 rt  	 	30  	 	630  	Polymorphic  

Cu-In  	Cu9In4 ht = Cu7In3 rt + Cu2In ht  	31.3  	30.6  	33  	615  	Eutectoid  

Cu-In  	L + Cu9In4 ht = Cu2In ht  	35  	31.3  	32.8  	667  	Peritectic  

Cu-In  	Cu7In3 rt + Cu2In ht = Cu2In rt  	30.6  	35.3  	35  	389  	Peritectoid  

Cu-In  	Cu2In ht = Cu2In rt + Cu11In9  	37.5  	37  	45  	300  	Eutectoid  

Cu-In  	L + Cu2In rt = Cu11In9  	93  	38  	45  	307  	Peritectic  

Cu-In  	L = Cu11In9 + (In)  	98.4  	45  	100  	154  	Eutectic  

Dy-In  	L = (Dy) ht + DyIn2  	20  	18  	33.3  	1100  	Eutectic  

Dy-In  	(Dy) ht = (Dy) rt + Dy2In  	12  	8  	33.3  	1000  	Eutectoid  

Dy-In  	L = DyIn2  	 	33.3  	 	1260  	Congruent  

Dy-In  	L = DyIn2 + Dy5In3  	35  	33.3  	37.5  	1190  	Eutectic  

Dy-In  	L + Dy5In3 + DyIn  	37.5  	37.5  	45  	1220  	unknown  

Dy-In  	L = DyIn  	 	50  	 	1300  	Congruent  

Dy-In  	L = DyIn + Dy3In5  	60  	50  	62.5  	1120  	Eutectic  

Dy-In  	L = Dy3In5  	 	62.5  	 	1140  	Congruent  

Dy-In  	L = Dy3In5 + DyIn3  	65  	62.5  	75  	1110  	Eutectic  

Dy-In  	L = DyIn3  	 	75  	 	1150  	Congruent  

Dy-In  	L = DyIn3 + (In)  	100  	75  	100  	156  	Eutectic  

Er-In  	L + (Er) = (Er) stab2  	3.5  	1  	2  	1490  	Peritectic  

Er-In  	(Er) stab2 = (Er) + Er2In  	15  	7  	33.3  	1040  	Eutectoid  

Er-In  	L = (Er) stab2+ Er3In  	23  	20  	33.3  	1140  	Eutectic  

Er-In  	L + Er5In3 = Er2In  	29  	37.5  	33.3  	1230  	Peritectic  

Er-In  	L = Er5In3  	 	37.5  	 	1270  	Congruent  

Er-In  	L = Er5In3 + ErIn  	49  	45  	50  	1210  	Eutectic  

Er-In  	L = ErIn  	 	50  	 	1210  	Congruent  

Er-In  	L = ErIn + Er3In5  	57  	50  	62.5  	1060  	Eutectic  

Er-In  	L = Er3In5  	 	62.5  	 	1070  	Congruent  

Er-In  	L = Er3In5 + ErIn3  	65  	62.5  	75  	1050  	Eutectic  

Er-In  	L = ErIn3  	 	75  	 	1090  	Congruent  

Er-In  	L = ErIn3 + (In)  	100  	75  	100  	156  	Eutectic  

Eu-In  	L = (Eu) + Eu2In rt  	15  	0  	33.3  	620  	Eutectic  

Eu-In  	L + Eu2In ht + Eu2In rt  	33.3  	33.3  	50  	710  	unknown  

Eu-In  	Eu2In ht = Eu2In rt  	 	33.3  	 	660  	Polymorphic  

Eu-In  	L = EuIn  	 	50  	 	920  	Congruent  

Eu-In  	L = EuIn + EuIn2  	54  	50  	66.7  	860  	Eutectic  

Eu-In  	L = EuIn2  	 	66.7  	 	980  	Congruent  

Eu-In  	L + EuIn2 = EuIn4  	93  	66.7  	80  	450  	Peritectic  

Eu-In  	L = EuIn4 + (In)  	100  	80  	100  	156  	Eutectic  

Fe-In  	L1 = L2 + (Fe) rt  	3.5  	92  	1  	1470  	Monotectic  

Fe-In  	(Fe) rt = L2 + (Fe) ht  	0.7  	94  	0.5  	1350  	Catatectic  

Fe-In  	L2 + (Fe) ht = (Fe) rt  	99  	0.4  	0.5  	920  	Peritectic  

Fe-In  	L2 = (Fe) rt + (In)  	100  	0  	100  	156  	Eutectic  

Ga-In  	L =(Ga) + (In)  	 	14.5  	 	153  	Eutectic  

Gd-In  	(Gd) ht = (Gd) rt + GdIn2  	13  	6  	33  	925  	Eutectoid  

Gd-In  	L = (Gd) ht + GdIn2  	19.5  	15  	33  	1025  	Eutectic  

Gd-In  	L = GdIn2  	 	33.3  	 	1180  	Congruent  

Gd-In  	L = GdIn2 + Gd5In3  	36  	34  	37  	1125  	Eutectic  

Gd-In  	L + Gd5In3 + GdIn Gd+  	37.5  	37.5  	46  	1155  	unknown  

Gd-In  	L = GdIn Gd+  	 	47.5  	 	1250  	Congruent  

Gd-In  	L = GdIn Gd+ + Gd3In5  	56.5  	49  	62  	1130  	Eutectic  

Gd-In  	L = Gd3In5  	 	62.5  	 	1150  	Congruent  

Gd-In  	L = Gd3In5 + GdIn3  	67.5  	63  	75  	1125  	Eutectic  

Gd-In  	L = GdIn3  	 	75  	 	1175  	Congruent  

Gd-In  	L = GdIn3 + (In)  	100  	75  	100  	154  	Eutectic  

Ge-In  	L = (Ge) + (In)  	99.9927  	0  	100  	156.29  	Eutectic  

Hg-In  	L = (Hg) lt  	 	14.3  	 	-15  	Congruent  

Hg-In  	L + (Hg) lt = Hg0.8In0.2 lt  	26  	16  	17  	-20.3  	Peritectic  

Hg-In  	L = Hg0.8In0.2 lt + HgIn lt  	34  	20.5  	46  	-36.8  	Eutectic  

Hg-In  	L = HgI lt  	 	50  	 	-19.2  	Congruent  

Hg-In  	L = HgI lt + Hg0.1In0.9  	61.2  	52  	78  	-30.6  	Eutectic  

Hg-In  	HgI + Hg0.1In0.9 = HgIn2 lt  	52  	84  	66.7  	-55  	Peritectoid  

Hg-In  	L + (In) = Hg0.1In0.9  	87  	94.4  	93.9  	108  	Peritectic  

Ho-In  	L + (Ho) = (Ho) stab2  	2.5  	1  	1.5  	1450  	Peritectic  

Ho-In  	(Ho) stab2 = (Ho) + Ho2In  	15  	8  	33.3  	1020  	Eutectoid  

Ho-In  	L = (Ho) stab2 + Ho2In  	22  	20  	33.3  	1130  	Eutectic  

Ho-In  	L = Ho2In  	 	33.3  	 	1240  	Congruent  

Ho-In  	L = Ho2In + Ho5In3 rt  	35  	33.3  	37.5  	1230  	Eutectic  

Ho-In  	L = Ho5In3 rt  	 	37.5  	 	1250  	Congruent  

Ho-In  	L = Ho5In3 rt + HoIn  	39.5  	37.5  	47  	1240  	Eutectic  

Ho-In  	L = HoIn  	 	50  	 	1270  	Congruent  

Ho-In  	L = HoIn + Ho3In5  	60  	50  	62.5  	1090  	Eutectic  

Ho-In  	L = Ho3In5  	 	62.5  	 	1100  	Congruent  

Ho-In  	L = Ho3In5 + HoIn3  	65  	62.5  	75  	1060  	Eutectic  

Ho-In  	L = HoIn3  	 	75  	 	1130  	Congruent  

Ho-In  	L = HoIn3 + (In)  	100  	75  	100  	156  	Eutectic  

I-In  	L1 + L2 + InI  	99  	99  	50  	365  	unknown  

I-In  	L1 = (In) + InI  	99.8  	100  	50  	155  	Eutectic  

I-In  	L2 = InI + InI2  	34  	50  	33.3  	216  	Eutectic  

I-In  	L2 = InI2  	 	33.3  	 	224.6  	Congruent  

I-In  	L2 = InI2 + InI3  	30.3  	33.3  	25  	147  	Eutectic  

I-In  	L2 = InI3  	 	25  	 	207  	Congruent  

I-In  	L2 = InI3 + (I)  	10.7  	25  	0  	96.8  	Eutectic  

In-Ir  	L + (In) + IrIn3  	0  	0  	25  	156.634  	unknown  

In-K  	L = (In) + KIn4  	0  	0  	20  	156.6  	Eutectic  

In-K  	L + K17In41 = KIn4  	19  	30  	20  	430  	Peritectic  

In-K  	L + K8In11 = K17In41  	20  	33  	30  	432  	Peritectic  

In-K  	L = K8In11  	 	36  	 	478  	Congruent  

In-K  	L1 = L2 + K8In11  	50  	91  	40  	436  	Monotectic  

In-K  	L2 = K8In11 + (K)  	100  	37.5  	100  	63.7  	Eutectic  

In-La  	L = (In) + LaIn3  	0  	0  	25  	155  	Eutectic  

In-La  	L = LaIn3  	 	25  	 	1140  	Congruent  

In-La  	L = LaIn3 + LaIn2  	29  	25  	33.3  	1120  	Eutectic  

In-La  	L + La3In5 = LaIn2  	32  	37  	33.3  	1153  	Peritectic  

In-La  	L = La3In5  	 	37.5  	 	1185  	Congruent  

In-La  	La3In5 + InLa = La2In3 ht  	28.5  	50  	42  	1073  	Peritectoid  

In-La  	L = La3In5 + LaIn  	46  	28.5  	50  	1086  	Eutectic  

In-La  	L = LaIn  	 	50  	 	1125  	Congruent  

In-La  	L + LaIn = La2In  	70  	50  	66.7  	955  	Peritectic  

In-La  	L + La2In = La3In  	81  	66.7  	75  	816  	Peritectic  

In-La  	La2In3 ht = La3In5 + InLa  	42  	28.5  	50  	905  	Eutectoid  

In-La  	L = La3In + (La) ht2  	86  	75  	89.8  	745  	Eutectic  

In-La  	(La) ht2 = La3In + (La) ht1  	91.5  	75  	96.5  	702  	Eutectoid  

In-La  	La3In + (La) ht1 + (La) rt  	75  	100  	100  	610  	unknown  

In-Li  	L + LiIn = (In)  	1  	49.5  	1  	159  	Peritectic  

In-Li  	L = LiIn  	 	50.5  	 	632  	Congruent  

In-Li  	LiIn + Li3In2 rt = Li5In4 rt  	53  	60  	55.6  	230  	Peritectoid  

In-Li  	LiIn + Li2In rt = Li3In2 rt  	55  	65.6  	60  	295  	Peritectoid  

In-Li  	LiIn = Li2In rt  	 	66  	 	460  	Maximum  

In-Li  	Li2In rt + Li13In3 = Li3In rt  	67.5  	81.3  	75  	350  	Peritectoid  

In-Li  	LiIn = Li2In rt + Li13In3  	75  	67.5  	81.3  	390  	Eutectoid  

In-Li  	L + LiIn = Li13In3  	82  	77  	81.3  	400  	Peritectic  

In-Li  	L + Li13In3 = ?  	92  	81.3  	87  	280  	Peritectic  

In-Li  	L = ? + (Li) rt  	100  	87  	100  	179  	Eutectic  

In-Lu  	L = (In) + LuIn3  	0  	0  	25  	156  	Eutectic  

In-Lu  	L = LuIn3  	 	25  	 	995  	Congruent  

In-Lu  	L + LuIn3 = LuIn2  	35  	25  	33.3  	980  	Peritectic  

In-Lu  	L + LuIn2 = Lu3In5  	41  	33.3  	37.5  	965  	Peritectic  

In-Lu  	L = Lu3In5 + LuIn  	42  	37.5  	50  	960  	Eutectic  

In-Lu  	L + Lu5In4 = LuIn  	46  	55.6  	50  	1150  	Peritectic  

In-Lu  	L + Lu5In3 = Lu2In  	71  	62.5  	66.7  	1240  	Peritectic  

In-Lu  	L = Lu2In + ?  	76  	66.7  	 	1185  	Eutectic  

In-Mg  	L + Mg0.1In0.9 = (In)  	3  	6.5  	5  	160  	Peritectic  

In-Mg  	Mg0.1In0.9 + MgIn rt = Mg1.2In2.8 rt  	30  	41.5  	30.5  	114  	Peritectoid  

In-Mg  	Mg0.1In0.9 = MgIn rt  	 	52.5  	 	340  	Maximum  

In-Mg  	Mg0.1In0.9 = MgIn rt + Mg2.8In1.2 ht  	61  	60.5  	61.7  	295  	Eutectoid  

In-Mg  	Mg2.8In1.2 ht = MgIn rt + Mg2In rt  	62.2  	61  	66  	275  	Eutectoid  

In-Mg  	Mg2.8In1.2 ht = Mg2In rt  	 	66  	 	296  	Maximum  

In-Mg  	Mg2In rt + Mg2.8In1.2 ht = Mg5In2 rt  	66  	72  	71.4  	210  	Peritectoid  

In-Mg  	Mg2.8In1.2 ht = Mg5In2 rt + Mg3In rt  	72  	71.4  	74  	200  	Eutectoid  

In-Mg  	Mg0.1In0.9 = Mg2.8In1.2 ht  	 	71.5  	 	360  	Maximum  

In-Mg  	Mg2.8In1.2 ht + Mg0.1In0.9 = Mg3In rt  	74  	75.7  	75.4  	340  	Peritectoid  

In-Mg  	Mg0.1In0.9 = Mg3In rt + (Mg)  	76.5  	75  	81  	334  	Eutectoid  

In-Mg  	L + (Mg) = Mg0.1In0.9  	74.5  	80  	76.8  	484  	Peritectic  

In-Mn  	L + (In) + Mn9.75In3.25  	0  	0  	75  	156.643  	unknown  

In-Mn  	L + (Mn) ht1 = Mn9.75In3.25  	51  	87.5  	75  	910  	Peritectic  

In-Mn  	L + (Mn) ht3 = (Mn) ht2  	93.5  	98.5  	96.5  	1190  	Peritectic  

In-Mn  	(Mn) ht2 = L + (Mn) ht1  	89  	74  	92  	1020  	Catatectic  

In-Mn  	(Mn) ht1 = Mn9.75In3.25 + (Mn) rt  	89.5  	75  	96  	635  	Eutectoid  

In-Mo  	L1 + (In) + (Mo)  	0  	0  	100  	156.634  	unknown  

In-Na  	L + Na7In11.76 = (In)  	2.5  	38.5  	3  	160  	Peritectic  

In-Na  	L = Na7In11.76  	 	38.5  	 	441  	Congruent  

In-Na  	L + Na7In11.76 = NaIn  	60  	38.5  	50  	345  	Peritectic  

In-Na  	L + NaIn = Na3In  	78  	50  	75  	286  	Peritectic  

In-Na  	Na3In = L + NaIn  	75  	50  	98  	160  	Catatectic  

In-Na  	L = NaIn + (Na) rt  	99.6  	50  	100  	96  	Eutectic  

In-Nb  	L + (Nb) = Nb0.9In0.1 ht  	0.0004  	100  	95  	1007  	Peritectic  

In-Nb  	L + Nb0.9In0.1 ht = InNb3  	0.00006  	82  	76  	475  	Peritectic  

In-Nb  	L = (In) + InNb3  	0  	0  	75  	142  	Eutectic  

In-Nb  	Nb0.9In0.1 ht = InNb3 + (Nb)  	75  	88  	100  	390  	Eutectoid  

In-Nd  	L = (In) + NdIn3 rt  	0  	0  	25  	156  	Eutectic  

In-Nd  	L = NdIn3 rt  	 	25  	 	1220  	Congruent  

In-Nd  	L = NdIn3 rt + Nd3In5  	35  	25  	37.5  	1150  	Eutectic  

In-Nd  	L = Nd3In5  	 	37.5  	 	1190  	Congruent  

In-Nd  	L = Nd3In5 + NdIn  	45  	37.5  	50  	1130  	Eutectic  

In-Nd  	L = NdIn  	 	51  	 	1230  	Congruent  

In-Nd  	L + NdIn = Nd2In  	68  	59  	66.7  	1070  	Peritectic  

In-Nd  	L + Nd2In = Nd3In  	80  	66.7  	75  	930  	Peritectic  

In-Nd  	L = Nd3In + (Nd) ht  	85  	75  	88  	880  	Eutectic  

In-Nd  	(Nd) ht = Nd3In + (Nd) rt  	90  	75  	95  	740  	Eutectoid  

In-Ni  	L = (In) + Ni3In6.4  	0  	0  	30  	156  	Eutectic  

In-Ni  	L + Ni2In3 = Ni3In6.4  	3  	40  	30  	404  	Peritectic  

In-Ni  	L + NiIn ht = Ni2In3  	28.5  	41.2  	40  	865  	Peritectic  

In-Ni  	L = NiIn ht  	 	45  	 	930  	Congruent  

In-Ni  	NiIn ht = Ni2In3 + NiIn rt  	44.6  	40  	50  	779  	Eutectoid  

In-Ni  	NiIn ht + Ni13In9 = NiIn rt  	46  	58  	50  	845  	Peritectoid  

In-Ni  	L = NiIn ht + Ni1.8In ht  	53.5  	50.5  	58  	908  	Eutectic  

In-Ni  	NiIn ht + Ni1.8In ht = Ni13In9  	47  	60  	58  	853  	Peritectoid  

In-Ni  	L = Ni1.8In ht  	 	64  	 	950  	Congruent  

In-Ni  	Ni1.8In ht = In9Ni13 + NI2In  	66  	62  	67.5  	470  	Eutectoid  

In-Ni  	Ni1.8In ht + Ni3In = NI2In  	67  	75  	67.5  	665  	Peritectoid  

In-Ni  	L = Ni1.8In ht + (Ni)  	75  	68.8  	90.5  	908  	Eutectic  

In-Ni  	Ni1.8In ht + (Ni) = Ni3In  	68.8  	93  	75  	845  	Peritectoid  

In-P  	L + (In) + InP  	0  	0  	50  	156.634  	unknown  

In-P  	L = InP  	 	50  	 	1071  	Congruent  

In-Pb  	L + In0.8Pb0.2 = (In)  	10  	13  	12  	158  	Peritectic  

In-Pb  	L + (Pb) = In0.8Pb0.2  	20  	30  	28  	173  	Peritectic  

In-Pd  	L = (In) + Pd3.25In9.75  	0  	0  	25  	156  	Eutectic  

In-Pd  	L + PdIn = Pd2In3  	20  	45  	40  	709  	Peritectic  

In-Pd  	L + Pd2In3 = Pd3.25In9.75  	17  	39  	25  	664  	Peritectic  

In-Pd  	L = PdIn  	 	58  	 	1285  	Congruent  

In-Pd  	PdIn + Pd2In ht = Pd5In3  	60  	65.3  	62.5  	946  	Peritectoid  

In-Pd  	L = PdIn + Pd2In ht  	62  	61.5  	63.5  	1270  	Eutectic  

In-Pd  	L = Pd2In ht  	 	66  	 	1323  	Congruent  

In-Pd  	Pd2In ht = Pd5In3 + Pd2In rt  	65.5  	62.5  	66  	934  	Eutectoid  

In-Pd  	Pd2In ht + Pd3In ht = Pd2In rt  	66.5  	73  	66.7  	1076  	Peritectoid  

In-Pd  	L = Pd2In ht + Pd3In ht  	68  	67.2  	73  	1303  	Eutectic  

In-Pd  	L = Pd3In ht  	 	74.5  	 	1365  	Congruent  

In-Pd  	Pd3In ht = Pd2In rt + Pd0.75In0.25 rt  	73.5  	66.7  	74.5  	1030  	Eutectoid  

In-Pd  	Pd3In ht + (Pd) = Pd0.75In0.25 rt  	75  	82  	75  	1223  	Peritectoid  

In-Pd  	L = Pd3In ht + (Pd)  	76  	75  	81  	1357  	Eutectic  

In-Pm  	L = (In) + PmIn3  	0  	0  	25  	156  	Eutectic  

In-Pm  	L = PmIn3  	 	25  	 	1180  	Congruent  

In-Pm  	L = PmIn3 + Pm3In5  	35  	25  	37.5  	1100  	Eutectic  

In-Pm  	L = Pm3In5  	 	37.5  	 	1140  	Congruent  

In-Pm  	L = Pm3In5 + PmIn  	44  	37.5  	50  	1110  	Eutectic  

In-Pm  	L = PmIn  	 	50  	 	1175  	Congruent  

In-Pm  	L + PmIn = Pm2In  	66.5  	50  	66.7  	1040  	Peritectic  

In-Pm  	L + Pm2In = Pm3In  	93  	66.7  	75  	885  	Peritectic  

In-Pm  	L = Pm3In + (Pm) ht  	91  	75  	88  	865  	Eutectic  

In-Pm  	(Pm) ht = Pm3In + (Pm) rt  	91  	75  	95  	725  	Eutectoid  

In-Pr  	L = (In) + PrIn3  	0  	0  	25  	156.6  	Eutectic  

In-Pr  	L = PrIn3  	 	25  	 	1210  	Congruent  

In-Pr  	L = PrIn3 + Pr3In5 ht  	35  	25  	36  	1130  	Eutectic  

In-Pr  	Pr3In5 ht = In3Pr + Pr3In5  	36  	25  	36  	1120  	Eutectoid  

In-Pr  	L + Pr3In5 ht = Pr3In5  	42  	38.5  	38.5  	1160  	Peritectic  

In-Pr  	L = Pr3In5 + Pr6In5 rt  	46  	39  	54  	1110  	Eutectic  

In-Pr  	Pr3In5 + Pr6In5 rt = Pr3In4 ht  	39  	54  	44  	1100  	Peritectoid  

In-Pr  	Pr3In4 ht = Pr3In5 + Pr6In5 rt  	44  	39  	54  	1040  	Eutectoid  

In-Pr  	L = Pr6In5 ht  	 	54  	 	1170  	Congruent  

In-Pr  	Pr6In5 ht = Pr6In5 rt  	 	54  	 	1150  	Polymorphic  

In-Pr  	L + Pr6In5 rt = Pr2In  	68  	54  	66.7  	1020  	Peritectic  

In-Pr  	L + Pr2In = Pr3In  	76  	66.7  	75  	930  	Peritectic  

In-Pr  	L = Pr3In + (Pr) ht  	88  	75  	90.2  	825  	Eutectic  

In-Pr  	(Pr) ht = Pr3In + (Pr) rt  	91.6  	75  	94.4  	725  	Eutectoid  

In-Pt  	L = (In) + Pt3In7  	0  	0  	30  	154  	Eutectic  

In-Pt  	L + PtIn2 ht = Pt3In7  	18  	25  	30  	894  	Peritectic  

In-Pt  	L = Pt2In3  	 	40  	 	1064  	Congruent  

In-Pt  	L = Pt2In3 + PtIn ht  	47  	40  	48  	993  	Eutectic  

In-Pt  	L + Pt2In3 = PtIn2 ht  	31  	40  	33.3  	1039  	Peritectic  

In-Pt  	PtIn2 ht = In7Pt3 + Pt2In3  	33.3  	30  	40  	674  	Eutectoid  

In-Pt  	L + PtIn Pt+ = PtIn ht  	50  	53  	51  	1030  	Peritectic  

In-Pt  	PtIn ht = In3Pt2 + PtIn Pt+  	50  	40  	51  	944  	Eutectoid  

In-Pt  	L + Pt13In9 = Pt13In9  	51  	55  	54.5  	1056  	Peritectic  

In-Pt  	L + Pt1.5In ht = Pt13In9  	53  	58  	57.5  	1100  	Peritectic  

In-Pt  	L + Pt3In = Pt1.5In ht  	56  	71  	60  	1160  	Peritectic  

In-Pt  	Pt1.5In ht = In9Pt13 + Pt5.33In2.67 rt  	60.5  	59  	66.5  	850  	Eutectoid  

In-Pt  	In9Pt13 + Pt5.33In2.67 rt = Pt3In2 rt  	58.5  	66.5  	60  	550  	Peritectoid  

In-Pt  	Pt1.5In ht + Pt3In = Pt5.33In2.67 rt  	61  	73  	67  	1005  	Peritectoid  

In-Pt  	L + (Pt) = Pt3In  	73  	89  	75  	1458  	Peritectic  

In-Pu  	L = (In) + PuIn3  	0  	0  	25  	156  	Eutectic  

In-Pu  	L = PuIn3  	 	25  	 	1225  	Congruent  

In-Pu  	L + PuIn3 = Pu3In5  	39  	27  	37.5  	1080  	Peritectic  

In-Pu  	L = Pu3In5 + PuIn rt  	41  	37.5  	48  	1064  	Eutectic  

In-Pu  	L = PuIn rt  	 	50  	 	1145  	Congruent  

In-Pu  	L + PuIn rt = Pu3In2 ht  	59  	52  	58  	1119  	Peritectic  

In-Pu  	Pu3In2 ht = PuIn rt + Pu3In rt  	62  	51  	72  	863  	Eutectoid  

In-Pu  	L + Pu3In2 ht = Pu3In rt  	90  	67  	74  	962  	Peritectic  

In-Pu  	L + Pu3In rt = (Pu) ht5  	99.5  	77  	98.5  	676  	Peritectic  

In-Pu  	Pu3In rt + (Pu) ht5 = (Pu) ht3  	77  	99  	98  	527  	Peritectoid  

In-Pu  	(Pu) ht5 = (Pu) ht3 + (Pu) ht4  	99.7  	99.5  	99.9  	473  	Eutectoid  

In-Pu  	(Pu) ht3 = Pu3In rt + (Pu) ht2  	99  	73  	100  	300  	Eutectoid  

In-Pu  	Pu3In rt + (Pu) ht2 + (Pu) ht1  	73  	100  	100  	215  	unknown  

In-Pu  	Pu3In rt + (Pu) ht1 + (Pu) rt  	73  	100  	100  	125  	unknown  

In-Rb  	L = (In) + RbIn4  	0  	0  	20  	156.6  	Eutectic  

In-Rb  	L + Rb2In3 = Rb  	19  	40  	20  	452  	Peritectic  

In-Rb  	L + ? = Rb2In3  	31  	45  	40  	490  	Peritectic  

In-Rb  	L = L1 + L2  	 	66  	 	630  	Critical  

In-Rb  	L1 + L2 = Rb8In11  	43  	93  	45  	522  	Syntectic  

In-Rb  	L2 + Rb8In11 + (Rb)  	100  	45  	100  	39.48  	unknown  

In-Rh  	L + (In) + RhIn3  	0  	0  	25  	156.634  	unknown  

In-S  	L1 = (In) + InS rt  	0  	0  	48.8  	156  	Eutectic  

In-S  	L = L1 + L2  	 	20  	 	751  	Critical  

In-S  	L2 = L1 + InS rt  	37.6  	5.6  	48.8  	638  	Monotectic  

In-S  	L + In6S7 = InS ht  	46  	53.8  	49  	638  	Peritectic  

In-S  	L + InS ht = InS rt  	43.8  	49  	48.8  	660  	Peritectic  

In-S  	InS ht = InS rt + In6S7  	49  	48.8  	53.8  	659  	Eutectoid  

In-S  	L + In2.67S4 ht1 = In6S7  	51.5  	57  	53.8  	780  	Peritectic  

In-S  	L + In2S3 ht2 = In2.67S4 ht1  	55  	59.5  	59  	852  	Peritectic  

In-S  	L = In2S3 ht2  	 	60  	 	1090  	Congruent  

In-S  	In2S3 ht2 = In2.67S4 ht1 + ?  	60  	60  	 	750  	unknown  

In-S  	In2.67S4 ht1 + ? = In2S3 rt  	60  	 	60  	414  	unknown  

In-Sb  	L = (In) + InSb  	1  	0  	50  	153.9  	Eutectic  

In-Sb  	L = InSb  	 	50  	 	525.7  	Congruent  

In-Sb  	L = InSb + (Sb)  	61.89  	50  	100  	492.5  	Eutectic  

In-Sc  	L = (In) + ScIn3  	0  	0  	25  	156  	Eutectic  

In-Sc  	L + ScIn2 = ScIn3  	23.5  	33.3  	25  	930  	Peritectic  

In-Sc  	L + ScIn = ScIn2  	29  	49.5  	33.3  	970  	Peritectic  

In-Sc  	L + Sc5In4 = ScIn  	39  	54.5  	50  	1125  	Peritectic  

In-Sc  	L + Sc2In = Sc5In4  	48  	66.7  	55  	1280  	Peritectic  

In-Sc  	L = Sc2In  	 	66.7  	 	1400  	Congruent  

In-Sc  	L + Sc2In = Sc3In  	77.5  	66.7  	75  	1320  	Peritectic  

In-Sc  	L = Sc3In + (Sc) ht  	79  	75  	81  	1320  	Eutectic  

In-Sc  	(Sc) ht = Sc3In + (Sc) rt  	82.5  	75  	85  	1100  	Eutectoid  

In-Se  	L + InSe 3R = In4Se3  	39.5  	50  	42.9  	550  	Peritectic  

In-Se  	L + In5.8Se7 = InSe 3R  	49  	53.8  	50  	611  	Peritectic  

In-Se  	L + In9Se11 = In5.8Se7  	51.5  	55  	53.8  	650  	Peritectic  

In-Se  	L + In5Se7 = In9Se11  	52.5  	58.3  	55  	660  	Peritectic  

In-Se  	L + In2Se3 2H rt = In5Se7  	54  	59.6  	58.3  	670  	Peritectic  

In-Se  	L + In2Se3 ht2 = In2Se3 2H rt  	59  	60  	59.6  	880  	Peritectic  

In-Se  	In2Se3 2H rt = In5Se7 + In2Se3 3R rt  	59.6  	58.3  	60  	196  	Eutectoid  

In-Se  	In2Se3 2H rt + (Se) = In2Se3 3R rt  	60  	100  	60.5  	201  	Peritectoid  

In-Se  	L3 = L4 + In2Se3 ht2  	67  	87  	60  	750  	Monotectic  

In-Se  	L + In2Se3 ht1 + (Se)  	100  	60  	100  	221  	unknown
