Repository: avinash2692/material_genome

File: melting_points copy.txt (part 17 of 42)
Chemical System	Reaction	%A	%B	%C	Temperature, °C  	Reaction type  
In-Se  	L1 = (In) + In4Se3  	0  	0  	42.9  	156  	Eutectic  

In-Se  	L = L1 + L2  	 	20  	 	638  	Critical  

In-Se  	L2 = L1 + In4Se3  	33  	5  	42.9  	520  	Monotectic  

In-Se  	L = In2Se3 ht2  	 	60  	 	891  	Congruent  

In-Se  	In2Se3 ht2 = In2Se3 ht1  	 	60  	 	745  	Polymorphic  

In-Se  	L = L3 + L4  	 	75  	 	807  	Critical  

In-Si  	L = (In) + (Si)  	0.004  	0  	100  	156.63  	Eutectic  

In-Sm  	L = (In) + SmIn3 rt  	0  	0  	25  	156  	Eutectic  

In-Sm  	L = SmIn3 rt  	 	25  	 	1130  	Congruent  

In-Sm  	L = SmIn3 rt + Sm3In5  	33  	25  	37  	1079  	Eutectic  

In-Sm  	L = Sm3In5  	 	37.5  	 	1110  	Congruent  

In-Sm  	L = Sm3In5 + SmIn  	40.5  	38  	51  	1090  	Eutectic  

In-Sm  	L = SmIn  	 	53  	 	1210  	Congruent  

In-Sm  	L = SmIn + Sm2In  	65  	56  	67  	1080  	Eutectic  

In-Sm  	L = Sm2In  	 	67  	 	1090  	Congruent  

In-Sm  	L = Sm2In + (Sm) ht2  	83.5  	68  	86  	905  	Eutectic  

In-Sm  	Sm2In + (Sm) ht2 = Sm3In rt  	68  	88  	75  	800  	Peritectoid  

In-Sm  	(Sm) ht2 = Sm3In rt + (Sm) ht1  	88  	75  	95  	790  	Eutectoid  

In-Sn  	L + (In) = In0.75Sn0.25  	14  	10  	12  	145  	Peritectic  

In-Sn  	In0.75Sn0.25 = (In) + In0.2Sn0.8  	15  	10.5  	72.5  	-133  	Eutectoid  

In-Sn  	L = In0.75Sn0.25 + In0.2Sn0.8  	48.3  	44  	71  	120  	Eutectic  

In-Sn  	L + (Sn) rt = In0.2Sn0.8  	95.7  	98.5  	97  	224  	Peritectic  

In-Sn  	(Sn) rt = In0.2Sn0.8 + (Sn) lt  	91.5  	85.5  	99  	-22  	Eutectoid  

In-Sr  	L = (In) + SrIn5  	0  	0  	16.7  	156  	Eutectic  

In-Sr  	L + SrIn3 = SrIn5  	9  	25  	16.7  	420  	Peritectic  

In-Sr  	L + Sr2In5 = SrIn3  	14  	28.6  	25  	540  	Peritectic  

In-Sr  	L + SrIn2 = Sr2In5  	17  	33.3  	28.6  	620  	Peritectic  

In-Sr  	L = SrIn2  	 	33.3  	 	930  	Congruent  

In-Sr  	L + SrIn2 = Sr2In3  	45  	33.3  	40  	808  	Peritectic  

In-Sr  	L + Sr2In3 = SrIn  	54  	40  	50  	717  	Peritectic  

In-Sr  	L + SrIn = Sr3In5  	69  	50  	62.5  	572  	Peritectic  

In-Sr  	L = Sr3In5 + Sr3In  	71  	62.5  	75  	545  	Eutectic  

In-Sr  	L = Sr3In  	 	75  	 	558  	Congruent  

In-Sr  	L = Sr3In + (Sr) rt  	84  	75  	100  	517  	Eutectic  

In-Sr  	L + (Sr) ht + (Sr) rt  	86  	100  	100  	547  	unknown  

In-Ta  	L1 + (In) + (Ta)  	0  	0  	100  	156.634  	unknown  

In-Tb  	L = (In) + TbIn3  	0  	0  	25  	156  	Eutectic  

In-Tb  	L = TbIn3  	 	25  	 	1140  	Congruent  

In-Tb  	L = TbIn3 + Tb3In5  	31  	25  	37.5  	1110  	Eutectic  

In-Tb  	L = Tb3In5  	 	37.5  	 	1140  	Congruent  

In-Tb  	L = Tb3In5 + TbIn  	40.5  	37.5  	50  	1130  	Eutectic  

In-Tb  	L = TbIn  	 	50.5  	 	1260  	Congruent  

In-Tb  	L + TbIn + Tb5In3  	55  	55  	62.5  	1190  	unknown  

In-Tb  	L = Tb5In3 + Tb2In  	64.5  	62.5  	66.7  	1150  	Eutectic  

In-Tb  	L = Tb2In  	 	66.7  	 	1180  	Congruent  

In-Tb  	L = Tb2In + (Tb) ht  	80  	66.7  	83  	1040  	Eutectic  

In-Tb  	(Tb) ht = Tb2In + (Tb) rt  	85  	66.7  	90  	970  	Eutectoid  

In-Te  	L1 + (In) + In4Te3  	0  	0  	42.9  	156.634  	unknown  

In-Te  	L = L1 + L2  	 	18  	 	533  	Critical  

In-Te  	L2 = L1 + In4Te3  	28  	8  	42.9  	418  	Monotectic  

In-Te  	L + InTe = In4Te3  	32  	50  	42.9  	462  	Peritectic  

In-Te  	L = InTe  	 	50  	 	696  	Congruent  

In-Te  	L + InTe + In3Te4  	57.1  	51  	57.1  	649  	unknown  

In-Te  	L = In0.67Te ht  	 	59.5  	 	667  	Congruent  

In-Te  	In3Te5 ht = In3Te5 rt  	 	62.5  	 	463  	Polymorphic  

In-Te  	L + In3Te4 + In2Te3 ht  	57.1  	57.1  	59.5  	649  	unknown  

In-Te  	In0.67Te ht = In3Te4 + In2Te3 rt  	59.5  	57.1  	60  	605  	Eutectoid  

In-Te  	In0.67Te ht + In3Te5 ht = In2Te3 rt  	60  	62.5  	60  	615  	Peritectoid  

In-Te  	L + In0.67Te ht = In3Te5 ht  	65  	60.1  	62.5  	625  	Peritectic  

In-Te  	L + In3Te5 ht = In2Te5 rhom1  	77  	62.5  	71.4  	467  	Peritectic  

In-Te  	L = In2Te5 rhom1 + (Te)  	90  	71.4  	100  	427  	Eutectic  

In-Th  	L = (In) + ThIn3  	0  	0  	25  	156  	Eutectic  

In-Th  	L = ThIn3  	 	25  	 	1310  	Congruent  

In-Th  	L = ThIn3 + Th3In5  	31.5  	25  	37.5  	1275  	Eutectic  

In-Th  	L = Th3In5  	 	37.5  	 	1335  	Congruent  

In-Th  	L = Th3In5 + ThIn  	48.5  	37.5  	50  	1265  	Eutectic  

In-Th  	L = ThIn  	 	50  	 	1280  	Congruent  

In-Th  	L + ThIn = Th2In  	70  	50  	66.7  	1130  	Peritectic  

In-Th  	L = Th2In + (Th) rt  	74  	66.7  	91  	1095  	Eutectic  

In-Ti  	L = (In) + Ti3In4  	0  	0  	42.9  	156  	Eutectic  

In-Ti  	L + ? = Ti3In4  	3  	 	42.9  	796  	Peritectic  

In-Ti  	(Ti) ht = TiIn3 + (Ti) rt  	88  	79  	90  	840  	Eutectoid  

In-Tl  	L + (Tl) ht = Tl0.5In0.5  	39.7  	52  	42  	171  	Peritectic  

In-Tl  	(Tl) ht = Tl0.5In0.5 + (Tl) rt  	83  	59  	87.5  	25  	Eutectoid  

In-Tm  	L + (In) + TmIn3  	0  	0  	25  	156.634  	unknown  

In-Tm  	L = TmIn3  	 	25  	 	1060  	Congruent  

In-Tm  	L = TmIn3 + Tm3In5  	35  	25  	37.5  	990  	Eutectic  

In-Tm  	L = Tm3In5  	 	37.5  	 	1030  	Congruent  

In-Tm  	L = Tm3In5 + TmIn  	40  	37.5  	50  	1020  	Eutectic  

In-Tm  	L + Tm5In4 = TmIn  	49  	55  	50  	1210  	Peritectic  

In-Tm  	L = Tm5In4  	 	62.5  	 	1270  	Congruent  

In-Tm  	L + Tm5In4 = Tm2In  	73  	60  	66.7  	1200  	Peritectic  

In-Tm  	L = Tm2In + (Tm) stab2  	77  	66.7  	80  	1140  	Eutectic  

In-Tm  	(Tm) stab2 = Tm2In + (Tm)  	85  	66.7  	90  	1020  	Eutectoid  

In-Tm  	L + (Tm) = (Tm) stab2  	98.5  	99.5  	99  	1530  	Peritectic  

In-V  	L = L1 + L2  	 	50  	 	2580  	Critical  

In-V  	L2 = L1 + (V)  	89  	11.5  	93.5  	1877  	Monotectic  

In-V  	L = (In) + (V)  	0  	0  	100  	156  	Eutectic  

In-Y  	L = (In) + In3Y  	0  	0  	25  	156  	Eutectic  

In-Y  	L = YIn3  	 	25  	 	1110  	Congruent  

In-Y  	L = YIn3 + Y3In5 ht  	32  	25  	37.5  	1080  	Eutectic  

In-Y  	L = Y3In5 ht  	 	37.5  	 	1140  	Congruent  

In-Y  	L = Y5In3 + Y2In  	66  	62.5  	66.7  	1325  	Eutectic  

In-Y  	L = Y2In  	 	66.7  	 	1330  	Congruent  

In-Y  	L = Y2In + (Y) ht  	83  	66.7  	86  	1060  	Eutectic  

In-Y  	(Y) ht = Y2In + (Y) rt  	87  	66.7  	92  	1030  	Eutectoid  

In-Y  	L = Y3In5 ht + YIn  	44  	37.5  	50  	1090  	Eutectic  

In-Y  	L + YIn + Y5In3  	50  	50  	55  	1220  	unknown  

In-Y  	L = Y5In3  	 	62.5  	 	1340  	Congruent  

In-Yb  	L = (In) + YbIn3  	0  	0  	25  	154  	Eutectic  

In-Yb  	L + YbIn2 = YbIn3  	13.5  	33.3  	25  	630  	Peritectic  

In-Yb  	L = YbIn2  	 	33.3  	 	890  	Congruent  

In-Yb  	L = YbIn2 + YbIn  	37  	33.3  	50  	875  	Eutectic  

In-Yb  	L = YbIn  	 	50  	 	1067  	Congruent  

In-Yb  	L + YbIn = Yb2In ht  	72.5  	52.6  	66.7  	820  	Peritectic  

In-Yb  	L + Yb2In ht = Yb8In3  	75  	66.7  	72.7  	810  	Peritectic  

In-Yb  	Yb2In ht = Yb2In rt  	 	66.7  	 	675  	Polymorphic  

In-Yb  	L = Yb8In3 + (Yb) rt  	88.5  	72.7  	99  	690  	Eutectic  

In-Yb  	(Yb) ht = L + (Yb) rt  	98  	95  	99  	750  	Catatectic  

In-Zn  	L = (In) + (Zn)  	3.8  	2  	99.9  	143.5  	Eutectic  

In-Zr  	L = (In) + ZrIn3  	0  	0  	25  	156  	Eutectic  

In-Zr  	L = Zr3In + (Zr) ht  	78  	75.5  	81.5  	1400  	Eutectic  

In-Zr  	InZr3 + (Zr) ht = (Zr) rt  	77.6  	90.7  	89.9  	1003  	Peritectoid  



Found: 519 reactions

Return to Contents 



ASM Alloy Phase Diagrams Center, P. Villars, editor-in-chief; H. Okamoto and K. Cenzual, section editors;

http://www1.asminternational.org/AsmEnterprise/APD, ASM International, Materials Park, OH, USA, 2006-2015

© ASM International 2015. All Rights Reserved. Version 1.0.5.0



 	Alloy Phase Diagram Database™	Element 1: Element 2: Element 3:  

HomeExplorerSearchToolsHelp

 

Special Points Table



Return to Contents



Chemical System	Reaction	%A	%B	%C	Temperature, °C 	Reaction type 

Ag-Ir  	L1 = (Ag) + (Ir)  	0  	0  	100  	961  	Eutectic  

Al-Ir  	L = (Al) + Ir2Al9  	0  	0  	18.2  	650  	Eutectic  

Al-Ir  	L + Ir4Al13 = Ir2Al9  	4  	23.5  	18.2  	900  	Peritectic  

Al-Ir  	L + IrAl3 = Ir4Al13  	10  	25  	23.5  	1015  	Peritectic  

Al-Ir  	L + IrAl2.75 = IrAl3  	21  	26  	25  	1450  	Peritectic  

Al-Ir  	L = IrAl2.75  	 	28  	 	1650  	Congruent  

Al-Ir  	L = IrAl2.75 + IrAl  	33  	30  	47.5  	1580  	Eutectic  

Al-Ir  	L = IrAl  	 	50  	 	2090  	Congruent  

Al-Ir  	L = IrAl + (Ir)  	70  	52.5  	80  	2020  	Eutectic  

Bi-Ir  	L = (Bi) + IrBi3  	1  	0  	25  	271.44  	Eutectic  

Bi-Ir  	L + IrBi2 = IrBi3  	1  	33.3  	25  	550  	Peritectic  

Bi-Ir  	L + IrBi = IrBi2  	1  	50  	33.3  	800  	Peritectic  

Bi-Ir  	L = IrBi  	 	50  	 	1420  	Congruent  

Bi-Ir  	L = IrBi + Ir2Bi  	52.3  	50  	66.7  	1410  	Eutectic  

Bi-Ir  	L + Ir2Bi + ?  	66.7  	66.7  	 	1440  	unknown  

Ce-Ir  	L + (Ce) ht1 + (Ce) ht2  	4.5  	0  	0  	726  	unknown  

Ce-Ir  	L = (Ce) ht2 +Ce4Ir  	8  	0  	20  	650  	Eutectic  

Ce-Ir  	L + Ce3Ir = Ce4Ir  	19  	25  	20  	710  	Peritectic  

Ce-Ir  	L + Ce7Ir3 = Ce3Ir  	22  	30  	25  	880  	Peritectic  

Ce-Ir  	L + Ce5Ir3 = Ce7Ir3  	24  	37.5  	30  	950  	Peritectic  

Ce-Ir  	L + CeIr2 = Ce5Ir4  	42  	63  	44.4  	1180  	Peritectic  

Ce-Ir  	L + Ce5Ir4 = Ce5Ir3  	32  	44.4  	37.5  	1100  	Peritectic  

Ce-Ir  	L = CeIr2  	 	66.7  	 	2250  	Congruent  

Ce-Ir  	L + CeIr2 = CeIr3  	77  	70  	77.8  	2100  	Peritectic  

Ce-Ir  	L + CeIr3 = Ce2Ir7  	80  	75  	77.8  	2000  	Peritectic  

Ce-Ir  	L = Ce2Ir7 + CeIr5  	82  	77.8  	83.3  	1890  	Eutectic  

Ce-Ir  	L = CeIr5  	 	83.3  	 	1950  	Congruent  

Ce-Ir  	L = CeIr5 + (Ir)  	85  	83.3  	100  	1880  	Eutectic  

C-Ir  	L = (C) gra + (Ir)  	79.2  	0  	96.88  	2296  	Eutectic  

Co-Ir  	L = (Co ht,Ir)  	 	46  	 	1330  	Minimum  

Cr-Ir  	L = (Cr) + Cr3Ir  	15  	12  	17  	1680  	Eutectic  

Cr-Ir  	L + Cr0.5Ir0.5 = Cr3Ir  	24  	32  	26  	1750  	Peritectic  

Cr-Ir  	L + (Ir) = Cr0.5Ir0.5  	58  	73  	70  	2200  	Peritectic  

Cu-Ir  	L + (Ir) = (Cu)  	4  	97  	8  	1138  	Peritectic  

Dy-Ir  	(Dy) ht = (Dy) rt + Dy3Ir  	1.5  	1  	25  	1200  	Eutectoid  

Dy-Ir  	L = (Dy) ht + Dy3Ir  	10  	2  	25  	1300  	Eutectic  

Dy-Ir  	L + Dy5Ir2 = Dy3Ir  	15  	28.6  	15  	1430  	Peritectic  

Dy-Ir  	L + Dy5Ir3 = Dy5Ir2  	24  	37.5  	28.6  	1580  	Peritectic  

Dy-Ir  	L + Dy3Ir2 = Dy5Ir3  	28  	40  	37.5  	1680  	Peritectic  

Dy-Ir  	L + DyIr2 = Dy3Ir2  	35  	65  	40  	1780  	Peritectic  

Dy-Ir  	L = DyIr2  	 	66.7  	 	2400  	Congruent  

Dy-Ir  	L = DyIr2 + (Ir)  	85  	68.5  	100  	2050  	Eutectic  

Er-Ir  	L = ErI2  	 	66.7  	 	2400  	Congruent  

Er-Ir  	L = ErI2 + (Ir)  	85  	68  	100  	2080  	Eutectic  

Er-Ir  	L = (Er) + Er3Ir  	10  	0  	25  	1350  	Eutectic  

Er-Ir  	L + Er5Ir2 = Er3Ir  	19  	28.6  	25  	1450  	Peritectic  

Er-Ir  	L + ErIr = Er3Ir2  	34  	50  	40  	1750  	Peritectic  

Er-Ir  	L = ErIr  	 	50  	 	2150  	Congruent  

Er-Ir  	L = ErIr + ErI2  	59  	50  	65  	1900  	Eutectic  

Er-Ir  	L + Er5Ir3 rt = Er5Ir2  	25  	37  	28.6  	1550  	Peritectic  

Er-Ir  	L + Er3Ir2 = Er5Ir3 rt  	29  	40  	37.5  	1650  	Peritectic  

Fe-Ir  	L + (Fe ht,Ir) = (Fe) rt  	2  	3  	2  	1546  	Peritectic  

Fe-Ir  	(Fe ht,Ir) = (Fe) rt + Fe0.6Ir0.4 rt  	16  	8  	19  	440  	Eutectoid  

Fe-Ir  	(Fe ht,Ir) = Fe0.6Ir0.4 rt  	 	38  	 	625  	Maximum  

Gd-Ir  	(Gd) ht = (Gd) rt + GdIr3  	1  	0  	25  	1100  	Eutectoid  

Gd-Ir  	L = (Gd) ht + GdIr3  	11  	2.5  	25  	1200  	Eutectic  

Gd-Ir  	L + Gd5Ir2 = GdIr3  	20  	28.6  	25  	1300  	Peritectic  

Gd-Ir  	L + Gd5Ir3 = Gd5Ir2  	26  	37.5  	28.6  	1400  	Peritectic  

Gd-Ir  	L + Gd3Ir2 = Gd5Ir3  	31  	40  	37.5  	1475  	Peritectic  

Gd-Ir  	L + GdIr2 = Gd3Ir2  	36  	65  	40  	1525  	Peritectic  

Gd-Ir  	L = GdIr2  	 	66.6  	 	2400  	Congruent  

Gd-Ir  	L + GdIr2 = GdIr3 rhom  	79  	68  	75  	2000  	Peritectic  

Gd-Ir  	L = GdIr3 rhom + (Ir)  	82  	75  	100  	1800  	Eutectic  

Hf-Ir  	(Hf) ht = (Hf) rt + Hf2Ir  	7  	1.5  	28  	1400  	Eutectoid  

Hf-Ir  	L = (Hf) ht + Hf2Ir  	20  	9  	28  	1460  	Eutectic  

Hf-Ir  	L + Hf5Ir3 = Hf2Ir  	30  	37.5  	33.3  	1730  	Peritectic  

Hf-Ir  	L + HfIr ht = Hf5Ir3  	37  	49  	37.5  	1920  	Peritectic  

Hf-Ir  	L = HfIr ht  	 	51  	 	2430  	Congruent  

Hf-Ir  	Hf5Ir3 + HfIr ht = HfIr rt  	37.5  	50  	49  	965  	Peritectoid  

Hf-Ir  	HfIr ht = HfIr rt + HfIr3  	52  	51  	73  	655  	Eutectoid  

Hf-Ir  	L = HfIr + HfIr3  	60  	53  	73  	2050  	Eutectic  

Hf-Ir  	L = HfIr3  	 	75  	 	2470  	Congruent  

Hf-Ir  	L = HfIr3 + (Ir)  	86.5  	78  	89.5  	2250  	Eutectic  

Hg-Ir  	L = (Hg) lt + (Ir)  	0  	0  	100  	-39  	Eutectic  

Ho-Ir  	L = (Ho) + Ho3Ir  	10  	0  	25  	1180  	Eutectic  

Ho-Ir  	L + Ho5Ir2 = Ho3Ir  	15  	28.6  	25  	1280  	Peritectic  

Ho-Ir  	L + Ho5Ir3 = Ho5Ir2  	21  	37.5  	28.6  	1400  	Peritectic  

Ho-Ir  	L + Ho3Ir2 = Ho5Ir3  	29.5  	40  	37.5  	1600  	Peritectic  

Ho-Ir  	L + HoIr = Ho3Ir2  	37  	50  	40  	1800  	Peritectic  

Ho-Ir  	L = HoIr  	 	50  	 	2250  	Congruent  

Ho-Ir  	L = HoIr + HoIr2  	57.5  	50  	65  	1880  	Eutectic  

Ho-Ir  	L = HoIr2  	 	66.7  	 	2400  	Congruent  

Ho-Ir  	L = HoIr2 + (Ir)  	85  	68.5  	100  	2100  	Eutectic  

In-Ir  	L + (In) + IrIn3  	0  	0  	25  	156.634  	unknown  

Ir-La  	L = LaIr2  	 	33.3  	 	2520  	Congruent  

Ir-La  	L + LaIr2 = LaIr  	51  	33.3  	50  	1180  	Peritectic  

Ir-La  	L = LaIr + La5Ir3 ht  	56  	50  	62.5  	1120  	Eutectic  

Ir-La  	L = La5Ir3 ht  	 	62.5  	 	1165  	Congruent  

Ir-La  	L = La5Ir3 ht + La7Ir3  	66  	62.5  	70  	1110  	Eutectic  

Ir-La  	L = La7Ir3  	 	70  	 	1140  	Congruent  

Ir-La  	L + La7Ir3 + La3Ir  	75  	70  	75  	1080  	unknown  

Ir-La  	L + La3Ir = La4Ir  	80.5  	75  	80  	820  	Peritectic  

Ir-La  	L = La4Ir + (La) ht1  	93  	80  	100  	730  	Eutectic  

Ir-La  	L + (La) ht2 + (La) ht1  	97  	100  	100  	865  	unknown  

Ir-Li  	L = (Ir) + LiIr  	27  	0  	50  	1800  	Eutectic  

Ir-Li  	L = LiIr  	 	50  	 	2100  	Congruent  

Ir-Li  	L + LiIr + (Li) rt  	100  	50  	100  	160.6  	unknown  

Ir-Lu  	L = (Ir) + LuIr2  	14  	0  	32  	2050  	Eutectic  

Ir-Lu  	L = LuIr2  	 	33.3  	 	2400  	Congruent  

Ir-Lu  	L = LuIr2 + LuIr  	43  	34  	50  	1900  	Eutectic  

Ir-Lu  	L = LuIr  	 	50  	 	2130  	Congruent  

Ir-Lu  	L + LuIr = Lu3Ir2  	61  	50  	60  	1850  	Peritectic  

Ir-Lu  	L + Lu3Ir2 = Lu5Ir3 rt  	68  	60  	62.5  	1700  	Peritectic  

Ir-Lu  	L + Lu5Ir3 rt = Lu5Ir2  	74  	62.5  	71.4  	1600  	Peritectic  

Ir-Lu  	L + Lu5Ir2 = Lu3Ir  	81  	71.4  	75  	1500  	Peritectic  

Ir-Lu  	L = Lu3Ir + (Lu)  	90  	75  	100  	1400  	Eutectic  

Ir-Mg  	L + ? = Mg3Ir  	78  	 	75  	1150  	Peritectic  

Ir-Mg  	L + Mg3Ir = Mg4Ir  	86  	75  	80  	1025  	Peritectic  

Ir-Mg  	L + Mg4Ir = Mg44Ir7  	89  	80  	86.3  	925  	Peritectic  

Ir-Mg  	L = Mg44Ir7 + (Mg)  	96.8  	89  	100  	615  	Eutectic  

Ir-Mn  	L + (Mn) ht3 = (Mn) ht2  	97  	99  	98  	1200  	Peritectic  

Ir-Mn  	(Mn) ht2 + (Mn) ht1 = (Mn) rt  	95  	98  	96  	800  	Peritectoid  

Ir-Mo  	L + (Ir) = MoIr3  	33  	23  	25  	2300  	Peritectic  

Ir-Mo  	L + MoIr3 = Mo0.5Ir0.5 ht  	43  	36  	39  	2270  	Peritectic  

Ir-Mo  	Mo0.5Ir0.5 ht = MoIr3 + MoIr rt  	43  	33.5  	49  	1430  	Eutectoid  

Ir-Mo  	Mo0.5Ir0.5 ht = MoIr rt  	 	50  	 	1610  	Maximum  

Ir-Mo  	Mo0.5Ir0.5 ht = MoIr rt + IrMo3  	57  	51  	74  	1400  	Eutectoid  

Ir-Mo  	L = Mo0.5Ir0.5 ht + Mo0.7Ir0.3 ht  	69  	63  	72  	2080  	Eutectic  

Ir-Mo  	L + Mo3.06Ir0.94 = Mo0.7Ir0.3 ht  	69.5  	76.5  	72  	2090  	Peritectic  

Ir-Mo  	Mo0.7Ir0.3 ht = Mo0.5Ir0.5 ht + Mo3.06Ir0.94  	72  	62  	74  	1975  	Eutectoid  

Ir-Mo  	L + (Mo) = Mo3.06Ir0.94  	70  	84  	77  	2110  	Peritectic  

Ir-Nb  	L + NbIr3 = Nb0.85In1.15  	46  	36.5  	39  	1985  	Peritectic  

Ir-Nb  	L + Nb0.85In1.15 = Nb0.95Ir1.05  	52  	45.5  	47  	1900  	Peritectic  

Ir-Nb  	L = Nb0.95Ir1.05 + Nb0.63Ir0.37  	55  	48  	58.5  	1840  	Eutectic  

Ir-Nb  	L + Nb3Ir = Nb0.63Ir0.37  	65  	71  	67  	2060  	Peritectic  

Ir-Nb  	L = (Ir) + NbIr3  	16.5  	16  	20  	2400  	Eutectic  

Ir-Nb  	L = NbIr3  	 	25  	 	2435  	Congruent  

Ir-Nb  	L = Nb3Ir  	 	75  	 	2125  	Congruent  

Ir-Nb  	L = Nb3Ir + (Nb)  	80  	78  	88  	2110  	Eutectic  

Ir-Nd  	L = (Ir) + Nd5Ir  	16  	0  	16.7  	1870  	Eutectic  

Ir-Nd  	L = Nd5Ir  	 	16.7  	 	1875  	Congruent  

Ir-Nd  	L = Nd5Ir + Nd2Ir7  	17  	16.7  	22.2  	1870  	Eutectic  

Ir-Nd  	L + NdIr3 rhom = Nd2Ir7  	18.5  	25  	16.7  	2000  	Peritectic  

Ir-Nd  	L + NdIr2 = NdIr3 rhom  	21  	32  	25  	2150  	Peritectic  

Ir-Nd  	L = NdIr2  	 	33.3  	 	2400  	Congruent  

Ir-Nd  	L + NdIr2 = Nd5Ir3 ht  	63  	35  	62.5  	1300  	Peritectic  

Ir-Nd  	L + Nd5Ir3 ht = Nd5Ir2  	74  	62.5  	71.4  	1150  	Peritectic  

Ir-Nd  	L + Nd5Ir2 = Nd3Ir  	78  	71.4  	75  	1050  	Peritectic  

Ir-Nd  	L + Nd3Ir = Nd4Ir  	83  	75  	80  	950  	Peritectic  

Ir-Nd  	L = Nd4Ir + (Nd) ht  	90  	80  	98  	900  	Eutectic  

Ir-Nd  	(Nd) ht = Nd4Ir + (Nd) rt  	99  	80  	100  	750  	Eutectoid  

Ir-Os  	L + (Os) = (Ir)  	26  	62  	44  	2660  	Peritectic  

Ir-P  	L = (Ir) + Ir2P  	25  	0  	33.3  	1262  	Eutectic  

Ir-P  	L = Ir2P  	 	33.3  	 	1320  	Congruent  

Ir-Pd  	(Ir,Pd) = (Ir) + (Pd)  	 	50  	 	1480  	Critical  

Ir-Pm  	L = (Ir) + PmIr3  	16  	0  	25  	2070  	Eutectic  

Ir-Pm  	L + PmIr2 = PmIr3  	19  	31.5  	25  	2200  	Peritectic  

Ir-Pm  	L = PmIr2  	 	33.3  	 	2400  	Congruent  

Ir-Pm  	L + PmIr2 = Pm5Ir3  	63  	35  	62.5  	1350  	Peritectic  

Ir-Pm  	L + Pm5Ir3 = Pm5Ir2  	74  	62.5  	71.4  	1130  	Peritectic  

Ir-Pm  	L + Pm5Ir2 = Pm3Ir  	81  	71.4  	75  	970  	Peritectic  

Ir-Pm  	L = Pm3Ir + (Pm) ht  	87  	75  	97  	860  	Eutectic  

Ir-Pm  	(Pm) ht = Pm3Ir + (Pm) rt  	98  	75  	99  	700  	Eutectoid  

Ir-Pr  	L = (Ir) + PrIr5  	14.5  	0  	16.7  	1900  	Eutectic  

Ir-Pr  	L = PrIr5  	 	16.7  	 	1950  	Congruent  

Ir-Pr  	L = PrIr5 + Pr2Ir7  	18  	16.7  	22.2  	1925  	Peritectic  

Ir-Pr  	L + PrIr3 = Pr2Ir7  	20  	25  	22.2  	2050  	Peritectic  

Ir-Pr  	L + PrIr2 = PrIr3  	22  	32  	25  	2150  	Peritectic  

Ir-Pr  	L = PrIr2  	 	33.3  	 	2400  	Congruent  

Ir-Pr  	L + PrIr2 = Pr5Ir3  	63  	34.5  	62.5  	1400  	Peritectic  

Ir-Pr  	L + Pr5Ir3 = Pr5Ir2  	73.5  	62.5  	71.4  	1000  	Peritectic  

Ir-Pr  	L = Pr5Ir2 + (Pr) rt  	87.9  	71.4  	100  	729  	Eutectic  

Ir-Pr  	L + (Pr) ht + (Pr) rt  	91  	100  	100  	795  	unknown  

Ir-Pt  	(Ir,Pt) = (Ir) + (Pt)  	 	25  	 	1370  	Critical  

Ir-Re  	L + (Re) = (Ir)  	35  	56  	40  	2800  	Peritectic  

Ir-Rh  	(Ir,Rh) = (Ir) + (Rh)  	 	46  	 	1400  	Critical  

Ir-Ru  	L + (Ir) = (Ru)  	52  	45  	51  	2395  	Peritectic  

Ir-Sb  	L = IrSb  	 	50  	 	1645  	Congruent  

Ir-Sb  	L + IrSb = IrSb2  	77  	50  	66.7  	1475  	Peritectic  

Ir-Sb  	L + IrSb2 = IrSb3  	96  	66.7  	75  	1141  	Peritectic  

Ir-Sb  	L = IrSb3 + (Sb)  	100  	75  	100  	621  	Eutectic  

Ir-Sc  	L = (Ir) + ScIr3  	12  	11  	14  	1950  	Eutectic  

Ir-Sc  	L + ScIr2 = ScIr3  	14  	30  	23  	1980  	Peritectic  

Ir-Sc  	L = ScIr2  	 	32  	 	2150  	Congruent  

Ir-Sc  	L = ScIr2 + ScIr  	46  	35  	48  	2020  	Eutectic  

Ir-Sc  	L = ScIr  	 	50  	 	2100  	Congruent  

Ir-Sc  	L + ScIr = Sc2Ir  	68  	55  	66.7  	1420  	Peritectic  

Ir-Sc  	L = Sc2Ir + Sc11Ir4  	70.5  	70  	73.3  	1360  	Eutectic  

Ir-Sc  	L = Sc11Ir4  	 	73.3  	 	1410  	Congruent  

Ir-Sc  	L = Sc11Ir4 + Sc57Ir13  	76  	73.3  	80  	1290  	Eutectic  

Ir-Sc  	L = Sc57Ir13  	 	81.4  	 	1485  	Congruent  

Ir-Sc  	L + Sc57Ir13 = Sc44Ir7  	89  	81.4  	86.2  	1420  	Peritectic  

Ir-Sc  	L = Sc44Ir7 + (Sc) ht  	94  	89.4  	96  	1240  	Eutectic  

Ir-Sc  	(Sc) ht = Sc44Ir7 + (Sc) rt  	98  	88.5  	99  	1180  	Eutectoid  

Ir-Si  	IrSi + Ir3Si4 = Ir4Si5  	50  	57.1  	55.6  	1315  	Peritectoid  

Ir-Si  	L + Ir3Si4 = Ir3Si5  	64  	57.1  	62.5  	1402  	Peritectic  

Ir-Si  	L + Ir3Si5 = IrSi3 ht  	74  	62.5  	72.5  	1260  	Peritectic  

Ir-Si  	IrSi3 ht = IrSi3 rt  	 	72.5  	 	975  	Polymorphic  

Ir-Si  	L = IrSi3 ht + (Si)  	80.5  	72.5  	100  	1222  	Eutectic  

Ir-Si  	L = IrSi  	 	50  	 	1707  	Congruent  

Ir-Si  	L + IrSi = Ir3Si4  	60  	50  	57.1  	1408  	Peritectic  

Ir-Sm  	L = (Ir) + SmIr3  	15  	0  	25  	2025  	Eutectic  

Ir-Sm  	L + SmIr2 = SmIr3  	20  	32.2  	25  	2200  	Peritectic  

Ir-Sm  	L = SmIr2  	 	33.3  	 	2400  	Congruent  

Ir-Sm  	L + SmIr2 = Sm5Ir3  	63.5  	34  	62.5  	1350  	Peritectic  

Ir-Sm  	L + Sm5Ir3 = Sm5Ir2  	74  	62.5  	71.4  	1120  	Peritectic  

Ir-Sm  	L + Sm5Ir2 = Sm3Ir  	81  	71.4  	75  	950  	Peritectic  

Ir-Sm  	L = Sm3Ir + (Sm) ht2  	88.5  	75  	99  	850  	Eutectic  

Ir-Sm  	(Sm) ht1 = Sm3Ir + (Sm) ht1  	99.4  	75  	99.7  	800  	Eutectoid  

Ir-Sm  	Sm3Ir + (Sm) ht1 + (Sm) rt  	75  	100  	100  	734  	unknown  

Ir-Ta  	L = (Ir)  	 	15  	 	2380  	Minimum  

Ir-Ta  	L + TaIr3 = (Ir)  	15.5  	23.6  	16  	2384  	Peritectic  

Ir-Ta  	L = TaIr3  	 	25.5  	 	2454  	Congruent  

Ir-Ta  	TaIr3 + Ta0.88Ir1.14 = Ta0.82Ir1.18 rt  	31  	43.5  	41  	1863  	Peritectoid  

Ir-Ta  	L + TaIr3 = Ta0.88Ir1.14  	43  	33.5  	39  	2124  	Peritectic  

Ir-Ta  	L = Ta0.88Ir1.14 + Ta0.75Ir0.25  	55.5  	49.6  	59  	1953  	Eutectic  

Ir-Ta  	L + (Ta) = Ta0.75Ir0.25  	81.8  	92.8  	88.6  	2479  	Peritectic  

Ir-Tb  	L = (Ir) + TbIr2  	15  	0  	32  	2050  	Eutectic  

Ir-Tb  	L = TbIr2  	 	33.3  	 	2400  	Congruent  

Ir-Tb  	L + TbIr2 = Tb3Ir2  	62.5  	35  	60  	1575  	Peritectic  

Ir-Tb  	L + Tb3Ir2 = Tb5Ir3  	70  	60  	62.5  	1480  	Peritectic  

Ir-Tb  	L + Tb5Ir3 = Tb5Ir2  	77  	62.5  	71.4  	1380  	Peritectic  

Ir-Tb  	L + Tb5Ir2 = Tb3Ir  	83  	71.4  	75  	1300  	Peritectic  

Ir-Tb  	L = Tb3Ir + (Tb) ht  	90  	75  	97.5  	1200  	Eutectic  

Ir-Tb  	(Tb) ht = Tb3Ir + (Tb) rt  	99  	75  	100  	1120  	Eutectoid  

Ir-Tc  	L + (Ir) = (Tc)  	40  	14  	27  	2320  	Peritectic  

Ir-Te  	L + Ir0.61Te1.63 = (Te)  	100  	72.7  	100  	450  	Peritectic  

Ir-Th  	L = (Ir) + ThIr5  	13  	0  	16.7  	2080  	Eutectic  

Ir-Th  	L = ThIr5  	 	16.7  	 	2260  	Congruent  

Ir-Th  	L = ThIr5 + ThIr3  	20  	16.7  	25  	2150  	Eutectic  

Ir-Th  	L = ThIr3  	 	25  	 	2280  	Congruent  

Ir-Th  	L = ThIr2 + ThIr  	43  	36  	50  	1800  	Eutectic  

Ir-Th  	L = ThIr  	 	50  	 	1900  	Congruent  

Ir-Th  	Th3Ir2 ht = ThIr + Th7Ir3  	60  	50  	70  	1462  	Eutectoid  

Ir-Th  	L = Th3Ir2 ht + Th7Ir3  	65  	60  	70  	1470  	Eutectic  

Ir-Th  	L = Th7Ir3  	 	70  	 	1600  	Congruent  

Ir-Th  	L = Th7Ir3 + (Th) rt  	85  	70  	100  	1337  	Eutectic  

Ir-Th  	L + (Th) ht + (Th) rt  	 	85.5  	 	1360  	unknown  

Ir-Th  	L + ThIr = Th3Ir2 ht  	63  	50  	60  	1600  	Peritectic  

Ir-Ti  	L + (Ir) = TiIr3  	27  	11  	23  	2115  	Peritectic  

Ir-Ti  	L = TiIr3 + Ti1.3Ir0.7  	40  	27  	42.5  	2000  	Eutectic  

Ir-Ti  	L = Ti1.3Ir0.7  	 	50  	 	2130  	Congruent  

Ir-Ti  	Ir3Ti + Ti1.3Ir0.7 = TiIr ht  	27  	42.5  	41  	1750  	Peritectoid  

Ir-Ti  	Ir3Ti + TiIr ht + TiIr rt  	26.5  	41  	41  	1440  	unknown  

Ir-Ti  	L + Ti1.3Ir0.7 = Ti3Ir  	77  	65  	73  	1515  	Peritectic  

Ir-Ti  	L = Ti3Ir + (Ti) ht  	83  	75  	85.5  	1468  	Eutectic  

Ir-Ti  	(Ti) ht = Ti3Ir + (Ti) rt  	95  	75  	99  	720  	Eutectoid  

Ir-Tm  	L = (Ir) + TmIr2  	14  	0  	32  	2100  	Eutectic  

Ir-Tm  	L = TmIr2  	 	33.3  	 	2400  	Congruent  

Ir-Tm  	L = TmIr2 + TmIr  	44  	35  	50  	1900  	Eutectic  

Ir-Tm  	L = TmIr  	 	50  	 	2200  	Congruent  

Ir-Tm  	L + TmIr = Tm3Ir2  	62.5  	50  	60  	1850  	Peritectic  

Ir-Tm  	L + Tm3Ir2 = Tm5Ir3  	69  	60  	62.5  	1650  	Peritectic  

Ir-Tm  	L + Tm5Ir2 = Tm3Ir  	83  	71.4  	75  	1400  	Peritectic  

Ir-Tm  	L + Tm5Ir3 = Tm5Ir2  	75  	62.5  	71.4  	1525  	Peritectic  

Ir-Tm  	L = Tm3Ir + (Tm)  	90  	75  	100  	1300  	Eutectic  

Ir-U  	L = (Ir) + UIr3  	15  	7  	25  	1950  	Eutectic  

Ir-U  	L = UIr3  	 	25  	 	2005  	Congruent  

Ir-U  	L + UIr3 = UIr2  	36  	25  	33.3  	1870  	Peritectic  

Ir-U  	L = UIr2 + UIr  	49  	33.3  	50  	1450  	Eutectic  

Ir-U  	L = UIr  	 	50  	 	1470  	Congruent  

Ir-U  	L + UIr = U3Ir2 ht  	67  	50  	60  	1121  	Peritectic  

Ir-U  	U3Ir2 ht = U3Ir2 rt  	 	60  	 	898  	Polymorphic  

Ir-U  	L + U3Ir2 ht = U3Ir ht  	81.5  	60  	75  	945  	Peritectic  

Ir-U  	U3Ir ht = U3Ir2 rt + (U) ht2  	75  	60  	94  	681  	Eutectoid  

Ir-U  	L = U3Ir ht + (U) ht2  	85  	75  	93.5  	914  	Eutectic  

Ir-U  	(U) ht2 = U3Ir2 rt + (U) ht1  	95  	75  	98  	681  	Eutectoid  

Ir-U  	(U) ht1 = U3Ir2 rt + (U) rt  	99  	75  	99.5  	565  	Eutectoid  

Ir-V  	L + (Ir) = VIr3  	27.5  	19  	22.5  	2100  	Peritectic  

Ir-V  	L + VIr3 = V0.96Ir1.04  	48  	39  	40.5  	1910  	Peritectic  

Ir-V  	L + V0.96Ir1.04 = VIr rt  	52.5  	48  	49  	1880  	Peritectic  

Ir-V  	L = VIr rt + V3Ir  	55  	50  	61  	1850  	Eutectic  

Ir-V  	L = V3Ir  	 	71.5  	 	1930  	Congruent  

Ir-V  	L = V3Ir + (V)  	77  	75.5  	78.5  	1900  	Eutectic  

Ir-V  	L = (V)  	 	89  	 	1920  	Maximum  

Ir-W  	L = (Ir) + W0.5Ir0.5  	21  	19  	22  	2305  	Eutectic  

Ir-W  	(Ir) + W0.5Ir0.5 = WIr3 rt  	19  	23  	22.5  	1650  	Peritectoid  

Ir-W  	L = W0.5Ir0.5  	 	58  	 	2490  	Congruent  

Ir-W  	W0.5Ir0.5 + (W) = WIr rt  	55.5  	96.5  	56  	1700  	Peritectoid  

Ir-W  	L = W0.5Ir0.5 + W0.7Ir0.3 ht  	70  	66  	74  	2640  	Eutectic  

Ir-W  	L + (W) = W0.7Ir0.3 ht  	74  	90  	75  	2540  	Peritectic  

Ir-W  	W0.7Ir0.3 ht = W0.5Ir0.5 + (W)  	75  	57  	96  	1810  	Eutectoid  

Ir-Y  	L = (Ir) + YIr3  	15  	0  	25  	1850  	Eutectic  

Ir-Y  	L + YIr2 = YIr3  	20  	32  	25  	2100  	Peritectic  

Ir-Y  	L = YIr2  	 	33.3  	 	2400  	Congruent  

Ir-Y  	L = YIr2 + YIr  	43  	35.5  	50  	1900  	Eutectic  

Ir-Y  	L = YIr  	 	50  	 	2150  	Congruent  

Ir-Y  	L + YIr = Y3Ir2  	65  	50  	60  	1725  	Peritectic  

Ir-Y  	L + Y3Ir2 = Y5Ir3  	70  	60  	62.5  	1600  	Peritectic  

Ir-Y  	L + Y5Ir3 = Y5Ir2  	74  	63  	71.4  	1525  	Peritectic  

Ir-Y  	L + Y5Ir2 = Y3Ir  	80  	71.4  	75  	1425  	Peritectic  

Ir-Y  	L = Y3Ir + (Y) ht  	90  	75  	99  	1825  	Eutectic  

Ir-Y  	(Y) ht = Y3Ir + (Y) rt  	99.5  	75  	100  	1250  	Eutectoid  

Ir-Yb  	Yb5Ir3 ht = Yb5Ir3 rt  	 	62.5  	 	900  	Polymorphic  

Ir-Yb  	L1 = L2 + Yb5Ir3 ht  	64.5  	94.5  	62.5  	1410  	Monotectic  

Ir-Yb  	L2 = Yb5Ir3 rt + (Yb) ht  	99.5  	62.5  	100  	815  	Eutectic  

Ir-Yb  	Yb5Ir3 rt + (Yb) ht + (Yb) rt  	62.5  	100  	100  	795  	unknown  

Ir-Zr  	L = ZrIr3  	 	25  	 	2280  	Congruent  

Ir-Zr  	L + ZrIr3 = ZrIr2  	35  	30  	33.3  	2085  	Peritectic  

Ir-Zr  	L = ZrIr2 + ZrIr ht  	42  	33.3  	47  	1870  	Eutectic  

Ir-Zr  	L = ZrIr ht  	 	50  	 	2050  	Congruent  

Ir-Zr  	ZrIr ht = Ir2Zr + ZrIr rt  	49  	33.3  	50  	900  	Eutectic  

Ir-Zr  	ZrIr ht + Ir3Zr5 = ZrIr rt  	50  	62.5  	51  	950  	Peritectoid  

Ir-Zr  	L + ZrIr ht = Zr5Ir3  	67  	52  	62.5  	1730  	Peritectic  

Ir-Zr  	L + Zr5Ir3 = Zr2Ir  	73  	62.5  	66.7  	1340  	Peritectic  

Ir-Zr  	L + Zr2Ir = Zr3Ir  	77  	66.7  	75  	1305  	Peritectic  

Ir-Zr  	L = Zr3Ir + (Zr) ht  	82  	75  	95  	1240  	Eutectic  

Ir-Zr  	(Zr) ht = Zr3Ir + (Zr) rt  	97  	75  	99  	775  	Eutectoid  

Ir-Zr  	L = (Ir) + ZrIr3  	13  	7  	19  	2120  	Eutectic  



Found: 299 reactions

Return to Contents 



ASM Alloy Phase Diagrams Center, P. Villars, editor-in-chief; H. Okamoto and K. Cenzual, section editors;

http://www1.asminternational.org/AsmEnterprise/APD, ASM International, Materials Park, OH, USA, 2006-2015

© ASM International 2015. All Rights Reserved. Version 1.0.5.0



 	Alloy Phase Diagram Database™	Element 1: Element 2: Element 3:  

HomeExplorerSearchToolsHelp

 

Special Points Table



Return to Contents



Chemical System	Reaction	%A	%B	%C	Temperature, °C  	Reaction type  

Al-K  	L1 = (Al) + L2  	0.5  	0  	99.5  	657  	Monotectic  

Al-K  	L2 = (Al) + (K)  	100  	0  	100  	62.5  	Eutectic  

As-K  	K3As11 ht = K3As11 rt  	 	21.4  	 	371  	Polymorphic  

As-K  	K3As7 ht = K3As7 rt  	 	33.3  	 	386  	Polymorphic  

As-K  	L = K3As7 ht + KAs  	41  	33.3  	50  	530  	Eutectic  

As-K  	L = KAs  	 	50  	 	625  	Congruent  

As-K  	L = KAs + K5As4  	54.5  	50  	55.6  	584  	Eutectic  

As-K  	L = K5As4  	 	55.6  	 	588  	Congruent  

As-K  	L = K5As4 + K3As  	63  	55.6  	75  	531  	Eutectic  

As-K  	L = K3As  	 	75  	 	655  	Congruent  

As-K  	L = K3As + (K)  	100  	75  	100  	63.7  	Eutectic  

Au-K  	L = (Au) + KAu5  	7.7  	0  	16  	975  	Eutectic  

Au-K  	L = KAu5  	 	16.7  	 	1040  	Congruent  

Au-K  	L + KAu5 = KAu2  	49  	20  	33.3  	650  	Peritectic  

Au-K  	L + KAu2 = K2Au3  	54  	33.3  	50  	532  	Peritectic  

Au-K  	L + K2Au3 = K2Au  	80  	50  	66.7  	270  	Peritectic  

Au-K  	L = K2Au + (K)  	98  	66.7  	100  	57  	Eutectic  

Ba-K  	L1 = L2 + (Ba)  	0  	99  	0  	725  	Monotectic  

Ba-K  	L2 = (Ba) + (K)  	100  	0  	100  	63.4  	Eutectic  

Bi-K  	L = (Bi) + KBi2  	2.5  	0  	33.3  	265  	Eutectic  

Bi-K  	L = KBi2  	 	33.3  	 	565  	Congruent  

Bi-K  	L = KBi2 + K5Bi4  	50  	33.3  	55.6  	355  	Eutectic  

Bi-K  	L + Bi2K3 = K5Bi4  	53.5  	60  	55.6  	381  	Peritectic  

Bi-K  	L = K3Bi2  	 	60  	 	445  	Congruent  

Bi-K  	L = K3Bi2 + K3Bi ht  	60.5  	60  	75  	442  	Eutectic  

Bi-K  	L = K3Bi ht  	 	75  	 	715  	Congruent  

Bi-K  	K3Bi ht = K3Bi rt  	 	75  	 	280  	Polymorphic  

Bi-K  	L + K3Bi rt + (K)  	100  	75  	100  	63.71  	unknown  

Br-K  	L = L1 + L2  	 	64.1  	 	727  	Critical  

Br-K  	L2 = L1 + KBr  	55  	76.7  	50  	708  	Monotectic  

Br-K  	L1 + (K) + KBr  	100  	100  	50  	63.7  	unknown  

Ca-K  	L1 = L2 + (Ca) ht  	0  	94  	0  	839  	Monotectic  

Ca-K  	L2 + (Ca) ht + (Ca) rt  	100  	0  	0  	443  	unknown  

Ca-K  	L2 = (Ca) rt + (K)  	100  	0  	100  	63.4  	Eutectic  

Cd-K  	L1 = KCd13  	 	7.1  	 	487  	Congruent  

Cd-K  	L1 = L2 + KCd13  	15  	94  	7.1  	468  	Monotectic  

Cd-K  	L2 = KCd13 + (K)  	99.5  	7.1  	100  	63.7  	Eutectic  

Cd-K  	L1 = (Cd) + KCd13  	0  	0  	7.1  	321  	Eutectic  

Cl-K  	L = L1 + L2  	 	62.1  	 	790  	Critical  

Cl-K  	L2 = L1 + KCl  	52.6  	77.6  	50  	750  	Monotectic  

Cl-K  	L = (K) + KCl  	100  	100  	50  	63.7  	Eutectic  

Cl-K  	L = KCl  	 	50  	 	769.5  	Congruent  

Co-K  	L + (Co) ht = (Co) rt  	 	0.32  	0.35  	477  	Peritectic  

Cr-K  	L + (Cr) + (K)  	100  	0  	100  	63.71  	unknown  

Cs-K  	L = (Cs,K)  	 	50.5  	 	-38.05  	Minimum  

Cs-K  	(Cs,K) = CsK2 lt  	 	66.7  	 	-88  	Maximum  

Fe-K  	L + (Fe) rt + (Fe) ht  	99.9  	0  	0  	1394  	unknown  

Fe-K  	L + (Fe) ht + (Fe) rt  	100  	1  	0  	912  	unknown  

Fe-K  	L = (Fe) rt + (K)  	100  	0  	100  	63.7  	Eutectic  

F-K  	L = L1 + L2  	 	55.6  	 	904  	Critical  

F-K  	L2 = L1 + KF  	51.3  	67.8  	50  	850  	Monotectic  

F-K  	L1 + (K) + KF  	100  	100  	50  	63.71  	unknown  

F-K  	L = KF  	 	50  	 	858  	Congruent  

Ga-K  	L1 + K3Ga13 = (Ga)  	0  	18.8  	0  	29.9  	Peritectic  

Ga-K  	L1 + KGa3 = K3Ga13  	5  	25  	18.8  	509  	Peritectic  

Ga-K  	L1 + KGa3 + K2Ga3  	25  	25  	40  	593  	unknown  

Ga-K  	L1 + L2 = K2Ga3  	26  	97  	40  	601  	Syntectic  

Ga-K  	L2 = K2Ga3 + (K)  	100  	40  	100  	61.8  	Eutectic  

Ge-K  	L = (Ge) + KGe4  	4  	0  	20  	920  	Eutectic  

Ge-K  	L = KGe4  	 	20  	 	1130  	Congruent  

Ge-K  	L = KGe4 + KGe  	28  	20  	50  	740  	Eutectic  

Ge-K  	L = KGe  	 	50  	 	1090  	Congruent  

Ge-K  	L = KGe + K3Ge  	63  	50  	75  	575  	Eutectic  

Ge-K  	L = K3Ge  	 	75  	 	890  	Congruent  

Ge-K  	L + K3Ge + (K)  	100  	75  	100  	63.71  	unknown  

Hf-K  	L2 + (Hf) rt = (K)  	100  	0  	100  	64  	Peritectic  

Hg-K  	L = (Hg) lt + KHg11  	0.5  	0  	8.3  	-43  	Eutectic  

Hg-K  	L + KHg9 = KHg11  	5  	10  	8.3  	55  	Peritectic  

Hg-K  	L + K7Hg31 = KHg9  	8  	20  	10  	70  	Peritectic  

Hg-K  	L + KHg3 ht = K7Hg31  	18.5  	25  	20  	187  	Peritectic  

Hg-K  	L + KHg2.7 = KHg3 ht  	21  	27  	25  	195  	Peritectic  

Hg-K  	KHg3 ht = K2Hg7  	 	25  	 	178  	Polymorphic  

Hg-K  	L + KHg2 = KHg2.7  	25.5  	33.3  	27  	219  	Peritectic  

Hg-K  	L = KHg2  	 	33.3  	 	270  	Congruent  

Hg-K  	L + KHg2 = K5Hg7  	44.5  	33.3  	41.7  	260  	Peritectic  

Hg-K  	L = K5Hg7 + KHg  	48  	41.7  	50  	175  	Eutectic  

Hg-K  	L = KHg  	 	50  	 	180  	Congruent  

Hg-K  	L = KHg + (K)  	94.1  	50  	100  	47.55  	Eutectic  

H-K  	L2 = L1 + KH  	50.5  	92.5  	50  	617  	Monotectic  

H-K  	L1 + (K) + KH  	100  	100  	50  	63.71  	unknown  

I-K  	L1 + (K) + KI  	100  	100  	50  	63.71  	unknown  

I-K  	L = L1 + L2  	 	66.7  	 	717  	Critical  

I-K  	L2 = L1 + KI  	53.5  	86  	50  	658.5  	Monotectic  

I-K  	L2 = KI  	 	50  	 	678.5  	Congruent  

I-K  	L2 = KI + (I)  	11  	50  	0  	80  	Eutectic  

In-K  	L = (In) + KIn4  	0  	0  	20  	156.6  	Eutectic  

In-K  	L + K17In41 = KIn4  	19  	30  	20  	430  	Peritectic  

In-K  	L + K8In11 = K17In41  	20  	33  	30  	432  	Peritectic  

In-K  	L = K8In11  	 	36  	 	478  	Congruent  

In-K  	L1 = L2 + K8In11  	50  	91  	40  	436  	Monotectic  

In-K  	L2 = K8In11 + (K)  	100  	37.5  	100  	63.7  	Eutectic  

K-Li  	L1 + L2 + (Li) rt  	0  	100  	100  	180.6  	unknown  

K-Li  	L1 + (K ) + (Li) rt  	0  	0  	100  	63.71  	unknown  

K-Mg  	L1 + L2 + (Mg)  	1  	100  	100  	650  	unknown  

K-Mg  	L1 = (K) + (Mg)  	0  	0  	100  	63.2  	Eutectic  

K-Mo  	L1 + (K) + (Mo)  	0  	0  	100  	63.71  	unknown  

K-Na  	L = (K) + KNa2 lt  	32  	4.7  	66.7  	-12.62  	Eutectic  

K-Na  	L + (Na) = KNa2 lt  	60  	99  	66.7  	6.92  	Peritectic  

K-Nb  	L1 = (K) + (Nb)  	0  	0  	100  	63.71  	unknown  

K-O  	L = (K) + K2O rt  	0.5  	0  	33.3  	63.71  	Eutectic  

K-O  	L2 = L1 + K2O ht3  	31  	17  	33.3  	600  	Monotectic  

K-O  	K2O ht3 = K2O ht2  	 	33.3  	 	466  	Polymorphic  

K-O  	K2O ht2 = K2O ht1  	 	33.3  	 	372  	Polymorphic  

K-O  	K2O ht1 = K2O rt  	 	33.3  	 	317  	Polymorphic  

K-O  	L = K2O rt + KO  	44  	33.3  	50  	255  	Eutectic  

K-O  	L = KO  	 	50  	 	410  	Congruent  

K-O  	L = KO + KO2 ht  	56  	50  	66.7  	345  	Eutectic  

K-Pb  	L = (K) + KPb  	1  	0  	50  	54  	Eutectic  

K-Pb  	L = KPb  	 	50  	 	575  	Congruent  

K-Pb  	L + KPb = K2Pb3  	69  	50  	60  	377  	Peritectic  

K-Pb  	L + K2Pb3 = KPb2  	80  	60  	66.7  	347  	Peritectic  

K-Pb  	L + KPb2 = K5Pb24  	84  	66.7  	80  	297  	Peritectic  

K-Pb  	L = K5Pb24 + (Pb)  	91  	80  	100  	272  	Eutectic  

K-Rb  	L = (Rb,K)  	 	66.7  	 	34  	Minimum  

K-S  	L + (K) + K2S  	0  	0  	33.3  	63.71  	unknown  

K-S  	L2 = L1 + K2S  	31  	21  	33.3  	883  	Monotectic  

K-S  	L = K2S  	 	33.3  	 	948  	Congruent  

K-S  	L = K2S + KS ht  	49  	33.3  	50  	475  	Eutectic  

K-S  	L = KS ht  	 	50  	 	487  	Congruent  

K-S  	KS ht = KS rt  	 	50  	 	146  	Polymorphic  

K-S  	L = KS ht + K2S3  	59  	50  	60  	251  	Eutectic  

K-S  	L = K2S3  	 	60  	 	302  	Congruent  

K-S  	L = K2S3 + KS2  	65  	60  	66.7  	120  	Eutectic  

K-S  	L = KS2  	 	66.7  	 	154  	Congruent  

K-S  	L = KS2 + K2S5  	67.5  	66.7  	71.4  	150  	Eutectic  

K-S  	L = K2S5  	 	71.4  	 	206  	Congruent  

K-S  	L = K2S5 + KS3  	74  	71.4  	75  	183  	Eutectic  

K-S  	L = KS3  	 	75  	 	196  	Congruent  

K-S  	L3 = L4 + KS3  	71.1  	99.5  	75  	188  	Monotectic  

K-Sb  	L + (K) + K3Sb  	0  	0  	25  	63.71  	unknown  

K-Sb  	L = K3Sb  	 	25  	 	813  	Congruent  

K-Sb  	L = K3Sb + K5Sb4  	38  	25  	44.4  	460  	Eutectic  

K-Sb  	L + KSb = K5Sb4  	41.5  	50  	44.4  	507  	Peritectic  

K-Sb  	L = KSb  	 	50  	 	610  	Congruent  

K-Sb  	L = KSb + KSb2  	61  	50  	66.7  	397  	Eutectic  

K-Sb  	L = KSb2  	 	66.7  	 	411  	Congruent  

K-Sb  	L = KSb2 + (Sb)  	68  	66.7  	100  	407  	Eutectic  

K-Se  	L = (K) + K2Se  	0  	0  	33.3  	63.7  	Eutectic  

K-Se  	L = K2Se  	 	33.3  	 	890  	Congruent  

K-Se  	L = K2Se + KSe  	48  	37  	50  	430  	Eutectic  

K-Se  	L = KSe  	 	50  	 	460  	Congruent  

K-Se  	L = KSe + K2Se3  	56  	50  	60  	360  	Eutectic  

K-Se  	L = K2Se3  	 	60  	 	375  	Congruent  

K-Se  	L + K2Se3 = KSe2  	69  	60  	66.7  	206  	Peritectic  

K-Se  	L = KSe2 + (Se)  	78  	66.7  	100  	160  	Eutectic  

K-Se  	L2 = L1 + (Se)  	99.8  	87.5  	100  	220.5  	Monotectic  

K-Sn  	L = (K) + K2Sn  	0  	0  	33.3  	63  	Eutectic  

K-Sn  	L + KSn = K2Sn  	20.5  	50  	33.3  	535  	Peritectic  

K-Sn  	L + K2Sn3 = KSn  	49  	60  	50  	740  	Peritectic  

K-Sn  	L = K2Sn3  	 	60  	 	860  	Congruent  

K-Sn  	L + K2Sn3 = KSn2  	83.5  	60  	66.7  	710  	Peritectic  

K-Sn  	L + KSn2 = K7.4Sn25  	90.5  	66.7  	85.2  	600  	Peritectic  

K-Sn  	K7.4Sn25 = K4Sn22  	 	85.2  	 	414  	Polymorphic  

K-Sn  	L + K4Sn22 = (Sn) rt  	100  	85.2  	100  	232  	Peritectic  

K-Sn  	K4Sn22 + (Sn) rt + (Sn) lt  	85.2  	100  	100  	13  	unknown  

K-Sr  	L1 + L2 = (Sr) ht  	4  	100  	100  	772  	Syntectic  

K-Sr  	L1 + (Sr) ht + (Sr) rt  	0.5  	100  	100  	547  	unknown  

K-Sr  	L1 = (K) + (Sr)  	0  	0  	100  	63.4  	Eutectic  

K-Ta  	L + (Ta) = (K)  	0  	100  	0  	64  	Peritectic  

K-Te  	L = (K) + K2Te  	0  	0  	33.3  	63  	Eutectic  

K-Te  	L = K2Te  	 	33.3  	 	920  	Congruent  

K-Te  	L + K2Te = K5Te3 ht  	41  	33.3  	37.5  	650  	Peritectic  

K-Te  	K5Te3 ht = K5Te3 rt  	 	37.5  	 	455  	Polymorphic  

K-Te  	L + K5Te3 rt = KTe  	53  	37.5  	50  	415  	Peritectic  

K-Te  	L = KTe + K2Te3  	55  	50  	60  	387  	Eutectic  

K-Te  	L = K2Te3  	 	60  	 	432  	Congruent  

K-Te  	L = K2Te3 + (Te)  	77  	60  	100  	252  	Eutectic  

K-Ti  	L1 + (Ti) rt = (K)  	0  	0  	100  	64  	Peritectic  

K-Tl  	L = (K) + KTl  	1  	0  	50  	60  	Eutectic  

K-Tl  	L + K8Tl11 = KTl  	44  	55.6  	50  	268  	Peritectic  

K-Tl  	L = K8Tl11  	 	55.6  	 	320  	Congruent  

K-Tl  	L + K8Tl11 = K49Tl108  	64  	55.6  	61.5  	273  	Peritectic  

K-Tl  	L = K49Tl108 + (Tl) rt  	82  	61.5  	96  	170  	Eutectic  

K-Tl  	(Tl) ht = L + (Tl) rt  	95  	88  	97  	205  	Catatectic  

K-V  	L1 + (K) + (V)  	0  	0  	100  	63.71  	unknown  

K-Zn  	L1 + (K) + KZn13  	0  	0  	92.9  	63.71  	unknown  

K-Zn  	L1 + L2 = KZn13  	1  	98  	92.9  	592  	Syntectic  

K-Zn  	L2 + KZn13 + (Zn)  	100  	92.9  	100  	419.58  	unknown  

K-Zr  	L1 + (Zr) rt = (K)  	0  	100  	0  	64  	Peritectic  



Found: 179 reactions

Return to Contents 



ASM Alloy Phase Diagrams Center, P. Villars, editor-in-chief; H. Okamoto and K. Cenzual, section editors;

http://www1.asminternational.org/AsmEnterprise/APD, ASM International, Materials Park, OH, USA, 2006-2015

© ASM International 2015. All Rights Reserved. Version 1.0.5.0



 	Alloy Phase Diagram Database™	Element 1: Element 2: Element 3:  

HomeExplorerSearchToolsHelp

 

Special Points Table



Return to Contents



Chemical System	Reaction	%A	%B	%C	Temperature, °C 	Reaction type 

Ag-La  	L = (Ag) + Ag5La ht  	10  	0.05  	16.7  	792  	Eutectic  

Ag-La  	L + Ag51La14 = Ag5La ht  	14  	21.5  	16.7  	825  	Peritectic  

Ag-La  	Ag5La ht = Ag2.5La0.5 rt  	 	16.7  	 	545  	Polymorphic  

Ag-La  	L = Ag51La14  	 	25  	 	1005  	Congruent  

Ag-La  	L + Ag51La14 = Ag2La  	36  	25  	33.3  	860  	Peritectic  

Ag-La  	L = Ag2La + AgLa  	43  	33.33  	50  	800  	Eutectic  

Ag-La  	L = AgLa  	 	50  	 	880  	Congruent  

Ag-La  	L = AgLa + (La) ht1  	76.5  	50  	100  	535  	Eutectic  

Ag-La  	(La) ht2 = L + (La) ht1  	97  	93  	100  	793  	Catatectic  

Ag-La  	AgLa + (La) ht1 + (La) rt  	50  	100  	100  	310  	unknown  

Al-La  	L = (Al) + Al11La3 rt  	2.5  	0  	21.4  	640  	Eutectic  

Al-La  	L = LaAl4 ht  	 	21.4  	 	1240  	Congruent  

Al-La  	LaAl4 ht = Al11La3 rt  	 	21.4  	 	915  	Polymorphic  

Al-La  	L = LaAl4 ht + La0.88Al2.12 ht  	24  	21.4  	29.3  	1220  	Eutectic  

Al-La  	LaAl4 ht + La0.88Al2.12 ht = Al3La rt  	21.4  	29.3  	25  	1170  	Peritectoid  

Al-La  	L + Al2La = La0.88Al2.12 ht  	24.5  	33.3  	29.3  	1240  	Eutectic  

Al-La  	La0.88Al2.12 ht = Al3La rt + Al2La  	29.3  	25  	33.3  	1090  	Eutectoid  

Al-La  	L = LaAl2  	 	33.3  	 	1405  	Congruent  

Al-La  	L + LaAl2 = LaAl  	57  	33.3  	50  	873  	Peritectic  

Al-La  	L = LaAl + (La) ht1  	50  	50  	100  	530  	Eutectic  

Al-La  	AlLa + (La) ht1 = La3Al ht  	50  	100  	75  	520  	Peritectoid  

Al-La  	La3Al ht = LaAl + (La) ht1  	75  	50  	100  	400  	Eutectoid  

Al-La  	(La) ht2 = L + (La) ht1  	98  	95.5  	99.5  	840  	Catatectic  

Au-La  	L = (Au) + Au6La  	9  	0  	14.3  	808  	Eutectic  

Au-La  	L + Au51La14 = Au6La  	10  	21.5  	14.3  	900  	Peritectic  

Au-La  	L = Au51La14  	 	21.5  	 	1204  	Congruent  

Au-La  	L = Au51La14 + Au2La  	31  	21.5  	33.3  	1054  	Eutectic  

Au-La  	L = Au2La  	 	33.3  	 	1214  	Congruent
