Repository: avinash2692/material_genome

File: melting_points copy.txt (part 18 of 42)
Chemical System	Reaction	%A	%B	%C	Temperature, °C  	Reaction type  
Au-La  	L = Au2La + AuLa ht  	37.3  	33.3  	50  	1148  	Eutectic  

Au-La  	L = AuLa ht  	 	50  	 	1325  	Congruent  

Au-La  	AuLa ht = AuLa rt  	 	50  	 	660  	Polymorphic  

Au-La  	L + AuLa ht = AuLa2  	75  	50  	66.7  	665  	Peritectic  

Au-La  	L = AuLa2 + (La) ht1  	84  	66.7  	100  	561  	Eutectic  

Au-La  	L + (La) ht2 + (La) ht1  	96  	100  	100  	865  	unknown  

Ba-La  	L2 = L1 + (La) ht1  	90  	0.5  	99  	820  	Monotectic  

Ba-La  	L1 = (Ba) + (La) ht1  	0.2  	0  	99.2  	710  	Eutectic  

Ba-La  	(Ba) + (La) ht1 + (La) rt  	0  	100  	100  	310  	unknown  

Ba-La  	L + (La) ht2 + (La) ht1  	95  	99.5  	99.5  	865  	unknown  

Bi-La  	L + BiLa + La4Bi3  	50  	50  	57.1  	1615  	unknown  

Bi-La  	L = La4Bi3  	 	57.1  	 	1670  	Congruent  

Bi-La  	L + (Bi) + LaBi2  	0  	0  	33.3  	271.442  	unknown  

Bi-La  	L + LaBi = LaBi2  	26  	50  	33.3  	935  	Peritectic  

Bi-La  	L + La4Bi3 = La5Bi3  	69  	57.1  	62.5  	1350  	Peritectic  

Bi-La  	L + La5Bi3 = La2Bi  	71  	62.5  	66.7  	1252  	Peritectic  

Bi-La  	L = La2Bi + (La) ht2  	77.5  	66.7  	95  	820  	Eutectic  

Bi-La  	(La) ht2 = La2Bi + (La) ht1  	97  	66.7  	98  	750  	Eutectoid  

Bi-La  	La2Bi + (La) ht1 + (La) rt  	66.7  	100  	100  	310  	unknown  

B-La  	L = (B) rhom1 + LaB6  	1  	0  	13  	2052  	Eutectic  

B-La  	(B ) + LaB6 = LaB12  	0  	13.5  	9  	2007  	Peritectoid  

B-La  	LaB12 = (B) rhom1 + LaB6  	9  	0  	13.5  	1527  	Eutectoid  

B-La  	L = LaB6  	 	14.3  	 	2715  	Congruent  

B-La  	L + LaB6 = LaB4  	33.3  	14.3  	20  	1800  	Peritectic  

B-La  	L + LaB4 + (La) ht2  	100  	20  	100  	918  	unknown  

B-La  	LaB4 + (La) ht2 + (La) ht1  	20  	100  	100  	865  	unknown  

B-La  	LaB4 + (La) ht1 + (La) rt  	20  	100  	100  	310  	unknown  

Br-La  	L + (La) ht2 + (La) ht1  	28  	100  	100  	865  	unknown  

Br-La  	L = (La) ht1 + LaBr3  	28  	100  	25  	728  	Eutectic  

Br-La  	L = LaBr3  	 	25  	 	786  	Congruent  

Ca-La  	L = (Ca) ht + (La) ht1  	3  	1.5  	86  	697  	Eutectic  

Ca-La  	L2 = L1 + (La) ht1  	70  	7  	78  	798  	Monotectic  

Ca-La  	(Ca) ht = (Ca) rt + (La) ht1  	1  	0  	99  	443  	Eutectoid  

Ca-La  	(La) ht1 = (Ca) rt + (La) rt  	99.5  	0  	100  	310  	Eutectoid  

Cd-La  	L + (Cd) + Cd11La  	0  	0  	8.3  	321.108  	unknown  

Cd-La  	L + Cd17La2 = Cd11La  	4.1  	11.8  	8.3  	625  	Peritectic  

Cd-La  	L + Cd58La13 = Cd17La2  	6  	18.3  	11.8  	688  	Peritectic  

Cd-La  	L = Cd58La13  	 	18.3  	 	874  	Congruent  

Cd-La  	L = Cd58La13 + Cd2La  	24.2  	18.3  	33.3  	830  	Eutectic  

Cd-La  	L = Cd2La  	 	33.3  	 	953  	Congruent  

Cd-La  	L = Cd2La + CdLa rt  	42  	33.3  	50  	890  	Eutectic  

Cd-La  	L = CdLa rt + (La) ht2  	77  	50  	79  	642  	Eutectic  

Cd-La  	(La) ht2 = CdLa + (La) ht1  	86.5  	50  	97.5  	451  	Eutectoid  

Cd-La  	CdLa rt + (La) ht1 = (La) rt  	50  	97.5  	97  	445  	Peritectoid  

C-La  	L + (La) ht2 = (La) ht1  	94  	98  	96.6  	875  	Peritectic  

C-La  	(La) ht1 + (La) rt + La2C3  	100  	100  	44.5  	310  	unknown  

C-La  	L = (La) ht1 + La2C3  	79.4  	96  	45  	806  	Eutectic  

C-La  	L + LaC2 ht = La2C3  	49  	37  	40  	1415  	Peritectic  

C-La  	L = LaC2 ht  	 	33.5  	 	2350  	Congruent  

C-La  	LaC2 ht = LaC2 rt  	 	33.3  	 	1060  	Polymorphic  

C-La  	L = LaC2 ht + ?  	30.5  	32.5  	 	2250  	Eutectic  

Cl-La  	L1 = L2 + (La) ht2  	95  	27.5  	98  	914  	Monotectic  

Cl-La  	(La) ht2 = L2 + (La) ht1  	98  	27  	100  	860  	Catatectic  

Cl-La  	L2 = (La) ht1 + LaCl3  	27  	100  	25  	826  	Eutectic  

Cl-La  	L = LaCl3  	 	25  	 	859  	Congruent  

Co-La  	L + (Co) ht = LaCo13  	19  	0  	7.1  	1275  	Peritectic  

Co-La  	(Co) ht + (Co) rt + LaCo13  	0  	0  	7.1  	422  	unknown  

Co-La  	L + LaCo13 = LaCo5  	27  	7.1  	16.7  	1124  	Peritectic  

Co-La  	L + LaCo5 = La5Co19  	44  	16.7  	20.8  	868  	Peritectic  

Co-La  	L + La5Co19 = La2Co7  	46  	20.8  	22.2  	843  	Peritectic  

Co-La  	L + La2Co7 = La2Co3  	50  	22.2  	40  	424  	Peritectic  

Co-La  	L + La2Co3 = La2Co1.7  	62  	40  	54.1  	596  	Peritectic  

Co-La  	L = La2Co1.7 + La3Co  	69  	54.1  	75  	500  	Eutectic  

Co-La  	L = La3Co  	 	75  	 	545  	Congruent  

Co-La  	L = La3Co + (La) ht1  	80  	75  	100  	520  	Eutectic  

Co-La  	L + (La) ht2 + (La) ht1  	96  	100  	100  	865  	unknown  

Co-La  	La3Co + (La) ht1 + (La) rt  	75  	100  	100  	310  	unknown  

Cr-La  	L1 = L2 + (Cr)  	2.4  	97.6  	0  	1835.1  	Monotectic  

Cr-La  	L2 = (Cr) + (La) ht2  	99.97  	0  	100  	917.3  	Eutectic  

Cr-La  	(Cr) + (La) ht2 +(La) ht1  	100  	0  	100  	965  	unknown  

Cr-La  	(Cr) + (La) ht1 +(La) rt  	100  	0  	100  	310  	unknown  

Cu-La  	L + (Cu) = Cu13La ht  	8.5  	0  	7.5  	837  	Peritectic  

Cu-La  	Cu13La ht = (Cu) + Cu6La ht  	7.5  	0  	14.3  	820  	Eutectoid  

Cu-La  	L = Cu13La ht + Cu6La ht  	9  	7.5  	14.3  	864  	Eutectic  

Cu-La  	L = Cu6La ht  	 	14.3  	 	920  	Congruent  

Cu-La  	Cu6La ht = Cu6La rt  	 	14.3  	 	227  	Polymorphic  

Cu-La  	L + Cu6La ht = Cu5La  	22.5  	14.3  	16.7  	800  	Peritectic  

Cu-La  	L + Cu5La = Cu4La  	25  	16.7  	20  	743  	Peritectic  

Cu-La  	L = Cu4La + Cu2La  	25.5  	20  	33.3  	735  	Eutectic  

Cu-La  	L = Cu2La  	 	33.3  	 	830  	Congruent  

Cu-La  	L + Cu2La = CuLa  	60  	33.3  	50  	525  	Peritectic  

Cu-La  	L = CuLa + (La) ht1  	71  	50  	100  	475  	Eutectic  

Cu-La  	L + (La) ht2 + (La) ht1  	95  	100  	100  	865  	unknown  

Cu-La  	CuLa + (La) ht1 + (La) rt  	50  	100  	100  	310  	unknown  

Dy-La  	(Dy ht,La ht2) = (La) rt + (La) ht1  	91  	86  	95  	860  	Eutectoid  

Er-La  	L + (Er) = (La) ht2  	16  	7  	11  	1440  	Peritectic  

Er-La  	(La) ht2 = (La) rt + (La) ht1  	90  	85  	93  	850  	Eutectoid  

Eu-La  	L2 = L1 + (La) ht2  	80  	11  	82  	857  	Monotectic  

Eu-La  	L1 = (Eu) + (La) ht2  	7  	5  	88  	813  	Eutectic  

Eu-La  	(La) ht2 = (Eu) + (La) ht1  	90  	3  	99.5  	789  	Eutectoid  

Fe-La  	L + (Fe) rt = (Fe) ht  	25  	0  	0.5  	1400  	Peritectic  

Fe-La  	(Fe) ht = L + (Fe) rt  	0.5  	82  	0  	900  	Catatectic  

Fe-La  	L = (Fe) rt + (La) ht1  	91.5  	0  	100  	780  	Eutectic  

Fe-La  	(La) ht2 = L + (La) ht1  	96  	100  	100  	861  	Catatectic  

Ga-La  	L = (Ga) + LaGa6  	0  	0  	14.3  	29  	Eutectic  

Ga-La  	L + LaGa2 = LaGa6  	0.5  	18  	14.3  	477  	Peritectic  

Ga-La  	L = LaGa2  	 	33.3  	 	1450  	Congruent  

Ga-La  	L + LaGa2 = LaGa  	55.5  	33.3  	50  	1010  	Peritectic  

Ga-La  	L + LaGa = La5Ga3  	70  	50  	62.5  	825  	Peritectic  

Ga-La  	L + La5Ga3 = La3Ga  	79  	62.5  	75  	615  	Peritectic  

Ga-La  	L = La3Ga + (La) ht1  	80  	75  	100  	550  	Eutectic  

Ga-La  	L + (La) ht2 + (La) ht1  	94  	100  	100  	865  	unknown  

Ga-La  	La3Ga + (La) ht1 + (La) rt  	75  	100  	100  	310  	unknown  

Gd-La  	(La ht2,Gd ht) = (La) rt + (La) ht1  	84  	79  	88  	840  	Eutectoid  

Ge-La  	L + Ge3La5 = LaGe  	49.5  	62.5  	50  	1371  	Peritectic  

Ge-La  	L = La5Ge3  	 	62.5  	 	1475  	Congruent  

Ge-La  	L + La5Ge3 = La3Ge rt  	80  	62.5  	75  	850  	Peritectic  

Ge-La  	L = (Ge) + LaGe1.6 ht  	16  	2  	37.67  	810  	Eutectic  

Ge-La  	L = LaGe1.6 ht  	 	38  	 	1500  	Congruent  

Ge-La  	L = LaGe1.6 ht + LaGe  	48  	38.55  	49  	1340  	Eutectic  

Ge-La  	(Ge) + LaGe1.6 ht = LaGe1.6 rt  	0  	37.67  	37.67  	455  	Peritectoid  

Ge-La  	LaGe1.6 ht = LaGe1.6 rt + LaGe  	38.55  	38.55  	49  	420  	Eutectoid  

Ge-La  	GeLa + La4Ge3 rt = La5Ge4 rt  	51  	57.1  	55.6  	1290  	Peritectoid  

Ge-La  	GeLa + La5Ge3 = La4Ge3 rt  	50  	62.5  	57.1  	1325  	Peritectoid  

Ge-La  	L = La3Ge rt + (La) ht1  	88  	75  	100  	730  	Eutectic  

Ge-La  	L + (La) ht2 + (La) ht1  	97  	100  	100  	865  	unknown  

Ge-La  	La3Ge rt + (La) ht1 + (La) rt  	75  	100  	100  	310  	unknown  

Hg-La  	L + Hg6La = (Hg) lt  	0  	13.3  	0  	-38.8  	Peritectic  

Hg-La  	L + Hg58La13 = Hg6La  	6  	18  	13.3  	288  	Peritectic  

Hg-La  	L + Hg45La11 = Hg58La13  	13.2  	19.7  	18  	660  	Peritectic  

Hg-La  	L + Hg3La = Hg45La11  	17.7  	25  	19.7  	780  	Peritectic  

Hg-La  	L + Hg2La = Hg3La  	23.5  	33.3  	25  	920  	Peritectic  

Hg-La  	L = Hg2La  	 	33.3  	 	1043  	Congruent  

Hg-La  	L = Hg2La + HgLa  	41  	33.3  	50  	980  	Eutectic  

Hg-La  	L = HgLa  	 	50  	 	1078  	Congruent  

Hg-La  	L = HgLa + (La) ht2  	85  	50  	93  	620  	Eutectic  

Hg-La  	(La) ht2 = HgLa + (La) ht1  	95  	50  	99  	540  	Eutectoid  

Hg-La  	HgLa + (La) ht1 + (La) rt  	50  	100  	100  	310  	unknown  

H-La  	(La) ht2 = (La) ht1 + LaH2.9  	76  	77  	38  	778  	Eutectoid  

H-La  	(La) ht1 = (La) rt + LaH2.9  	98  	99  	34  	283  	Eutectoid  

Ho-La  	L + (Ho) = (La) ht2  	27.5  	23  	25  	1350  	Peritectic  

Ho-La  	(La) ht2 = (La) rt + (La) ht1  	85  	81  	89  	810  	Eutectoid  

In-La  	L = (In) + LaIn3  	0  	0  	25  	155  	Eutectic  

In-La  	L = LaIn3  	 	25  	 	1140  	Congruent  

In-La  	L = LaIn3 + LaIn2  	29  	25  	33.3  	1120  	Eutectic  

In-La  	L + La3In5 = LaIn2  	32  	37  	33.3  	1153  	Peritectic  

In-La  	L = La3In5  	 	37.5  	 	1185  	Congruent  

In-La  	La3In5 + InLa = La2In3 ht  	28.5  	50  	42  	1073  	Peritectoid  

In-La  	L = La3In5 + LaIn  	46  	28.5  	50  	1086  	Eutectic  

In-La  	L = LaIn  	 	50  	 	1125  	Congruent  

In-La  	L + LaIn = La2In  	70  	50  	66.7  	955  	Peritectic  

In-La  	L + La2In = La3In  	81  	66.7  	75  	816  	Peritectic  

In-La  	La2In3 ht = La3In5 + InLa  	42  	28.5  	50  	905  	Eutectoid  

In-La  	L = La3In + (La) ht2  	86  	75  	89.8  	745  	Eutectic  

In-La  	(La) ht2 = La3In + (La) ht1  	91.5  	75  	96.5  	702  	Eutectoid  

In-La  	La3In + (La) ht1 + (La) rt  	75  	100  	100  	610  	unknown  

Ir-La  	L = LaIr2  	 	33.3  	 	2520  	Congruent  

Ir-La  	L + LaIr2 = LaIr  	51  	33.3  	50  	1180  	Peritectic  

Ir-La  	L = LaIr + La5Ir3 ht  	56  	50  	62.5  	1120  	Eutectic  

Ir-La  	L = La5Ir3 ht  	 	62.5  	 	1165  	Congruent  

Ir-La  	L = La5Ir3 ht + La7Ir3  	66  	62.5  	70  	1110  	Eutectic  

Ir-La  	L = La7Ir3  	 	70  	 	1140  	Congruent  

Ir-La  	L + La7Ir3 + La3Ir  	75  	70  	75  	1080  	unknown  

Ir-La  	L + La3Ir = La4Ir  	80.5  	75  	80  	820  	Peritectic  

Ir-La  	L = La4Ir + (La) ht1  	93  	80  	100  	730  	Eutectic  

Ir-La  	L + (La) ht2 + (La) ht1  	97  	100  	100  	865  	unknown  

La-Li  	L + (La) ht2 + (La) ht1  	9  	0  	0  	865  	unknown  

La-Li  	L2 + (La) ht1 + (La) rt  	91  	0  	0  	310  	unknown  

La-Li  	L1 = L2 + (La) ht1  	61.8  	88  	0  	460  	Monotectic  

La-Li  	L2 = (La) rt + (Li) rt  	94.8  	0  	100  	140  	Eutectic  

La-Lu  	(La) ht2 = (La) ht1 + (La) rt  	16  	13  	22  	830  	Eutectoid  

La-Mg  	(La) ht2 = (La) ht1 + MgLa  	18  	9.4  	50  	546  	Eutectoid  

La-Mg  	L = (La) ht2 + MgLa  	35  	29  	50  	712  	Eutectic  

La-Mg  	L + Mg2La ht = MgLa  	49  	66.7  	50  	745  	Peritectic  

La-Mg  	L + Mg3La = Mg2La ht  	63  	75  	66.7  	775  	Peritectic  

La-Mg  	Mg2La ht = LaMg + Mg3La  	66.7  	50  	75  	725  	Eutectoid  

La-Mg  	L = Mg3La  	 	75  	 	798  	Congruent  

La-Mg  	L + Mg3La = Mg17La2  	91  	77  	89.5  	672  	Peritectic  

La-Mg  	L + Mg17La2 = Mg12La  	94  	89.5  	92  	650  	Peritectic  

La-Mg  	L = Mg12La + (Mg)  	97.7  	92.9  	100  	613  	Eutectic  

La-Mn  	L1 = (La) ht1 + (Mn) rt  	17  	0  	100  	701  	Eutectic  

La-Mn  	L2 = L1 + (Mn) ht2  	86  	60  	100  	1080  	Monotectic  

La-Mo  	L = L1 + L2  	 	65  	 	3550  	Critical  

La-Mo  	L2 = L1 + (Mo)  	96  	21  	99.87  	2547  	Monotectic  

La-Mo  	L + (Mo) = (La) ht2  	0  	100  	0  	920  	Peritectic  

La-Mo  	(La) ht2 + (La) ht1 + (Mo)  	0  	0  	100  	865  	unknown  

La-Mo  	(La) ht1 + (La) rt + (Mo)  	0  	0  	100  	310  	unknown  

La-Nb  	L2 = L1 + (Nb)  	97  	10  	100  	2400  	Monotectic  

La-Nb  	L1 + (Nb) = (La) ht2  	1  	100  	1  	925  	Peritectic  

La-Nb  	(La) ht2 = (La) ht1 + (Nb)  	1  	0.5  	100  	840  	Peritectoid  

La-Nb  	(La) ht1 + (La) rt + (Nb)  	0  	0  	100  	310  	unknown  

La-Nd  	(La ht2,Nd ht) = (La) ht1 + (La rt,Nd rt)  	47  	31  	70  	825  	Eutectoid  

La-Ni  	L + (La) ht2 + (La) ht1  	4  	0  	0  	865  	unknown  

La-Ni  	(La) ht1 + (La) rt + La3Ni  	0  	0  	25  	310  	unknown  

La-Ni  	L = (La) ht1 + La3Ni  	19  	0  	25  	527  	Eutectic  

La-Ni  	L = La3Ni  	 	30  	 	527  	Congruent  

La-Ni  	L = La3Ni + La7Ni3  	27.5  	25  	30  	517  	Eutectic  

La-Ni  	L = La3Ni + LaNi  	33  	25  	50  	517  	Eutectic  

La-Ni  	L = LaNi  	 	50  	 	715  	Congruent  

La-Ni  	L = LaNi + La2Ni3  	58  	50  	60  	675  	Eutectic  

La-Ni  	L + La7Ni16 = La2Ni3  	59  	69.6  	60  	688  	Peritectic  

La-Ni  	L + LaNi3 = La7Ni16  	60.5  	75  	69.6  	714  	Peritectic  

La-Ni  	L + La2Ni7 rt = LaNi3  	64  	77.8  	75  	811  	Peritectic  

La-Ni  	L + LaNi5 = La2Ni7 ht  	68.5  	83.3  	77.8  	1014  	Peritectic  

La-Ni  	La2Ni7 ht = La2Ni7 rt  	 	77.8  	 	975  	Polymorphic  

La-Ni  	L = LaNi5  	 	83.3  	 	1350  	Congruent  

La-Ni  	L = LaNi5 + (Ni)  	93  	84.4  	100  	1270  	Eutectic  

La-Np  	L = L1 + L2  	 	67  	 	1100  	Critical  

La-Np  	L1 = L2 + (La) ht2  	4  	97  	0.5  	914  	Monotectic  

La-Np  	(La) ht2 = L2 + (La) ht1  	0.5  	100  	0  	852  	Catatectic  

La-Np  	L + (La) ht1 + (Np) ht2  	100  	0  	100  	639  	unknown  

La-Np  	(La) ht1 + (Np) ht2 + (Np) ht1  	0  	100  	100  	576  	unknown  

La-Np  	(La) ht1 + (La) rt + (Np) ht1  	0  	0  	100  	310  	unknown  

La-Np  	(La) rt + (Np) ht1 + (Np) rt  	0  	100  	100  	280  	unknown  

La-Pb  	(La) ht2 = L + (La) ht1  	2.5  	6  	1  	840  	Catatectic  

La-Pb  	(La) ht1 + (La) rt + La5Pb3  	0  	0  	37.5  	310  	unknown  

La-Pb  	L = (La) ht1 + La5Pb3  	10.5  	1  	37.5  	775  	Eutectic  

La-Pb  	L = La5Pb3  	 	37.5  	 	1450  	Congruent  

La-Pb  	L + La5Pb3 = La4Pb3  	47  	37.5  	42.9  	1420  	Peritectic  

La-Pb  	L + La4Pb3 = La5Pb4 ht  	53  	42.9  	44.4  	1350  	Peritectic  

La-Pb  	La5Pb4 ht = La5Pb4 rt  	 	44.4  	 	1160  	Polymorphic  

La-Pb  	L + La5Pb4 ht = La3Pb4 ht  	57.5  	44.4  	57.1  	1190  	Peritectic  

La-Pb  	La3Pb4 ht = La3Pb4 rt  	 	57.1  	 	715  	Polymorphic  

La-Pb  	L = La3Pb4 ht + LaPb2  	64.5  	57.1  	66.7  	1090  	Eutectic  

La-Pb  	L + LaPb3 = LaPb2  	65.5  	75  	66.7  	1105  	Peritectic  

La-Pb  	L = LaPb3  	 	75  	 	1160  	Congruent  

La-Pb  	L = LaPb3 + (Pb)  	100  	75  	100  	325  	Eutectic  

La-Pm  	(La ht2,Pm ht) = (La) ht1 + (La rt,Pm rt)  	31  	25  	37  	770  	Eutectoid  

La-Pr  	(La ht2,Pr ht) = (La) ht1 + (La rt,Pr rt)  	59  	47  	72  	730  	Eutectoid  

La-Pt  	L + (La) ht2 + (La) ht1  	3.5  	0  	0  	865  	unknown  

La-Pt  	(La) ht1 + (La) rt + La7Pt3  	0  	0  	30  	310  	unknown  

La-Pt  	L = (La) ht1 + La7Pt3  	15  	0  	30  	700  	Eutectic  

La-Pt  	L + La3Pt2 = La7Pt3  	22  	40  	30  	1050  	Peritectic  

La-Pt  	L + LaPt = La3Pt2  	32  	50  	40  	1300  	Peritectic  

La-Pt  	L = LaPt  	 	50  	 	1820  	Congruent  

La-Pt  	L + LaPt = La3P4  	59  	50  	57.1  	1600  	Peritectic  

La-Pt  	L = La3Pt4 + LaPt2  	60  	57.1  	66.7  	1550  	Eutectic  

La-Pt  	L = LaPt2  	 	66.7  	 	2160  	Congruent  

La-Pt  	L + LaPt2 = LaPt5  	86  	75  	83.3  	1820  	Peritectic  

La-Pt  	L = LaPt5 + (Pt)  	95  	83.3  	100  	1640  	Eutectic  

La-Pu  	L = L1 + L2  	 	60  	 	1230  	Critical  

La-Pu  	L1 = L2 + (La) ht2  	23  	96  	20.5  	850  	Monotectic  

La-Pu  	(La) ht2 = L2 + (La) ht1  	20  	96.5  	19  	835  	Catatectic  

La-Pu  	L2 = (La) ht1 + (Pu) ht5  	99  	13  	99.5  	640  	Eutectic  

La-Pu  	(La) ht1 + (Pu) ht5 + (Pu) ht4  	7  	100  	100  	483  	unknown  

La-Pu  	(La) ht1 + (Pu) ht4 + (Pu) ht3  	6.5  	100  	100  	463  	unknown  

La-Pu  	(La) ht1 + (Pu) ht3 + (Pu) ht2  	3.5  	100  	100  	320  	unknown  

La-Pu  	(La) ht1 + (Pu) ht2 + (Pu) ht1  	2.5  	100  	100  	215  	unknown  

La-Pu  	(La) ht1 + (Pu) ht1 + (Pu) rt  	2  	100  	100  	125  	unknown  

La-Re  	(La) ht1 + (La) rt + (Re)  	0  	0  	100  	310  	unknown  

La-Re  	L1 + L2 + (Re)  	2  	100  	100  	3186  	unknown  

La-Re  	L1 + (La) ht2 + (Re)  	0  	0  	100  	918  	unknown  

La-Re  	(La) ht2 + (La) ht1 + (Re)  	0  	0  	100  	865  	unknown  

La-Rh  	L + (La) ht2 + (La) ht1  	2  	0  	0  	865  	unknown  

La-Rh  	L = (La) ht1 + La7Rh3  	15  	0  	30  	695  	Eutectic  

La-Rh  	L = La7Rh3  	 	30  	 	840  	Congruent  

La-Rh  	L = La7Rh3 + La3Rh2  	34  	30  	40  	820  	Eutectic  

La-Rh  	L + La4Rh3 = La3Rh2  	39  	42.9  	40  	945  	Peritectic  

La-Rh  	L + La5Rh4 = La4Rh3  	41  	44.4  	42.9  	990  	Peritectic  

La-Rh  	L + LaRh = La5Rh4  	42  	50  	44.4  	1010  	Peritectic  

La-Rh  	L = LaRh  	 	50  	 	1090  	Congruent  

La-Rh  	L = LaRh + LaRh2  	53  	50  	66.7  	1070  	Eutectic  

La-Rh  	L + LaRh3 ht = LaRh2 ht  	66  	75  	66.7  	1596  	Peritectic  

La-Rh  	LaRh2 ht = LaRh2  	 	66.7  	 	1240  	Polymorphic  

La-Rh  	LaRh3 ht = LaRh3 rt  	 	75  	 	1040  	Polymorphic  

La-Rh  	La2Rh7 ht2 = La2Rh7 ht1  	 	77.8  	 	1295  	Polymorphic  

La-Rh  	L = La2Rh7 ht2 + (Rh)  	86  	77.8  	100  	1540  	Eutectic  

La-Ru  	L + (La) ht2 + (La) ht1  	7  	0  	0  	865  	unknown  

La-Ru  	L = (La) ht1 + La3Ru  	16  	0  	25  	750  	Eutectic  

La-Ru  	L + La5Ru2 = La3Ru  	24  	28.6  	25  	920  	Peritectic  

La-Ru  	L = La5Ru2  	 	28.6  	 	1000  	Congruent  

La-Ru  	L + La5Ru2 = La7Ru3  	34  	28.6  	30  	900  	Peritectic  

La-Ru  	L = La7Ru3 + La5Ru3  	35  	30  	37.5  	870  	Eutectic  

La-Ru  	L + LaRu2 rt = La5Ru3  	37  	66.7  	37.5  	920  	Peritectic  

La-Ru  	L + (Ru) = LaRu2 rt  	65.5  	98.5  	66.7  	1431  	Peritectic  

La-S  	L = (La) ht2 + LaS  	1  	0  	47.5  	910  	Eutectic  

La-S  	(La) ht2 + (La) ht1 + LaS  	0  	0  	47.5  	865  	unknown  

La-S  	L = LaS  	 	50  	 	2300  	Congruent  

La-S  	L = LaS + La3S4 rt  	53  	50  	57  	1716  	Eutectic  

La-S  	L = La3S4 rt  	 	57  	 	2110  	Congruent  

La-Sb  	L + (La) ht2 + (La) ht1  	2.5  	0  	0  	865  	unknown  

La-Sb  	L = (La) ht1 + La2Sb  	3.5  	0  	33.3  	845  	Eutectic  

La-Sb  	L + La3Sb2 = La2Sb  	32.5  	40  	33.3  	1460  	Peritectic  

La-Sb  	L = La3Sb2  	 	40  	 	1690  	Congruent  

La-Sb  	L + La3Sb2 = LaSb  	53  	40  	50  	1450  	Peritectic  

La-Sb  	L + LaSb = LaSb2  	74.5  	50  	66.7  	1110  	Peritectic  

La-Sb  	L = LaSb2 + (Sb)  	99.5  	66.7  	100  	630  	Eutectic  

La-Sc  	L = (La ht2,Sc ht)  	 	25  	 	900  	Minimum  

La-Sc  	(La ht2,Sc ht) = (La) ht1 + (Sc) rt  	45  	16  	85  	750  	Eutectoid  

La-Sc  	(La) ht1 = (La) rt + (Sc) rt  	14  	12  	86  	233  	Eutectoid  

La-Se  	L = (La) ht2 + LaSe  	7  	0  	50  	895  	Eutectic  

La-Se  	(La) ht2 + (La) ht1 + LaSe  	0  	0  	50  	865  	unknown  

La-Se  	(La) ht1 + (La) rt + LaSe  	0  	0  	50  	310  	unknown  

La-Se  	L = LaSe  	 	50  	 	1990  	Congruent  

La-Se  	L = LaSe + La3Se4 rt  	56  	50  	57.2  	1660  	Eutectic  

La-Se  	L = La3Se4 rt  	 	57.2  	 	1700  	Congruent  

La-Se  	L + La3Se4 rt = La10Se19  	64  	60  	63  	1450  	Peritectic  

La-Se  	L + La10Se19 = LaSe2  	69  	64.5  	65.5  	1250  	Peritectic  

La-Se  	L + LaSe2 = La3Se7  	90  	66.7  	70  	1080  	Peritectic  

La-Se  	L + La3Se7 + (Se)  	100  	71  	100  	221  	unknown  

La-Sm  	(La ht2,Sm ht2) = (La) ht1 + (La rt,Sm ht1)  	25  	20  	30  	770  	Eutectoid  

La-Sn  	L + (La) ht2 + (La) ht1  	5  	0  	0  	865  	unknown  

La-Sn  	(La) ht2 + (La) ht1 + La5Sn3 rt  	0  	0  	37.5  	865  	unknown  

La-Sn  	L = (La) ht1 + La5Sn3 ht  	11.5  	0  	37.5  	747  	Eutectic  

La-Sn  	La5Sn3 ht = La5Sn3 rt  	 	37.5  	 	400  	Polymorphic  

La-Sn  	L = La5Sn4  	 	44.4  	 	1575  	Congruent  

La-Sn  	L = LaSn + La3Sn5  	56.5  	50  	62.5  	1200  	Eutectic  

La-Sn  	L + La5Sn4 = La5Sn3 ht  	34  	44.4  	37.5  	1500  	Peritectic  

La-Sn  	L + La5Sn4 = La11Sn10  	53  	44.4  	47.6  	1445  	Peritectic  

La-Sn  	L + La11Sn10 = LaSn  	55.5  	47.6  	50  	1295  	Peritectic  

La-Sn  	LaSn + La3Sn5 = La2Sn3 rt  	50  	62.5  	60  	1176  	Peritectoid  

La-Sn  	L = La3Sn5  	 	62.5  	 	1240  	Congruent  

La-Sn  	L = La3Sn5 + LaSn3  	70.5  	62.5  	75  	1113  	Eutectic  

La-Sn  	L = LaSn3  	 	75  	 	1155  	Congruent  

La-Sn  	L + LaSn3 = (Sn) rt  	100  	75  	100  	235  	Peritectic  

La-Ta  	L2 = L1 + (Ta)  	90  	0.058  	100  	2915  	Monotectic  

La-Ta  	L1 = (La) ht2 + (Ta)  	0.021  	0  	100  	918  	Eutectic  

La-Ta  	(La) ht2 + (La) ht1 + (Ta)  	0  	0  	100  	986  	unknown  

La-Ta  	(La) ht1 + (La) rt + (Ta)  	0  	0  	100  	310  	unknown  

La-Tb  	(La ht2,Tb ht) = (La) ht1 + (La) rt  	15  	10  	20  	810  	Eutectoid  

La-Te  	L = (La) ht2 + LaTe  	1.5  	0  	50  	895  	Eutectic  

La-Te  	(La) ht2 + (La) ht1 + LaTe  	0  	0  	50  	865  	unknown  

La-Te  	(La) ht1 + (La) rt + LaTe  	0  	0  	50  	310  	unknown  

La-Te  	L = LaTe  	 	50  	 	1720  	Congruent  

La-Te  	L = LaTe + La2.67Te4  	56  	50  	57.5  	1500  	Eutectic  

La-Te  	L + La2.67Te4 = LaTe2  	73  	60  	65  	1450  	Peritectic  

La-Te  	L + LaTe2 = LaTe3  	94  	67  	75  	835  	Peritectic  

La-Te  	L = LaTe3 + (Te)  	98  	75  	100  	400  	Eutectic  

La-Th  	(La ht2,Th ht) = (La ht1,Th rt)  	 	20  	 	675  	Minimum  

La-Ti  	L2 = L1 + (Ti) ht  	91  	2  	97  	1550  	Monotectic  

La-Ti  	L1 + (Ti) ht = (La) ht2  	0  	99.5  	2  	960  	Peritectic  

La-Ti  	(La) ht2 + (Ti) ht = (Ti) rt  	2  	99.5  	99  	900  	Peritectoid  

La-Ti  	(La) ht2 = (La) ht1 + (Ti) rt  	1.5  	0  	99  	825  	Eutectoid  

La-Tl  	(La) ht2 = (La) ht1 + La3Tl  	10  	2  	25  	640  	Eutectic  

La-Tl  	(La) ht1 + (La) rt + TlLa3 rt  	0  	0  	25  	310  	unknown  

La-Tl  	L = (La) ht2 + TlLa2  	17.5  	11  	33  	655  	Eutectic  

La-Tl  	(La) ht2 + TlLa2 = TlLa3 rt  	10.5  	33  	25  	645  	Peritectoid  

La-Tl  	L + Tl3La5 = TlLa2  	29  	37  	33.3  	895  	Peritectic  

La-Tl  	L + TlLa = Tl3La5  	33  	44  	37.5  	950  	Peritectic  

La-Tl  	L = TlLa  	 	50  	 	1220  	Congruent  

La-Tl  	L = TlLa + Tl5La3 rt  	58  	51  	62  	1100  	Eutectic  

La-Tl  	L = Tl5La3 rt  	 	62.5  	 	1120  	Congruent  

La-Tl  	L = Tl5La3 rt + Tl3La  	70  	63  	75  	1045  	Eutectic  

La-Tl  	L = Tl3La  	 	75  	 	1060  	Congruent  

La-Tl  	L = Tl3La + (Tl) ht  	100  	75  	100  	303  	Eutectic  

La-Tl  	Tl3La + (Tl) ht + (Tl) rt  	75  	100  	100  	230  	unknown  

La-Tm  	(La) ht2 = (La) ht1 + (La) rt  	10  	5  	16  	820  	Eutectoid  

La-Tm  	L + (Tm) + (La) ht2  	82  	80  	86  	1430  	Peritectic  

La-U  	L2 = L1 + (U) ht2  	99  	0.5  	100  	1130  	Monotectic  

La-V  	L2 = L1 + (V)  	99.56  	5.75  	100  	1903  	Monotectic  

La-V  	L1 + (V) = (La) ht2  	0  	100  	0  	918.7  	Peritectic  

La-V  	(La) ht2 + (V) = (La) ht1  	0  	100  	0  	864.5  	Eutectoid  

La-V  	(La) ht1 + (La) rt + (V)  	0  	0  	100  	310  	unknown  

La-W  	L2 = L1 + (W)  	98.96  	1.04  	100  	3389  	Monotectic  

La-W  	L1 + (La) ht2 + (W)  	0  	0  	100  	918  	unknown  

La-W  	(La) ht2 + (La) ht1 + (W)  	0  	0  	100  	965  	unknown  

La-W  	(La) ht1 + (La) rt + (W)  	0  	0  	100  	310  	unknown  

La-Y  	(La ht2,Y ht) = (La) ht1 + (La) rt  	8.5  	6  	10.5  	861  	Eutectoid  

La-Yb  	L1 = L2 + (La) ht2  	0.5  	100  	0  	918  	Monotectic  

La-Yb  	L2 + (La) ht2 + (La) ht1  	100  	0  	0  	965  	unknown  

La-Yb  	L2 + (La) ht1 + (Yb) ht  	100  	0  	100  	819  	unknown  

La-Yb  	(La) ht1 + (Yb) ht + (Yb) rt  	0  	100  	100  	795  	unknown  

La-Yb  	(La) ht1 + (La) rt + (Yb) rt  	0  	0  	100  	310  	unknown  

La-Zn  	L = (La) ht1 + ZnLa  	23.5  	0  	50  	530  	Eutectic  

La-Zn  	L = ZnLa  	 	50  	 	815  	Congruent  

La-Zn  	L = ZnLa + Zn2La  	57  	50  	66.7  	760  	Eutectic  

La-Zn  	L = Zn2La  	 	66.7  	 	855  	Congruent  

La-Zn  	L = Zn2La + Zn4La  	73.5  	66.7  	80  	782  	Eutectic  

La-Zn  	L + La = Zn4La  	79  	89  	80  	872  	Peritectic  

La-Zn  	L = Zn8La  	 	89  	 	974  	Congruent  

La-Zn  	L + Zn8La = Zn13La  	97  	89  	92.9  	840  	Peritectic  

La-Zn  	L + Zn13La = (Zn)  	100  	92.9  	100  	421  	Peritectic  



Found: 390 reactions

Return to Contents 



ASM Alloy Phase Diagrams Center, P. Villars, editor-in-chief; H. Okamoto and K. Cenzual, section editors;

http://www1.asminternational.org/AsmEnterprise/APD, ASM International, Materials Park, OH, USA, 2006-2015

© ASM International 2015. All Rights Reserved. Version 1.0.5.0



 	Alloy Phase Diagram Database™	Element 1: Element 2: Element 3:  

HomeExplorerSearchToolsHelp

 

Special Points Table



Return to Contents



Chemical System	Reaction	%A	%B	%C	Temperature, °C 	Reaction type 

Ag-Li  	LiAg = L + Li5Al4 rt  	77  	85  	76  	164  	Catatectic  

Ag-Li  	L = Li4Ag + (Li) rt  	86  	86  	91  	145.5  	Eutectic  

Ag-Li  	(Ag) = LiAg  	 	52  	 	330  	Maximum  

Ag-Li  	(Ag) = L + LiAg  	60.9  	67.6  	60.8  	317  	Catatectic  

Ag-Li  	LiAg = Li5Al4 rt  	 	65.5  	 	201  	Maximum  

Ag-Li  	L + Li5Al4 rt = Li4Ag  	86.5  	76  	77.5  	154  	Peritectic  

Ag-Li  	Li4Ag + (Li) rt = Li5Ag rt  	85  	96  	90  	90  	Peritectoid  

Al-Li  	L = (Al) + LiAl rt  	26  	15  	45  	596  	Eutectic  

Al-Li  	L = LiAl rt  	 	50  	 	700  	Congruent  

Al-Li  	L + LiAl rt = Li3Al2  	77  	55  	60  	520  	Peritectic  

Al-Li  	L + Li3Al2 = Li9Al4 ht  	90  	60  	69.2  	330  	Peritectic  

Al-Li  	Li9Al4 ht = Li9Al4 rt  	 	69.2  	 	275  	Polymorphic  

Al-Li  	L = Li9Al4 rt + (Li)  	98  	69.2  	100  	177  	Eutectic  

Au-Li  	L = (Au) + LiAu  	45.5  	40  	47  	631  	Eutectic  

Au-Li  	(Au) + LiAu = Li4Au5  	40  	47  	44.4  	440  	Peritectoid  

Au-Li  	Li4Au5 = (Au) + LiAu  	44.4  	40  	47  	297  	Eutectoid  

Au-Li  	L = LiAu  	 	50  	 	645  	Congruent  

Au-Li  	L = LiAu + Li2Au ht  	61  	55.8  	63.5  	508  	Eutectic  

Au-Li  	L = Li2Au ht  	 	63.6  	 	511  	Congruent  

Au-Li  	Li2Au ht = LiAu + Li2Au rt  	63  	56  	63  	245  	Eutectoid  

Au-Li  	Li2Au ht + Li3Au = Li2Au rt  	65  	75  	65  	330  	Peritectoid  

Au-Li  	L = Li2Au ht + Li3Au  	71  	64.6  	75  	436  	Peritectic  

Au-Li  	L + Li3Au = Li15Au4  	85  	75  	79  	278  	Peritectic  

Au-Li  	L = Li15Au4 + (Li)  	94.7  	79  	99.3  	155  	Eutectic  

Ba-Li  	L + (Ba) = Li4Ba  	81.6  	0  	80  	156  	Peritectic  

Ba-Li  	L = Li4Ba + (Li) rt  	89.5  	80  	100  	143  	Eutectic  

Be-Li  	L1 = (Be) ht + L2  	0  	0  	96  	1289  	Monotectic  

Be-Li  	L2 + (Be) ht + (Be) rt  	96  	0  	0  	1270  	unknown  

Be-Li  	L2 = (Be) rt + (Li) rt  	100  	0  	100  	180.6  	unknown  

Bi-Li  	L = (Bi) + LiBi rt  	14  	0  	50  	243  	Eutectic  

Bi-Li  	L + Li3Bi = LiBi ht  	37  	73.8  	50  	415  	Peritectic  

Bi-Li  	LiBi ht = LiBi rt  	 	50  	 	400  	Polymorphic  

Bi-Li  	L = Li3Bi  	 	75  	 	1145  	Congruent  

Bi-Li  	L = Li3Bi + (Li) rt  	99  	75.2  	100  	175  	Eutectic  

Ca-Li  	(Ca) ht = L + (Ca) rt  	9.5  	42.5  	8  	370  	Catatectic  

Ca-Li  	L = (Ca) rt + Li2Ca  	60  	10.5  	66.7  	230  	Eutectic  

Ca-Li  	L = Li2Ca  	 	66.7  	 	235  	Congruent  

Ca-Li  	L = Li2Ca + (Li) rt  	92  	66.7  	99  	141  	Eutectic  

Cd-Li  	L + CdLi = (Cd)  	29  	39  	30  	507  	Peritectic  

Cd-Li  	(Cd) = Li0.25Cd0.75 rt  	 	25  	 	370  	Maximum  

Cd-Li  	(Cd) = Li0.25Cd0.75 rt + LiCd  	30  	29  	45  	357  	Eutectoid  

Cd-Li  	L = LiCd  	 	50  	 	549  	Congruent  

Cd-Li  	LiCd = Li0.75Cd0.25  	 	75  	 	272  	Maximum  

Cd-Li  	LiCd = L + Li0.75Cd0.25  	78.5  	85  	78.5  	265  	Catatectic  

Cd-Li  	L + Li0.75Cd0.25 = (Li) rt  	87  	79  	82  	255  	Peritectic  

Ce-Li  	L1 + (Ce) ht1 + (Ce) ht2  	13  	0  	0  	726  	unknown  

Ce-Li  	L1 = L2 + (Ce) ht2  	19  	83  	0  	680  	Monotectic  

Ce-Li  	L2 = (Ce) ht2 + (Li) rt  	89.9  	0  	100  	110  	Eutectic  

Ce-Li  	(Ce) ht2 + (Ce) rt + (Li) rt  	0  	0  	100  	61  	unknown  

C-Li  	L = LiC rt + (Li) rt  	99  	50  	100  	175  	Eutectic  

C-Li  	LiC ht = LiC rt  	 	50  	 	800  	Polymorphic  

Cl-Li  	L = (Li) rt + LiCl  	99.9992  	100  	50  	180  	Eutectic  

Co-Li  	L + (Co) ht = (Co) rt  	 	28.6  	29.5  	650  	Peritectic  

Cr-Li  	L + (Cr) + (Li) rt  	100  	0  	100  	180.6  	unknown  

Cs-Li  	L1 + L2 + (Li) rt  	0  	100  	100  	180.6  	unknown  

Cs-Li  	L1 + (Cs) + (Li) rt  	0  	0  	100  	28.39  	unknown  

Cu-Li  	L = (Cu) + (Li) rt  	100  	22.5  	100  	180.5  	Eutectic  

D-Li  	L + (Li) rt + ?  	100  	100  	 	180.6  	unknown  

Fe-Li  	L + (Fe) rt + (Fe) ht  	100  	0  	0  	1394  	unknown  

Fe-Li  	L + (Fe) ht + (Fe) rt  	100  	0  	0  	912  	unknown  

Fe-Li  	L = (Fe) rt + (Li) rt  	100  	0  	100  	180.6  	unknown  

Ga-Li  	L = (Ga) + Li3Ga14  	0  	0  	17.6  	29  	Eutectic  

Ga-Li  	L + Li2Ga7 rt = Li3Ga14  	0  	22.2  	17.6  	74  	Peritectic  

Ga-Li  	L = LiGa  	 	50  	 	720  	Congruent  

Ga-Li  	L + LiGa = Li2Ga  	71.5  	57  	67  	515  	Peritectic  

Ga-Li  	L = Li2Ga + (Li) rt  	97.5  	67  	100  	167  	Eutectic  

Ga-Li  	L + Li3Ga8 = Li2Ga7 rt  	6  	27.3  	22.2  	302  	Peritectic  

Ga-Li  	L + Li7.6Ga13.7 = Li3Ga8  	8  	35.7  	27.3  	341  	Peritectic  

Ga-Li  	L + LiGa = Li7.6Ga13.7  	10  	50  	35.7  	381  	Peritectic  

Ga-Li  	LiGa + Li3Ga2 rt = Li5Ga4 rt  	52.5  	59.5  	55.6  	250  	Peritectoid  

Ga-Li  	LiGa + Li2Ga = Li3Ga2 rt  	55  	66  	60.5  	477  	Peritectoid  

Ge-Li  	L = (Ge) + LiGe  	49  	0  	50  	525  	Eutectic  

Ge-Li  	L + Li11Ge6 = LiGe  	49.5  	64.7  	50  	528  	Peritectic  

Ge-Li  	L + Li9Ge4 = Li11Ge6  	49.5  	69.2  	64.7  	528  	Peritectic  

Ge-Li  	L = Li9Ge4  	 	69.2  	 	740  	Congruent  

Ge-Li  	Li9Ge4 + Li22Ge5 = Li7Ge2  	62.9  	81.5  	77.8  	650  	Peritectoid  

Ge-Li  	Li7Ge2 + Li22Ge5 = Li15Ge4 rt  	77.8  	81.5  	78.9  	565  	Peritectoid  

Ge-Li  	L + Li9Ge4 + Li22Ge5  	81.5  	62.9  	81.5  	665  	unknown  

Ge-Li  	L = Li22Ge5 + (Li) rt  	100  	81.5  	100  	180.5  	Peritectic  

Hf-Li  	L2 + (Hf) rt = (Li)  	100  	0  	100  	181  	Peritectic  

Hg-Li  	L = (Hg) lt + LiHg3  	0.5  	0  	25  	-42  	Eutectic  

Hg-Li  	L + LiHg2 = LiHg3  	18.5  	33.3  	25  	235  	Peritectic  

Hg-Li  	L + LiHg = LiHg2  	30  	38  	33.3  	339  	Peritectic  

Hg-Li  	L = LiHg  	 	50  	 	595  	Congruent  

Hg-Li  	L + LiHg = Li2Hg  	68  	63  	66.7  	375  	Peritectic  

Hg-Li  	L = Li2Hg + Li3Hg  	71  	66.7  	75  	371  	Eutectic  

Hg-Li  	L = Li3Hg  	 	75  	 	380  	Congruent  

Hg-Li  	L + Li3Hg = Li6Hg  	90.5  	75  	85.7  	165  	Peritectic  

Hg-Li  	L = Li6Hg + (Li)  	92  	85.7  	98  	161  	Eutectic  

H-Li  	L = L1 + L2  	 	60  	 	985  	Critical  

H-Li  	L2 = L1 + LiH  	50.4  	81  	50  	689  	Monotectic  

H-Li  	L1 = (Li) rt + LiH  	99.972  	100  	50  	180.5  	Eutectic  

H-Li  	L2 = LiH  	 	50  	 	693  	Congruent  

In-Li  	L + LiIn = (In)  	1  	49.5  	1  	159  	Peritectic  

In-Li  	L = LiIn  	 	50.5  	 	632  	Congruent  

In-Li  	LiIn + Li3In2 rt = Li5In4 rt  	53  	60  	55.6  	230  	Peritectoid  

In-Li  	LiIn + Li2In rt = Li3In2 rt  	55  	65.6  	60  	295  	Peritectoid  

In-Li  	LiIn = Li2In rt  	 	66  	 	460  	Maximum  

In-Li  	Li2In rt + Li13In3 = Li3In rt  	67.5  	81.3  	75  	350  	Peritectoid  

In-Li  	LiIn = Li2In rt + Li13In3  	75  	67.5  	81.3  	390  	Eutectoid  

In-Li  	L + LiIn = Li13In3  	82  	77  	81.3  	400  	Peritectic  

In-Li  	L + Li13In3 = ?  	92  	81.3  	87  	280  	Peritectic  

In-Li  	L = ? + (Li) rt  	100  	87  	100  	179  	Eutectic  

Ir-Li  	L = (Ir) + LiIr  	27  	0  	50  	1800  	Eutectic  

Ir-Li  	L = LiIr  	 	50  	 	2100  	Congruent  

Ir-Li  	L + LiIr + (Li) rt  	100  	50  	100  	160.6  	unknown  

K-Li  	L1 + L2 + (Li) rt  	0  	100  	100  	180.6  	unknown  

K-Li  	L1 + (K ) + (Li) rt  	0  	0  	100  	63.71  	unknown  

La-Li  	L + (La) ht2 + (La) ht1  	9  	0  	0  	865  	unknown  

La-Li  	L2 + (La) ht1 + (La) rt  	91  	0  	0  	310  	unknown  

La-Li  	L1 = L2 + (La) ht1  	61.8  	88  	0  	460  	Monotectic  

La-Li  	L2 = (La) rt + (Li) rt  	94.8  	0  	100  	140  	Eutectic  

Li-Mg  	L = (Li) rt  	 	70  	 	592  	Congruent  

Li-Mg  	L = (Li) rt + (Mg)  	77  	75.5  	83  	588  	Eutectic  

Li-Mn  	L1 + L2 = (Mn) ht3  	0.4  	98.8  	98.8  	1253  	Syntectic  

Li-Mo  	L1 + (Li) rt + (Mo)  	0  	0  	100  	180.6  	unknown  

Li-N  	L = (Li) rt + Li3N  	0.05  	0  	25  	180.3  	Eutectic  

Li-N  	L = Li3N  	 	25  	 	813  	Congruent  

Li-Na  	L1 = L2 + (Li) rt  	3  	90  	0  	170.7  	Monotectic  

Li-Na  	L2 = (Li) rt + (Na) rt  	96.5  	0  	100  	92.15  	Eutectic  

Li-Nb  	L1 + (Li) rt + (Nb)  	0  	0  	100  	180.6  	unknown  

Li-Nd  	L1 = (Li) rt + (Nd) rt  	4  	0  	100  	145  	Eutectic  

Li-Nd  	L2 = L1 + (Nd) rt  	71.4  	11  	100  	780  	Monotectic  

Li-Nd  	L2 + (Nd) ht + (Nd) rt  	80  	100  	100  	863  	unknown  

Li-Ni  	L2 = L1 + (Ni)  	85  	1.5  	95.96  	1300  	Monotectic  

Li-Ni  	L1 + (Ni) = (Li) rt  	0  	100  	1  	181  	Peritectic  

Li-Pb  	L = (Li) rt + Li22Pb5  	1  	0  	20  	177  	Eutectic  

Li-Pb  	L + Li7Pb2 = Li22Pb5  	18  	22.5  	20  	650  	Peritectic  

Li-Pb  	L = Li7Pb2  	 	23.5  	 	726  	Congruent  

Li-Pb  	L + Li7Pb2 = Li3Pb  	28  	23.5  	25  	658  	Peritectic  

Li-Pb  	L + Li3Pb = Li8Pb3  	30  	25  	28.6  	642  	Peritectic  

Li-Pb  	L = Li8Pb3 + LiPb ht  	38  	28.6  	47  	464  	Eutectic  

Li-Pb  	LiPb ht = Li5Pb2 + LiPb rt  	47  	28.6  	47  	186  	Eutectoid  

Li-Pb  	LiPb ht + (Pb) = LiPb rt  	50  	97.5  	50  	214  	Peritectoid  

Li-Pb  	L = LiPb ht  	 	50  	 	482  	Congruent  

Li-Pb  	L = LiPb ht + (Pb)  	84.3  	50  	97  	235  	Eutectic  

Li-Pd  	L = (Li) rt + Li5Pd  	6  	0  	16.7  	145  	Eutectic  

Li-Pd  	L + Li15Pd4 = Li5Pd  	10  	21.1  	16.7  	182  	Peritectic  

Li-Pd  	L + Li3Pd ht = Li15Pd4  	18  	25  	21.1  	260  	Peritectic  

Li-Pd  	L + Li2Pd = Li3Pd ht  	24.5  	33.3  	25  	404  	Peritectic  

Li-Pd  	Li3Pd ht = Li15Pd4 + Li2Pd  	25  	21.1  	33.3  	240  	Eutectoid  

Li-Pd  	L + LiPd = Li2Pd  	33  	45.4  	33.3  	565  	Peritectic  

Li-Pd  	Li2Pd + LiPd = Li1.2Pd0.8 ht  	33.3  	45.4  	40  	552  	Peritectoid  

Li-Pd  	L + Li1.37Pd2.63 = LiPd  	37  	52  	50  	650  	Peritectic  

Li-Pd  	L = LiPd7  	 	87.5  	 	1500  	Congruent  

Li-Pd  	L = LiPd7 + (Pd)  	91.3  	88  	92  	1425  	Peritectic  

Li-Pd  	Li1.2Pd0.8 ht = Li2Pd + LiPd  	40  	33.3  	45.4  	150  	Eutectoid  

Li-Pd  	L + LiPd7 = Li1.37Pd2.63  	75  	86  	77  	930  	Peritectic  

Li-Pm  	L1 = (Li) rt + (Pm) rt  	2.2  	0  	100  	160  	Eutectic  

Li-Pm  	L2 = L1 + (Pm) rt  	73.4  	8  	100  	840  	Monotectic  

Li-Pm  	L2 + (Pm) ht + (Pm) rt  	79  	100  	100  	890  	unknown  

Li-Pr  	L1 = (Li) rt + (Pr) rt  	5.1  	0  	100  	140  	Eutectic  

Li-Pr  	L2 = L1 + (Pr) rt  	70  	12  	100  	705  	Monotectic  

Li-Pr  	L2 + (Pr) ht + (Pr) rt  	80  	100  	100  	795  	unknown  

Li-Pt  	L = (Li) rt + Li5Pt  	2  	0  	16.7  	169  	Eutectic  

Li-Pt  	L + Li15Pt4 = Li5Pt  	12  	21  	16.7  	290  	Peritectic  

Li-Pt  	L + Li2Pt = Li15Pt4  	16  	33.3  	21  	313  	Peritectic  

Li-Pt  	L + ? = Li2Pt  	30  	 	33.3  	955  	Peritectic  

Li-Pu  	L1 + L2+ (Pu) ht5  	0  	100  	100  	640  	unknown  

Li-Pu  	L1 + (Pu) ht5 + (Pu) ht4  	0  	100  	100  	483  	unknown  

Li-Pu  	L1 + (Pu) ht4 + (Pu) ht3  	0  	100  	100  	463  	unknown  

Li-Pu  	L1 + (Pu) ht3 + (Pu) ht2  	0  	100  	100  	320  	unknown  

Li-Pu  	L1 + (Pu) ht2 + (Pu) ht1  	0  	100  	100  	215  	unknown  

Li-Pu  	L1 + (Pu) ht1 = (Li) rt  	0  	100  	0  	181  	Peritectic  

Li-Pu  	(Li) rt + (Pu) ht1 + (Pu) rt  	0  	100  	100  	125  	unknown  

Li-Rb  	L1 + L2 + (Li) rt  	0  	100  	0  	180.6  	unknown  

Li-Rb  	L2 + (Li) rt + (Rb)  	100  	0  	100  	39.48  	unknown  

Li-Rh  	L = (Li) rt + LiRh  	0.001  	0  	50  	180.1  	Eutectic  

Li-Rh  	L = LiRh  	 	50  	 	1880  	Congruent  

Li-Rh  	L = LiRh + LiRh3  	70  	50  	75  	1620  	Eutectic  

Li-Rh  	L = LiRh3  	 	75  	 	1660  	Congruent  

Li-Rh  	L = LiRh3 + (Rh)  	78  	75  	100  	1570  	Eutectic  

Li-Ru  	L + (Li) rt + LiRu3  	0  	0  	75  	180.6  	unknown  

Li-S  	L + (Li) rt + Li2S rt  	0  	0  	33.3  	180.6  	unknown  

Li-S  	L = Li2S rt  	 	33.3  	 	1372  	Congruent  

Li-S  	L = L1 + L2  	 	91  	 	860  	Critical  

Li-S  	L1 + L2 = Li2S rt  	66  	100  	33.3  	365  	Monotectic  

Li-Sb  	L = (Li) rt + Li3Sb rt  	1  	0  	25  	175  	Eutectic  

Li-Sb  	Li3Sb ht = Li3Sb rt  	 	25  	 	456  	Polymorphic  

Li-Sb  	Li3Sb ht + Li3Sb2 ht = Li2Sb  	25  	40  	33.3  	545  	Peritectoid  

Li-Sb  	L = Li3Sb ht + Li3Sb2 ht  	34  	25  	40  	560  	Eutectic  

Li-Sb  	L = Li3Sb2 ht  	 	40  	 	700  	Congruent  

Li-Sb  	Li3Sb2 ht = Li3Sb2 rt  	 	40  	 	520  	Polymorphic  

Li-Sb  	L + Li3Sb2 ht = LiSb2  	71  	40  	66.5  	610  	Peritectic  

Li-Sb  	L = LiSb2 + (Sb)  	85  	70  	96  	466  	Eutectic  

Li-Se  	L + (Li) rt + Li2Se  	0  	0  	33.3  	180.6  	unknown  

Li-Se  	L = Li2Se  	 	33.3  	 	1302  	Congruent  

Li-Se  	L1 = L2 + Li2Se  	70  	33.3  	99.5  	350  	Monotectic  

Li-Se  	L2 + Li2Se + (Se)  	100  	33.3  	100  	221  	unknown  

Li-Si  	L = (Li) rt + Li22Si5  	0  	0  	18.5  	180.5  	Eutectic  

Li-Si  	L + Li13Si4 = Li22Si5  	15.2  	23.5  	18.5  	628  	Peritectic  

Li-Si  	L = Li13Si4  	 	23.5  	 	755  	Congruent  

Li-Si  	L = Li13Si4 + Li4.7Si2  	25  	23.5  	30  	709  	Eutectic  

Li-Si  	L = Li4.7Si2  	 	30  	 	752  	Congruent  

Li-Si  	L + Li4.7Si2 = Li12Si7  	39.2  	30  	36.8  	648  	Peritectic  

Li-Si  	L = Li12Si7 + (Si)  	43  	36.8  	100  	592  	Eutectic  

Li-Sm  	L1 = (Li) rt + (Sm) rt  	0.5  	0  	100  	176  	Eutectic  

Li-Sm  	L2 = L1 + (Sm) ht1  	81.3  	8  	100  	905  	Monotectic  

Li-Sm  	L2 + (Sm) ht2 + (Sm) ht1  	83  	100  	100  	922  	unknown  

Li-Sm  	L1 + (Sm) ht1 + (Sm) rt  	6  	100  	100  	734  	unknown  

Li-Sn  	L + (Li) rt + Li22Sn5  	0  	0  	18.5  	180.6  	unknown  

Li-Sn  	L = Li22Sn5  	 	18.5  	 	793  	Congruent  

Li-Sn  	L = Li22Sn5 + Li7Sn2  	20.3  	18.5  	22.2  	752  	Eutectic  

Li-Sn  	L + Li5Sn2 = Li7Sn3  	41  	28.6  	30  	502  	Peritectic  

Li-Sn  	L = Li7Sn3 + LiSn mon  	43  	30  	50  	470  	Eutectic  

Li-Sn  	L = LiSn mon  	 	50  	 	478  	Congruent  

Li-Sn  	L + Li7Sn2 = Li13Sn5  	29.5  	22.2  	27.8  	716  	Peritectic  

Li-Sn  	L + Li13Sn5 = Li5Sn2  	31  	27.8  	28.6  	698  	Peritectic  

Li-Sn  	L + LiSn mon = Li2Sn5  	79  	50  	71.4  	320  	Peritectic  

Li-Sn  	L = Li2Sn5 + (Sn) rt  	95  	71.4  	100  	214  	Eutectic  

Li-Sn  	Li2Sn5 + (Sn) rt + (Sn) lt  	71.4  	100  	100  	13  	unknown  

Li-Sr  	L = (Li) rt + Li23Sr6  	12  	0  	20.7  	134  	Eutectic  

Li-Sr  	L + Li2Sr3 = Li23Sr6  	20  	30  	20.7  	152  	Peritectic  

Li-Sr  	L + (Sr) rt = Li2Sr3  	40  	100  	60  	198  	Peritectic  

Li-Sr  	L + (Sr) ht + (Sr) rt  	85  	100  	100  	547  	unknown  

Li-Ta  	L + (Li) rt + (Ta)  	0  	0  	100  	180.6  	unknown  

Li-Ta  	(Li) rt + (Li) lt + (Ta)  	0  	0  	100  	-193  	unknown  

Li-Te  	L = (Li) rt + Li2Te  	0.5  	0  	33.3  	179.8  	Eutectic  

Li-Te  	L2 = L1 + Li2Te  	15  	7  	33.3  	812  	Monotectic  

Li-Te  	L = Li2Te  	 	33.3  	 	1204  	Congruent  

Li-Te  	L = Li2Te + LiTe3  	64  	33.3  	75  	448.5  	Eutectic  

Li-Te  	L = LiTe3  	 	75  	 	460  	Congruent  

Li-Te  	LiTe3 = Li2Te + (Te)  	75  	33.3  	100  	304  	Eutectoid  

Li-Te  	L = LiTe3 + (Te)  	89.5  	75  	100  	423  	Eutectic  

Li-Ti  	L1 + (Ti) ht + (Ti) rt  	0  	100  	100  	882  	unknown  

Li-Ti  	Li + (Li) rt + (Ti) rt  	0  	0  	100  	180.6  	unknown  

Li-Tl  	L = (Li) rt + Li22Tl5  	4  	0  	20  	175  	Eutectic  

Li-Tl  	L + Li3Tl = Li22Tl5  	18  	25  	20  	381  	Peritectic  

Li-Tl  	L = Li3Tl  	 	25  	 	447  	Congruent  

Li-Tl  	L = Li3Tl + Li5Tl2  	28.5  	25  	28.5  	438  	Eutectic  

Li-Tl  	L = Li5Tl2  	 	28.5  	 	448  	Congruent  

Li-Tl  	L = Li5Tl2 + LiTl  	34  	28.5  	38.5  	435  	Eutectic  

Li-Tl  	Li5Tl2 + LiTl = Li2Tl rt  	28.5  	38.5  	33.3  	381  	Peritectoid  

Li-Tl  	L = LiTl  	 	50  	 	508  	Congruent  

Li-Tl  	L = LiTl + (Tl) ht  	84.8  	50  	97.5  	211  	Eutectic  

Li-Tl  	(Tl) ht = LiTl + (Tl) rt  	98  	50  	98  	202  	Eutectoid  

Li-V  	L1 + (Li) rt + (V)  	0  	0  	100  	180.6  	unknown  

Li-Zn  	L = (Li) rt + Li2Zn3 ht  	4.5  	1.5  	49  	161  	Eutectic  

Li-Zn  	L = Li2Zn3 ht  	 	60  	 	520  	Congruent  

Li-Zn  	Li2Zn3 ht = (Li) rt + LiZn rt  	49.5  	1.5  	50  	160  	Eutectoid  

Li-Zn  	Li2Zn3 ht = LiZn rt  	 	52  	 	177  	Maximum  

Li-Zn  	Li2Zn3 ht = LiZn rt + Li2Zn3 rt  	56  	54  	58  	155  	Eutectoid  

Li-Zn  	Li2Zn3 ht = Li2Zn3 rt  	 	60  	 	174  	Polymorphic  

Li-Zn  	L = Li0.2Zn0.8 ht + (Zn)  	96  	90  	99  	403  	Eutectic  

Li-Zn  	Li2Zn3 ht = Li2Zn3 rt + Li2Zn5 rt  	61.5  	61  	71.5  	161  	Eutectoid  

Li-Zn  	Li2Zn3 ht + Li2Zn5 rt = LiZn2 rt  	60.5  	71.5  	66.7  	93  	Peritectoid
