Repository: avinash2692/material_genome

File: melting_points copy.txt (part 19 of 42)
Chemical System	Reaction	%A	%B	%C	Temperature, °C  	Reaction type  
Li-Zn  	L + Li2Zn3 ht = Li2Zn5 ht  	72  	67  	71  	502  	Peritectic  

Li-Zn  	Li2Zn3 ht + Li2Zn5 ht = Li2Zn5 rt  	63.5  	71  	70  	268  	Peritectoid  

Li-Zn  	Li2Zn5 ht = Li2Zn5 rt + LiZn4 rt  	73.5  	73  	77.5  	168  	Eutectoid  

Li-Zn  	L + Li2Zn5 ht = Li0.2Zn0.8 ht  	80  	74  	76  	481  	Peritectic  

Li-Zn  	Li2Zn5 ht + Li0.2Zn0.8 ht = LiZn4 rt  	74.5  	77.5  	77  	245  	Peritectoid  

Li-Zn  	Li0.2Zn0.8 ht = LiZn4 rt + (Zn)  	88  	85  	99.5  	65  	Eutectoid  

Li-Zr  	L1 + (Zr) ht + (Zr) rt  	0  	100  	100  	863  	unknown  

Li-Zr  	L1 = (Li) rt + (Zr) rt  	0  	0  	100  	180.6  	unknown  



Found: 254 reactions

Return to Contents 



ASM Alloy Phase Diagrams Center, P. Villars, editor-in-chief; H. Okamoto and K. Cenzual, section editors;

http://www1.asminternational.org/AsmEnterprise/APD, ASM International, Materials Park, OH, USA, 2006-2015

© ASM International 2015. All Rights Reserved. Version 1.0.5.0



 	Alloy Phase Diagram Database™	Element 1: Element 2: Element 3:  

HomeExplorerSearchToolsHelp

 

Special Points Table



Return to Contents



Chemical System	Reaction	%A	%B	%C	Temperature, °C  	Reaction type  

Lr-Mo  	L = (Lr) + (Mo)  	12  	5  	97  	1387  	Eutectic  



Found: 1 reactions

Return to Contents 



ASM Alloy Phase Diagrams Center, P. Villars, editor-in-chief; H. Okamoto and K. Cenzual, section editors;

http://www1.asminternational.org/AsmEnterprise/APD, ASM International, Materials Park, OH, USA, 2006-2015

© ASM International 2015. All Rights Reserved. Version 1.0.5.0



 	Alloy Phase Diagram Database™	Element 1: Element 2: Element 3:  

HomeExplorerSearchToolsHelp

 

Special Points Table



Return to Contents



Chemical System	Reaction	%A	%B	%C	Temperature, °C 	Reaction type 

Ag-Lu  	L = (Ag) + Ag4Lu  	 	5.78  	 	814  	Eutectic  

Al-Lu  	L = (Al) + LuAl3  	2  	0  	25  	650  	Eutectic  

Al-Lu  	L + LuAl2 = LuAl3  	20  	33.3  	25  	1200  	Peritectic  

Al-Lu  	L = LuAl2  	 	33.3  	 	1500  	Congruent  

Al-Lu  	L + LuAl2 = LuAl  	54  	33.3  	50  	1140  	Peritectic  

Al-Lu  	L = LuAl + Lu3Al2  	58  	50  	60  	1100  	Eutectic  

Al-Lu  	L = Lu3Al2  	 	60  	 	1140  	Congruent  

Al-Lu  	L + Lu3Al2 = Lu2Al  	75  	60  	66.6  	1040  	Peritectic  

Al-Lu  	L = Lu2Al + (Lu)  	80  	66.6  	100  	1000  	Eutectic  

As-Lu  	L = (As) + LuAs  	5  	0  	50  	740  	Eutectic  

As-Lu  	L = LuAs  	 	50  	 	>2500  	Congruent  

As-Lu  	L = LuAs + (Lu)  	97  	50  	99  	1550  	Eutectic  

Au-Lu  	L = (Au) + Au4Lu  	11.4  	0  	20  	742  	Eutectic  

Au-Lu  	L = Au4Lu  	 	20  	 	1030  	Congruent  

Au-Lu  	L = Au4Lu + Au3Lu ht  	21.3  	20  	25  	1024  	Eutectic  

Au-Lu  	L = Au3Lu ht  	 	25  	 	1082  	Congruent  

Au-Lu  	Au3Lu ht = Au4Lu + Au2Lu  	25  	20  	33.3  	226  	Eutectoid  

Au-Lu  	L = Au3Lu ht + Au2Lu  	27.9  	25  	33.3  	1047  	Eutectic  

Au-Lu  	L + AuLu = Au2Lu  	31.5  	50  	33.3  	1130  	Peritectic  

Au-Lu  	L = AuLu  	 	50  	 	1780  	Congruent  

Au-Lu  	L + AuLu = AuLu2  	67.7  	50  	66.7  	1331  	Peritectic  

Au-Lu  	L = AuLu2 + (Lu)  	78.7  	66.6  	100  	1176  	Eutectic  

Bi-Lu  	L = (Bi) + LuBi  	0.3  	0  	50  	269  	Eutectic  

Bi-Lu  	(Bi) + LuBi = LuBi2  	0  	50  	33.3  	220  	Peritectoid  

Bi-Lu  	L = LuBi  	 	50  	 	1820  	Congruent  

Bi-Lu  	L + LuBi = Lu5Bi3  	70  	50  	62.5  	1450  	Peritectic  

Bi-Lu  	L = Lu5Bi3 + (Lu)  	81  	62.5  	99  	1165  	Eutectic  

B-Lu  	L = (B) rhom1 + LuB66  	1  	0  	2  	2050  	Eutectic  

B-Lu  	L + LuB66 + LuB12  	2  	2  	7.7  	2100  	unknown  

B-Lu  	L + LuB4 = LuB12  	7  	20  	7.7  	2176  	Peritectic  

B-Lu  	L = LuB4  	 	20  	 	2600  	Congruent  

B-Lu  	L + LuB4 = LuB2  	37  	20  	33.3  	2250  	Peritectic  

B-Lu  	L = LuB2 + (Lu)  	97  	33.3  	100  	1500  	Eutectic  

Ca-Lu  	L2 = L1 + (Lu)  	92.8  	1.08  	93.6  	1600  	Monotectic  

Ca-Lu  	L1 = (Ca) ht + (Lu)  	0.46  	0.31  	98.13  	792  	Eutectic  

Ce-Lu  	(Ce) ht1 = (Ce) ht2 + (Ce) rt  	6  	3  	9  	700  	Eutectoid  

Ce-Lu  	L + (Lu) = (Ce) ht1  	63  	70  	66  	1400  	Peritectic  

Co-Lu  	L = (Co) ht + Lu2Co17  	5  	0  	7  	1300  	Eutectic  

Co-Lu  	(Co) ht + (Co) rt + Lu2Co17  	0  	0  	10.5  	422  	unknown  

Co-Lu  	L = Lu2Co17  	 	10.5  	 	1400  	Congruent  

Co-Lu  	L + Lu2Co17 = Lu2Co7  	24.5  	12  	22.2  	1240  	Peritectic  

Co-Lu  	L + Lu2Co7 = LuCo3  	27  	22.2  	25  	1310  	Peritectic  

Co-Lu  	L + LuCo3 = LuCo2  	38  	25  	33.3  	1150  	Peritectic  

Co-Lu  	L + LuCo2 = Lu4Co3  	61  	33.3  	57.1  	750  	Peritectic  

Co-Lu  	L = Lu4Co3 + Lu3Co  	65  	57.1  	75  	650  	Eutectic  

Co-Lu  	L + (Lu) = Lu3Co  	72  	100  	75  	900  	Peritectic  

Cr-Lu  	L = (Cr) + (Lu)  	71.1  	0  	100  	1402.8  	Eutectic  

Cu-Lu  	L = (Cu) + Cu5Lu  	8  	0  	16.7  	920  	Eutectic  

Cu-Lu  	L + Cu9Lu2 = Cu5Lu  	12  	18.2  	16.7  	995  	Peritectic  

Cu-Lu  	L = Cu9Lu2  	 	18.2  	 	1040  	Congruent  

Cu-Lu  	L + Cu9Lu2 = Cu7Lu2 ht  	25  	18.2  	22.2  	1000  	Peritectic  

Cu-Lu  	L = Cu9Lu2 + Cu2Lu  	30.7  	18.2  	33.3  	920  	Eutectic  

Cu-Lu  	L = Cu2Lu  	 	33.3  	 	1000  	Congruent  

Cu-Lu  	L = Cu2Lu + CuLu  	34.5  	33.3  	50  	985  	Eutectic  

Cu-Lu  	Cu7Lu2 ht = L + Cu9Lu2  	22.2  	27  	18.2  	960  	Catatectic  

Cu-Lu  	L = CuLu  	 	50  	 	1200  	Congruent  

Cu-Lu  	L = CuLu + (Lu)  	67  	50  	100  	1025  	Eutectic  

Dy-Lu  	L + (Dy rt,Lu) = (Dy) ht  	16  	16  	16  	1430  	Peritectic  

Fe-Lu  	L + (Fe) rt + (Fe) ht  	100  	0  	0  	1394  	unknown  

Fe-Lu  	(Fe) ht + (Fe) rt + Lu2Fe17  	0  	0  	9.5  	912  	unknown  

Fe-Lu  	L + (Fe) ht = Lu2Fe17  	13  	0  	10.5  	1320  	Peritectic  

Fe-Lu  	L = Lu2Fe17 + Lu6Fe23  	18  	10.5  	20.7  	1275  	Eutectic  

Fe-Lu  	L + LuFe3 = Lu6Fe23  	20  	25  	20.7  	1290  	Peritectic  

Fe-Lu  	L + LuFe2 = LuFe3  	24  	33.3  	25  	1310  	Peritectic  

Fe-Lu  	L = LuFe2  	 	33.3  	 	1345  	Congruent  

Fe-Lu  	L = LuFe2 + (Lu)  	75  	33.3  	100  	970  	Eutectic  

Ga-Lu  	L + (Ga) + LuGa3  	0  	0  	25  	29.7741  	unknown  

Ga-Lu  	L + LuGa2 = LuGa3  	17  	33.3  	25  	930  	Peritectic  

Ga-Lu  	L + Luga2 + Lu3Ga5  	33.3  	33.3  	37.5  	1170  	unknown  

Ga-Lu  	L = Lu3Ga5  	 	37.5  	 	1280  	Congruent  

Ga-Lu  	L = Lu3Ga5 + LuGa  	43  	37.5  	50  	1220  	Eutectic  

Ga-Lu  	L = LuGa  	 	50  	 	1350  	Congruent  

Ga-Lu  	L = LuGa + Lu5Ga3  	53  	50  	56  	1330  	Eutectic  

Ga-Lu  	L = Lu5Ga3  	 	62.5  	 	1420  	Congruent  

Ga-Lu  	L = Lu5Ga3 + (Lu)  	80  	62.5  	100  	1160  	Eutectic  

Gd-Lu  	L + (Gd rt,Lu) = (Gd) ht  	40  	40  	40  	1430  	Peritectic  

Ge-Lu  	L = (Ge) + LuGe1.8  	12  	0  	35.7  	860  	Eutectic  

Ge-Lu  	L + LuGe1.5 ht = LuGe1.8  	27  	40  	35.7  	1065  	Peritectic  

Ge-Lu  	L + Ge10Lu11 = LuGe1.5 ht  	37.5  	52.4  	40  	1330  	Peritectic  

Ge-Lu  	LuGe1.5 ht = LuGe1.5 rt  	 	40  	 	1030  	Polymorphic  

Ge-Lu  	LuGe1.5 ht + Lu11Ge10 = Lu3Ge4 rt  	40  	52.4  	44.5  	1310  	Peritectoid  

Ge-Lu  	L + Lu5Ge4 ht = Lu11Ge10  	50  	55.6  	52.4  	1720  	Peritectic  

Ge-Lu  	L + Lu5Ge3 = Lu5Ge4 ht  	55  	62.5  	55.6  	1940  	Peritectic  

Ge-Lu  	Lu5Ge4 ht = Lu11Ge10 + Lu5Ge3  	55.6  	52.4  	62.5  	1660  	Eutectoid  

Ge-Lu  	L = Lu5Ge3  	 	62.5  	 	2040  	Congruent  

Ge-Lu  	L = Lu5Ge3 + (Lu)  	89  	62.5  	100  	1400  	Eutectic  

H-Lu  	unknown  	 	 	 	 	 

In-Lu  	L = (In) + LuIn3  	0  	0  	25  	156  	Eutectic  

In-Lu  	L = LuIn3  	 	25  	 	995  	Congruent  

In-Lu  	L + LuIn3 = LuIn2  	35  	25  	33.3  	980  	Peritectic  

In-Lu  	L + LuIn2 = Lu3In5  	41  	33.3  	37.5  	965  	Peritectic  

In-Lu  	L = Lu3In5 + LuIn  	42  	37.5  	50  	960  	Eutectic  

In-Lu  	L + Lu5In4 = LuIn  	46  	55.6  	50  	1150  	Peritectic  

In-Lu  	L + Lu5In3 = Lu2In  	71  	62.5  	66.7  	1240  	Peritectic  

In-Lu  	L = Lu2In + ?  	76  	66.7  	 	1185  	Eutectic  

Ir-Lu  	L = (Ir) + LuIr2  	14  	0  	32  	2050  	Eutectic  

Ir-Lu  	L = LuIr2  	 	33.3  	 	2400  	Congruent  

Ir-Lu  	L = LuIr2 + LuIr  	43  	34  	50  	1900  	Eutectic  

Ir-Lu  	L = LuIr  	 	50  	 	2130  	Congruent  

Ir-Lu  	L + LuIr = Lu3Ir2  	61  	50  	60  	1850  	Peritectic  

Ir-Lu  	L + Lu3Ir2 = Lu5Ir3 rt  	68  	60  	62.5  	1700  	Peritectic  

Ir-Lu  	L + Lu5Ir3 rt = Lu5Ir2  	74  	62.5  	71.4  	1600  	Peritectic  

Ir-Lu  	L + Lu5Ir2 = Lu3Ir  	81  	71.4  	75  	1500  	Peritectic  

Ir-Lu  	L = Lu3Ir + (Lu)  	90  	75  	100  	1400  	Eutectic  

La-Lu  	(La) ht2 = (La) ht1 + (La) rt  	16  	13  	22  	830  	Eutectoid  

Lu-Mg  	L + (Lu) + Mg0.3Lu0.7 ht  	8  	2  	4  	1600  	Peritectic  

Lu-Mg  	Mg0.3Lu0.7 ht = (Lu) + MgLu  	35  	11.5  	50  	593  	Eutectoid  

Lu-Mg  	L + Mg0.3Lu0.7 ht = MgLu  	83  	44  	50  	671  	Peritectic  

Lu-Mg  	L + MgLu = Mg2Lu  	84  	50  	66.7  	660  	Peritectic  

Lu-Mg  	L + Mg2Lu = Mg24Lu5  	96  	66.7  	82.8  	640  	Peritectic  

Lu-Mg  	L + Mg24Lu5 = Mg5Lu ht  	87  	82.8  	84  	620  	Peritectic  

Lu-Mg  	Mg5Lu ht = Mg24Lu5 + (Mg)  	84  	82.8  	91.2  	540  	Eutectoid  

Lu-Mg  	L = Mg5Lu ht + (Mg)  	87.8  	84  	91.2  	616  	Eutectic  

Lu-Mn  	L = (Lu) + LuMn2  	26  	0  	66.7  	1000  	Eutectic  

Lu-Mn  	L + Lu6Mn23 = LuMn2  	39  	79.3  	66.7  	1070  	Peritectic  

Lu-Mn  	L + LuMn5 = Lu6Mn23  	78  	83.3  	79.3  	1160  	Peritectic  

Lu-Mn  	L + (Mn) ht3 = LuMn5  	82  	99  	83.3  	1180  	Peritectic  

Lu-Mn  	LuMn5 + (Mn) ht3 + (Mn) ht2  	83.3  	99  	99  	1138  	unknown  

Lu-Mn  	LuMn5 + (Mn) ht2 + (Mn) ht1  	83.3  	99.5  	99.5  	1100  	unknown  

Lu-Mn  	LuMn5 + (Mn) ht1 + (Mn) rt  	83.3  	100  	100  	727  	unknown  

Lu-Mo  	L = (Lu) + (Mo)  	9  	3.5  	99  	1545  	Eutectic  

Lu-Nb  	L = (Lu) + (Nb)  	2  	0.5  	100  	1620  	Eutectic  

Lu-Nd  	L + (Lu) + (Nd) ht  	50  	25  	41  	1300  	Peritectic  

Lu-Pb  	L = (Lu) + Lu5Pb3  	17.5  	0  	37.5  	1285  	Eutectic  

Lu-Pb  	L = Lu5Pb3  	 	37.5  	 	1695  	Congruent  

Lu-Pb  	L + Lu5Pb3 = Lu5Pb4 ht  	49  	37.5  	44.4  	1500  	Peritectic  

Lu-Pb  	Lu5Pb4 ht = Lu5Pb4 rt  	 	44.4  	 	1475  	Polymorphic  

Lu-Pb  	L + Lu5Pb4 rt = Lu6Pb5  	61  	44.4  	45.5  	1170  	Peritectic  

Lu-Pb  	L + Lu6Pb5 = LuPb2  	94.5  	45.5  	66.7  	570  	Peritectic  

Lu-Pb  	L = LuPb2 + (Pb)  	99  	66.7  	100  	324  	Eutectic  

Lu-Pd  	LuPd3 + (Pd) = LuPd7 rt  	77.5  	87.7  	87.3  	434  	Peritectoid  

Lu-Pm  	L + (Lu) = (Pm) ht  	47  	38  	42  	1450  	Peritectic  

Lu-Pr  	L + (Lu) = (Pr) ht  	41  	31  	35  	1450  	Peritectic  

Lu-Pt  	L = (Lu) + Lu3Pt  	20  	0  	25  	1200  	Eutectic  

Lu-Pt  	L + Lu5Pt3 = Lu2Pt  	26.5  	37.5  	33.3  	1500  	Peritectic  

Lu-Pt  	L + Lu5Pt4 = Lu5Pt3  	30.5  	44.4  	37.5  	1600  	Peritectic  

Lu-Pt  	L + LuPt = Lu5Pt4  	37  	50  	44.4  	1700  	Peritectic  

Lu-Pt  	L = LuPt  	 	50  	 	1790  	Congruent  

Lu-Pt  	L + LuPt = Lu3Pt4  	59  	50  	57.1  	1720  	Peritectic  

Lu-Pt  	L = Lu3Pt4 + LuPt3  	67  	57.1  	75  	1620  	Eutectic  

Lu-Pt  	L = LuPt3  	 	75  	 	1790  	Congruent  

Lu-Pt  	L = LuPt3 + (Pt)  	89  	75  	100  	1500  	Eutectic  

Lu-Pt  	L + Lu2Pt = Lu3Pt  	21  	33.3  	25  	1300  	Peritectic  

Lu-Pu  	L = (Lu) + (Pu) ht5  	97  	20  	98  	634  	Eutectic  

Lu-Pu  	(Lu) + (Pu) ht5 + (Pu) ht4  	13.5  	100  	100  	483  	unknown  

Lu-Pu  	(Lu) + (Pu) ht4 + (Pu) ht3  	13  	100  	100  	463  	unknown  

Lu-Pu  	(Lu) + (Pu) ht3 + (Pu) ht2  	9.5  	100  	100  	320  	unknown  

Lu-Pu  	(Lu) + (Pu) ht2 + (Pu) ht1  	7  	100  	100  	215  	unknown  

Lu-Pu  	(Lu) + (Pu) ht1 + (Pu) rt  	6  	100  	100  	125  	unknown  

Lu-Rh  	L = (Lu) + Lu3Rh  	13  	1  	25  	1310  	Eutectic  

Lu-Rh  	L = Lu3Rh  	 	25  	 	1670  	Congruent  

Lu-Rh  	L = Lu3Rh + Lu7Rh3  	27.5  	25  	30  	1600  	Eutectic  

Lu-Rh  	L = Lu7Rh3  	 	70  	 	1690  	Congruent  

Lu-Rh  	L = Lu7Rh3 + Lu5Rh3 ht  	33  	30  	37.5  	1500  	Eutectic  

Lu-Rh  	Lu5Rh3 ht = Lu5Rh3 rt  	 	37.5  	 	950  	Polymorphic  

Lu-Rh  	L + Lu3Rh2 = Lu5Rh3 ht  	36.5  	40  	37.5  	1800  	Peritectic  

Lu-Rh  	L = Lu3Rh2  	 	40  	 	1900  	Congruent  

Lu-Rh  	L + Lu3Rh2 = LuRh  	55  	40  	50  	1700  	Peritectic  

Lu-Rh  	L = LuRh + LuRh2  	60  	50  	65.5  	1510  	Eutectic  

Lu-Rh  	L = LuRh2  	 	66  	 	1850  	Congruent  

Lu-Rh  	L = LuRh2 + LuRh5 ht  	75  	66.5  	83.3  	1600  	Eutectic  

Lu-Rh  	L = LuRh5 ht  	 	83.3  	 	1850  	Congruent  

Lu-Rh  	LuRh5 ht = LuRh2 + (Rh)  	83.3  	67  	100  	950  	Eutectoid  

Lu-Rh  	L = LuRh5 ht + (Rh)  	90  	83.3  	100  	1690  	Eutectic  

Lu-Ru  	L = (Lu) + Lu3Ru  	13  	2  	25  	1300  	Eutectic  

Lu-Ru  	L + Lu5Ru2 = Lu3Ru  	18  	28.6  	25  	1450  	Peritectic  

Lu-Ru  	L = Lu5Ru2  	 	28.6  	 	1620  	Congruent  

Lu-Ru  	L = Lu5Ru2 + Lu5Ru3  	34  	28.6  	37.5  	1350  	Eutectic  

Lu-Ru  	L + Lu3Ru2 = Lu5Ru3  	35.5  	40  	37.5  	1460  	Peritectic  

Lu-Ru  	L = Lu3Ru2  	 	40  	 	1600  	Congruent  

Lu-Ru  	L = Lu3Ru2 + LuRu2  	50  	40  	66.7  	1400  	Eutectic  

Lu-Ru  	L = LuRu2  	 	66.7  	 	1800  	Congruent  

Lu-Ru  	L = LuRu2 + (Ru)  	71  	66.7  	98  	1700  	Eutectic  

Lu-S  	L = (Lu) + LuS  	9  	3  	44  	1605  	Eutectic  

Lu-S  	L = LuS  	 	50  	 	2117  	Congruent  

Lu-S  	L = LuS + Lu2S3  	58  	56.5  	59.5  	1643  	Eutectic  

Lu-S  	L = Lu2S3  	 	60  	 	1727  	Congruent  

Lu-Sb  	L = (Lu) + Lu3Sb  	15.5  	3  	25  	1200  	Eutectic  

Lu-Sb  	L + Lu5Sb3 = Lu3Sb  	17  	37.5  	25  	1290  	Peritectic  

Lu-Sb  	L + LuSb rt = Lu5Sb3  	23  	50  	37.5  	1570  	Peritectic  

Lu-Sb  	L = LuSb ht  	 	50  	 	2180  	Congruent  

Lu-Sb  	LuSb ht = LuSb rt  	 	50  	 	1870  	Polymorphic  

Lu-Sb  	L + LuSb rt = LuSb2  	96  	50  	66.7  	930  	Peritectic  

Lu-Sb  	L = LuSb2 + (Sb)  	99.5  	66.7  	100  	625  	Eutectic  

Lu-Si  	L = (Lu) + Lu5Si3  	16  	0  	37.5  	1340  	Eutectic  

Lu-Si  	L = Lu3Si5 + (Si)  	86  	62.5  	100  	1230  	Eutectic  

Lu-Sm  	L + (Sm ht1,Lu) = (Sm) ht2  	50  	44  	47  	1470  	Peritectic  

Lu-Sn  	L + ? = LuSn2  	67  	 	66.7  	1045  	Peritectic  

Lu-Sn  	L + LuSn2 = Lu2Sn5  	100  	66.7  	71.4  	380  	Peritectic  

Lu-Sn  	L = Lu2Sn5 + (Sn) rt  	100  	71.4  	100  	230  	Eutectic  

Lu-Sn  	Lu2Sn5 + (Sn) rt + (Sn) lt  	71.4  	100  	100  	13  	unknown  

Lu-Ta  	L2 = L1 + (Ta)  	68.6  	17.8  	100  	2646  	Monotectic  

Lu-Ta  	L = (Lu) + (Ta)  	1.25  	0  	100  	1640  	Eutectic  

Lu-Tb  	L + (Tb rt,Lu) = (Tb) ht  	70  	70  	70  	1430  	Peritectic  

Lu-Th  	(Th) ht = (Lu) + (Th) rt  	30  	25  	60  	1500  	Eutectoid  

Lu-Th  	L + (Th) ht = (Lu)  	4  	9  	6  	1670  	Peritectic  

Lu-Th  	(Th) ht = (Th) rt  	 	85  	 	1575  	Maximum  

Lu-Ti  	L = (Lu) + (Ti) ht  	30  	1  	99  	1370  	Eutectic  

Lu-Ti  	(Lu) + (Ti) ht = (Ti) rt  	1  	99  	99  	895  	Peritectoid  

Lu-Tl  	(Lu) stab = (Lu) + Tl3Lu5  	12  	6  	37.5  	1152  	Eutectoid  

Lu-Tl  	L = (Lu) stab + Tl3Lu5  	22  	17  	37.5  	1167  	Eutectic  

Lu-Tl  	L = Tl3Lu5  	 	37.5  	 	1447  	Congruent  

Lu-Tl  	L + Tl3Lu5 = TlLu rt  	60  	42  	50  	1093  	Peritectic  

Lu-Tl  	L + TlLu rt = Tl5Lu3  	97.5  	50  	62.5  	698  	Peritectic  

Lu-Tl  	L + Tl5Lu3 = Tl3Lu  	98  	62.5  	75  	637  	Peritectic  

Lu-Tl  	L = Tl3Lu + (Tl) ht  	100  	75  	100  	293  	Eutectic  

Lu-Tl  	Tl3Lu + (Tl) ht + (Tl) rt  	75  	100  	100  	230  	unknown  

Lu-V  	L2 = L1 + (V)  	95.8  	13.7  	100  	1847  	Monotectic  

Lu-V  	L1 = (Lu) + (V)  	6.8  	0.5  	100  	1570  	Eutectic  

Lu-W  	L2 = L1 + (W)  	83  	17  	100  	3082  	Monotectic  

Lu-W  	L1 = (Lu) + (W)  	0.58  	0  	100  	1654  	Eutectic  

Lu-Y  	L = (Y rt,Lu) + (Y) ht  	91  	91  	91  	1510  	Eutectic  

Lu-Yb  	L1 + L2 + (Lu)  	30  	90  	15  	1530  	Monotectic  

Lu-Yb  	L2 + (Lu) = (Yb) ht  	6.5  	100  	100  	820  	Peritectic  

Lu-Yb  	(Lu) + (Yb) ht = (Yb) rt  	100  	6  	100  	797  	Peritectoid  

Lu-Zn  	L = (Lu) + ZnLu  	28  	0  	50  	890  	Eutectic  

Lu-Zn  	L = ZnLu  	 	50  	 	1100  	Congruent  

Lu-Zn  	L = ZnLu + Zn2Lu  	58.5  	50  	66.7  	990  	Eutectic  

Lu-Zn  	L = Zn2Lu  	 	66.7  	 	1080  	Congruent  

Lu-Zn  	L + Zn2Lu = Zn3Lu  	86  	66.7  	75  	990  	Peritectic  

Lu-Zn  	L + Zn3Lu = Zn58Lu13  	89  	75  	81.7  	860  	Peritectic  

Lu-Zn  	L + Zn58Lu13 = Zn5Lu  	91  	81.7  	83.3  	850  	Peritectic  

Lu-Zn  	L + Zn5Lu = Zn17Lu2 ht  	92  	83.3  	89.5  	830  	Peritectic  

Lu-Zn  	Zn17Lu2 ht = Zn17Lu2 rt  	 	89.5  	 	780  	Polymorphic  

Lu-Zn  	L + Zn17Lu2 rt = Zn12Lu  	97  	89.5  	92.3  	690  	Peritectic  

Lu-Zn  	L + Zn12Lu = (Zn)  	100  	89.5  	100  	420  	Peritectic  

Lu-Zr  	L + (Lu) + (Zr) ht  	38  	30  	46  	1400  	Eutectic  

Lu-Zr  	(Lu) + (Zr) ht = (Zr) rt  	16  	97.9  	95.1  	932  	Peritectoid  



Found: 228 reactions

Return to Contents 



ASM Alloy Phase Diagrams Center, P. Villars, editor-in-chief; H. Okamoto and K. Cenzual, section editors;

http://www1.asminternational.org/AsmEnterprise/APD, ASM International, Materials Park, OH, USA, 2006-2015

© ASM International 2015. All Rights Reserved. Version 1.0.5.0



 	Alloy Phase Diagram Database™	Element 1: Element 2: Element 3:  

HomeExplorerSearchToolsHelp

 

Special Points Table



Return to Contents



Chemical System	Reaction	%A	%B	%C	Temperature, °C 	Reaction type 

Ag-Mg  	(Ag) = MgAg3 rt  	 	25  	 	392  	Maximum  

Ag-Mg  	L = (Ag) + MgAg  	33.4  	29.3  	35.5  	759.3  	Eutectic  

Ag-Mg  	(Ag) = MgAg3 rt + MgAg  	26.5  	26.5  	40  	365  	Eutectoid  

Ag-Mg  	L = MgAg  	 	50  	 	820  	Congruent  

Ag-Mg  	L + MgAg = Mg54Ag17 ht  	77.46  	65.43  	77  	494  	Peritectic  

Ag-Mg  	MgAg + Mg54Ag17 ht = Mg54Ag17 rt  	64.5  	75.8  	75.8  	484  	Peritectoid  

Ag-Mg  	Mg54Ag17 ht = Mg54Ag17 rt + Mg4Ag  	78.2  	78.2  	80  	447  	Eutectoid  

Ag-Mg  	L = Mg54Ag17 ht + (Mg)  	82.43  	78.2  	96.17  	472  	Eutectic  

Ag-Mg  	Mg54Ag17 ht + (Mg) = Mg4Ag  	78.2  	96.2  	80  	465  	Peritectoid  

Al-Mg  	L = (Al) + Mg28Al45  	37  	18.6  	38  	450  	Eutectic  

Al-Mg  	L = Mg28Al45  	 	39  	 	452  	Congruent  

Al-Mg  	L = Mg28Al45 + Mg3Al4 ht  	41  	40  	42.5  	450  	Eutectic  

Al-Mg  	L + Mg17Al12 = Mg3Al4 ht  	42  	43.5  	42.5  	451  	Peritectic  

Al-Mg  	Mg23Al30 ht = Mg28Al45 + Mg17Al12  	44.5  	39.5  	54  	250  	Eutectoid  

Al-Mg  	Mg28Al45 + Mg17Al12 = Mg23Al30 ht  	40  	48  	44  	410  	Peritectoid  

Al-Mg  	L = Mg17Al12  	 	53  	 	458  	Congruent  

Al-Mg  	L = Mg17Al12 + (Mg)  	69  	62.3  	88.5  	437  	Eutectic  

As-Mg  	L = (As) + MgAs4  	11  	0  	20  	750  	Eutectic  

As-Mg  	L + Mg3As2 rt = MgAs4  	19  	60  	20  	800  	Peritectic  

As-Mg  	L + Mg3As2 ht = Mg3As2 rt  	53.5  	60  	60  	1100  	Peritectic  

As-Mg  	L = Mg3As2 ht  	 	60  	 	1230  	Congruent  

As-Mg  	Mg3As2 ht = L + Mg3As2 rt  	62  	61  	67  	980  	Catatectic  

As-Mg  	L = Mg3As2 rt + (Mg)  	88  	61.5  	100  	630  	Eutectic  

Au-Mg  	L = (Au) + MgAu  	32.5  	29  	33  	830  	Eutectic  

Au-Mg  	L = MgAu  	 	50  	 	1150  	Congruent  

Au-Mg  	L = MgAu + Mg2Au  	64  	59  	66.7  	780  	Eutectic  

Au-Mg  	L = Mg2Au  	 	66.7  	 	788  	Congruent  

Au-Mg  	L + Mg3Au = Mg5Au2 ht  	71  	75  	71.4  	795  	Peritectic  

Au-Mg  	Mg5Au2 ht = Mg2Au + Mg3Au  	71.4  	66.7  	75  	721  	Eutectoid  

Au-Mg  	L = Mg3Au  	 	75  	 	818  	Congruent  

Au-Mg  	L = Mg3Au + (Mg)  	93.04  	75  	99.9  	575  	Eutectic  

Ba-Mg  	L = (Ba) + BaMg2  	35  	0  	66.7  	358  	Eutectic  

Ba-Mg  	L = BaMg2  	 	66.7  	 	607  	Congruent  

Ba-Mg  	L = BaMg2 + Ba6Mg23  	73  	66.7  	79.3  	589  	Eutectic  

Ba-Mg  	L = Ba2Mg17  	 	89.5  	 	707  	Congruent  

Ba-Mg  	L = Ba2Mg17 + (Mg)  	97.5  	89.5  	100  	634  	Eutectic  

Ba-Mg  	L + Ba2Mg17 = Ba6Mg23  	78  	89.5  	79.3  	598  	Peritectic  

Be-Mg  	L + MgBe13 + (Mg)  	100  	7.1  	100  	650  	unknown  

Bi-Mg  	L = (Mg) + Mg3Bi2 rt  	4.2  	0  	60  	260  	Eutectic  

Bi-Mg  	L = Mg3Bi2 ht  	 	60  	 	823  	Congruent  

Bi-Mg  	L = Mg3Bi2 rt + (Mg)  	87.2  	65  	98.9  	553  	Eutectic  

Bi-Mg  	L + Mg3Bi2 ht = Mg3Bi2 rt  	53  	60  	60  	703  	Peritectic  

Bi-Mg  	Mg3Bi2 ht = L + Mg3Bi2 rt  	61.2  	68  	61  	688  	Catatectic  

B-Mg  	L2 + MgB2 + (Mg)  	100  	33.3  	100  	650  	unknown  

Ca-Mg  	L = (Ca) ht + CaMg2  	29  	0  	66.7  	446  	Eutectic  

Ca-Mg  	(Ca) ht + (Ca) rt + CaMg2  	0  	0  	66.7  	443  	unknown  

Ca-Mg  	L = CaMg2  	 	66.7  	 	711  	Congruent  

Ca-Mg  	L = CaMg2 + (Mg)  	89  	66.7  	99.56  	517  	Eutectic  

Cd-Mg  	(Mg,Cd) + MgCd rt = MgCd3 rt  	33  	39  	34  	125  	Peritectoid  

Cd-Mg  	(Mg,Cd) = MgCd rt  	 	50  	 	253  	Maximum  

Cd-Mg  	MgCd rt + (Mg,Cd) = Mg3Cd rt  	59  	62.5  	62  	185  	Peritectoid  

Ce-Mg  	L = (Ce) ht1 + MgCe  	35  	30  	50  	599  	Eutectic  

Ce-Mg  	(Ce) ht1 = (Ce) ht2 + MgCe  	19  	8.2  	50  	505  	Eutectoid  

Ce-Mg  	L + Mg2Ce ht = MgCe  	47  	66.7  	50  	711  	Peritectic  

Ce-Mg  	L + Mg3Ce = Mg2Ce ht  	59  	75  	66.7  	750  	Peritectic  

Ce-Mg  	Mg2Ce ht = MgCe + Mg3Ce  	66.7  	50  	75  	615  	Eutectoid  

Ce-Mg  	L = Mg3Ce  	 	75  	 	796  	Congruent  

Ce-Mg  	L + Mg3Ce = Mg41Ce5  	90  	77.5  	89.1  	635  	Peritectic  

Ce-Mg  	L + Mg41Ce5 + Mg17.6Ce1.7 ht  	91.2  	89.1  	91.2  	620  	unknown  

Ce-Mg  	Mg17.6Ce1.7 ht = Mg41Ce5 + Mg12Ce  	91.2  	89.1  	95.3  	611  	Eutectoid  

Ce-Mg  	L + Mg17.6Ce1.7 ht + Mg12Ce  	92.3  	91.2  	92.3  	615  	unknown  

Ce-Mg  	L = Mg12Ce + (Mg)  	95.7  	92.5  	100  	593  	Eutectic  

C-Mg  	L + (C) gra = MgC  	62  	0  	50  	2625  	Peritectic  

C-Mg  	L = MgC + (Mg)  	100  	50  	100  	780  	Eutectic  

Co-Mg  	(Co) ht + (Co) rt + MgCo2  	0  	0  	33.3  	422  	unknown  

Co-Mg  	L + (Co) ht = MgCo2  	65  	0  	33.3  	970  	Peritectic  

Co-Mg  	L = MgCo2 + (Mg)  	98  	33.3  	100  	635  	Eutectic  

Cr-Mg  	L1+ L2 + (Cr)  	0  	99  	0  	1902  	unknown  

Cr-Mg  	L2 + (Cr) + (Mg)  	100  	0  	100  	650  	unknown  

Cs-Mg  	L1 + L2 + (Mg)  	1.6  	100  	100  	650  	unknown  

Cs-Mg  	L1 + (Cs) + (Mg)  	0  	0  	100  	28.39  	unknown  

Cu-Mg  	L = (Cu) + Cu2Mg  	23.1  	6.93  	31  	725  	Eutectic  

Cu-Mg  	L = Cu2Mg  	 	33.3  	 	797  	Congruent  

Cu-Mg  	L = Cu2Mg + CuMg2  	58  	35.3  	66.7  	552  	Eutectic  

Cu-Mg  	L = CuMg2  	 	66.7  	 	568  	Congruent  

Cu-Mg  	L = CuMg2 + (Mg)  	85.5  	66.7  	99.987  	485  	Eutectic  

Dy-Mg  	(Dy) ht = (Dy) rt + MgDy  	30  	13  	46  	690  	Eutectoid  

Dy-Mg  	L = (Dy) ht = MgDy  	58  	39  	49.5  	860  	Peritectic  

Dy-Mg  	L + MgDy = Mg2Dy  	77  	55  	66  	710  	Peritectic  

Dy-Mg  	Mg2Dy + Dy5Mg24 = Mg3Dy  	69  	82  	75  	520  	Peritectoid  

Dy-Mg  	L + Mg2Dy = Mg24Dy5  	85  	69  	82.5  	600  	Peritectic  

Dy-Mg  	L = Mg24Dy5 + (Mg)  	90  	85  	95.17  	560  	Eutectic  

Er-Mg  	L + (Er) = Mg0.3Er0.7 ht  	29  	12  	17  	1255  	Peritectic  

Er-Mg  	Mg0.3Er0.7 ht = (Er) + Er2In  	30.5  	15  	49  	680  	Eutectoid  

Er-Mg  	L + Mg0.3Er0.7 ht = MgEr  	63  	42  	51.5  	930  	Peritectic  

Er-Mg  	L + MgEr = Mg2Er  	80  	52  	66.7  	670  	Peritectic  

Er-Mg  	L + Mg2Er = Mg24Er5  	86  	66.7  	83  	600  	Peritectic  

Er-Mg  	L = Mg24Er5 + (Mg)  	90  	84  	93.1  	570  	Eutectic  

Eu-Mg  	L = (Eu) + MgEu  	30.3  	0  	50  	449  	Eutectic  

Eu-Mg  	L + Mg2Eu = MgEu  	34.5  	66.7  	50  	463  	Peritectic  

Eu-Mg  	L = Mg2Eu  	 	66.7  	 	719  	Congruent  

Eu-Mg  	L + ? = Mg5.2Eu  	84  	 	83.3  	573  	Peritectic  

Eu-Mg  	L = Mg5.2Eu + Mg17Eu2  	85.8  	83.3  	89.5  	569  	Eutectic  

Eu-Mg  	L = Mg17Eu2  	 	89.5  	 	591  	Congruent  

Eu-Mg  	L = Mg17Eu2 + (Mg)  	94  	89.5  	100  	571  	Eutectic  

Fe-Mg  	L = (Mg) + (Fe) rt  	99.992  	99.99957  	 	649  	Eutectic  

Fe-Mg  	L + (Fe) ht + (Fe) rt  	99.925  	 	 	912  	unknown  

Ga-Mg  	L = (Ga) + Mg2Ga5  	0  	0  	28.6  	29.75  	Eutectic  

Ga-Mg  	L + MgGa2 = Mg2Ga5  	13.5  	33.3  	28.6  	202  	Peritectic  

Ga-Mg  	L = MgGa2  	 	33.3  	 	265  	Congruent  

Ga-Mg  	L = MgGa2 + MgGa  	34  	33.3  	50  	263  	Eutectic  

Ga-Mg  	L = MgGa  	 	50  	 	370  	Congruent  

Ga-Mg  	L = MgGa + Mg2Ga  	53  	50  	66.7  	365  	Eutectic  

Ga-Mg  	L + Mg5Ga2 = Mg2Ga  	65.5  	71.4  	66.7  	450  	Peritectic  

Ga-Mg  	L = Mg5Ga2  	 	71.4  	 	470  	Congruent  

Ga-Mg  	L = Mg5Ga2 + (Mg)  	81  	71.4  	97  	425  	Eutectic  

Gd-Mg  	(Gd) ht = (Gd) rt + MgGd  	27  	14.1  	50  	718  	Eutectoid  

Gd-Mg  	L + (Gd) ht = MgGd  	50.5  	36.5  	50  	867  	Peritectic  

Gd-Mg  	L + MgGd = Mg2Gd  	74  	50  	66.7  	755  	Peritectic  

Gd-Mg  	L + Mg2Gd = Mg3Gd  	80.5  	66.7  	75  	706  	Peritectic  

Gd-Mg  	L + Mg3Gd = Mg46Gd9  	84  	75  	83.3  	642  	Peritectic  

Gd-Mg  	L = Mg46Gd9 + (Mg)  	91.2  	83.3  	95.47  	548  	Eutectic  

Ge-Mg  	L = (Ge) + Mg2Ge  	35.7  	0  	66.7  	696.7  	Eutectic  

Ge-Mg  	L = Mg2Ge  	 	66.7  	 	1117.4  	Congruent  

Ge-Mg  	L = Mg2Ge + (Mg)  	98.95  	66.7  	100  	635.6  	Eutectic  

Hf-Mg  	L2 + (Hf) rt + (Mg)  	100  	0  	100  	650  	unknown  

Hg-Mg  	L = (Hg) lt + MgHg2  	0.5  	0  	33.3  	-41  	Eutectic  

Hg-Mg  	L + MgHg = MgHg2  	19  	50  	33.3  	170  	Peritectic  

Hg-Mg  	L = MgHg  	 	50  	 	627  	Congruent  

Hg-Mg  	L = MgHg + Mg5Hg3  	60  	50  	62.5  	560  	Eutectic  

Hg-Mg  	L = Mg5Hg3  	 	62.5  	 	562  	Congruent  

Hg-Mg  	L = Mg5Hg3 + Mg2Hg  	63.5  	62.5  	66.7  	555  	Eutectic  

Hg-Mg  	L = Mg2Hg  	 	66.7  	 	580  	Congruent  

Hg-Mg  	L + Mg2Hg = Mg5Hg2  	75  	66.7  	71.4  	519  	Peritectic  

Hg-Mg  	L + Mg5Hg2 = Mg3Hg  	76  	71.4  	75  	509  	Peritectic  

Hg-Mg  	L + Mg3Hg + (Mg)  	82.5  	75  	99  	448  	Eutectic  

Ho-Mg  	L + (Ho) = Mg0.3Ho0.7 ht  	32  	15  	18  	1170  	Peritectic  

Ho-Mg  	L + MgHo = Mg2Ho  	76  	57  	66.7  	695  	Peritectic  

Ho-Mg  	L + Mg2Ho = Mg24Ho5  	86  	66.7  	82.8  	600  	Peritectic  

Ho-Mg  	L = Mg24Ho5 + (Mg)  	90  	83.5  	95  	555  	Eutectic  

Ho-Mg  	Mg0.3Ho0.7 ht = (Ho) + MgHo  	29  	12  	47  	685  	Eutectoid  

Ho-Mg  	L + Mg0.3Ho0.7 ht = MgHo  	59  	43  	50  	845  	Peritectic  

In-Mg  	L + Mg0.1In0.9 = (In)  	3  	6.5  	5  	160  	Peritectic  

In-Mg  	Mg0.1In0.9 + MgIn rt = Mg1.2In2.8 rt  	30  	41.5  	30.5  	114  	Peritectoid  

In-Mg  	Mg0.1In0.9 = MgIn rt  	 	52.5  	 	340  	Maximum  

In-Mg  	Mg0.1In0.9 = MgIn rt + Mg2.8In1.2 ht  	61  	60.5  	61.7  	295  	Eutectoid  

In-Mg  	Mg2.8In1.2 ht = MgIn rt + Mg2In rt  	62.2  	61  	66  	275  	Eutectoid  

In-Mg  	Mg2.8In1.2 ht = Mg2In rt  	 	66  	 	296  	Maximum  

In-Mg  	Mg2In rt + Mg2.8In1.2 ht = Mg5In2 rt  	66  	72  	71.4  	210  	Peritectoid  

In-Mg  	Mg2.8In1.2 ht = Mg5In2 rt + Mg3In rt  	72  	71.4  	74  	200  	Eutectoid  

In-Mg  	Mg0.1In0.9 = Mg2.8In1.2 ht  	 	71.5  	 	360  	Maximum  

In-Mg  	Mg2.8In1.2 ht + Mg0.1In0.9 = Mg3In rt  	74  	75.7  	75.4  	340  	Peritectoid  

In-Mg  	Mg0.1In0.9 = Mg3In rt + (Mg)  	76.5  	75  	81  	334  	Eutectoid  

In-Mg  	L + (Mg) = Mg0.1In0.9  	74.5  	80  	76.8  	484  	Peritectic  

Ir-Mg  	L + ? = Mg3Ir  	78  	 	75  	1150  	Peritectic  

Ir-Mg  	L + Mg3Ir = Mg4Ir  	86  	75  	80  	1025  	Peritectic  

Ir-Mg  	L + Mg4Ir = Mg44Ir7  	89  	80  	86.3  	925  	Peritectic  

Ir-Mg  	L = Mg44Ir7 + (Mg)  	96.8  	89  	100  	615  	Eutectic  

K-Mg  	L1 + L2 + (Mg)  	1  	100  	100  	650  	unknown  

K-Mg  	L1 = (K) + (Mg)  	0  	0  	100  	63.2  	Eutectic  

La-Mg  	(La) ht2 = (La) ht1 + MgLa  	18  	9.4  	50  	546  	Eutectoid  

La-Mg  	L = (La) ht2 + MgLa  	35  	29  	50  	712  	Eutectic  

La-Mg  	L + Mg2La ht = MgLa  	49  	66.7  	50  	745  	Peritectic  

La-Mg  	L + Mg3La = Mg2La ht  	63  	75  	66.7  	775  	Peritectic  

La-Mg  	Mg2La ht = LaMg + Mg3La  	66.7  	50  	75  	725  	Eutectoid  

La-Mg  	L = Mg3La  	 	75  	 	798  	Congruent  

La-Mg  	L + Mg3La = Mg17La2  	91  	77  	89.5  	672  	Peritectic  

La-Mg  	L + Mg17La2 = Mg12La  	94  	89.5  	92  	650  	Peritectic  

La-Mg  	L = Mg12La + (Mg)  	97.7  	92.9  	100  	613  	Eutectic  

Li-Mg  	L = (Li) rt  	 	70  	 	592  	Congruent  

Li-Mg  	L = (Li) rt + (Mg)  	77  	75.5  	83  	588  	Eutectic  

Lu-Mg  	L + (Lu) + Mg0.3Lu0.7 ht  	8  	2  	4  	1600  	Peritectic  

Lu-Mg  	Mg0.3Lu0.7 ht = (Lu) + MgLu  	35  	11.5  	50  	593  	Eutectoid  

Lu-Mg  	L + Mg0.3Lu0.7 ht = MgLu  	83  	44  	50  	671  	Peritectic  

Lu-Mg  	L + MgLu = Mg2Lu  	84  	50  	66.7  	660  	Peritectic  

Lu-Mg  	L + Mg2Lu = Mg24Lu5  	96  	66.7  	82.8  	640  	Peritectic  

Lu-Mg  	L + Mg24Lu5 = Mg5Lu ht  	87  	82.8  	84  	620  	Peritectic  

Lu-Mg  	Mg5Lu ht = Mg24Lu5 + (Mg)  	84  	82.8  	91.2  	540  	Eutectoid  

Lu-Mg  	L = Mg5Lu ht + (Mg)  	87.8  	84  	91.2  	616  	Eutectic  

Mg-Mn  	(Mn) ht1 = L + (Mn) rt  	 	1.12  	 	700  	Catatectic  

Mg-Mn  	L + (Mn) rt = (Mg)  	0.9  	 	0.996  	653  	Peritectic  

Mg-Mo  	L1 + (Mg) + (Mo)  	0  	0  	100  	650  	unknown  

Mg-N  	L + (Mg) + Mg3N2  	0  	0  	40  	650  	unknown  

Mg-Na  	L1 = L2 + (Mg)  	2.1  	92.7  	0  	637  	Monotectic  

Mg-Na  	L2 = (Mg) + (Na) rt  	99.95  	0  	100  	99.7  	Eutectic  

Mg-Nb  	L1 = (Mg) + (Nb)  	0  	0  	100  	650  	unknown  

Mg-Nd  	L = (Mg) + Mg41Nd5  	7.5  	1  	10  	545  	Eutectic  

Mg-Nd  	L + Mg3Nd = Mg41Nd5  	8  	19.5  	11  	560  	Peritectic  

Mg-Nd  	L = Mg3Nd  	 	25  	 	780  	Congruent  

Mg-Nd  	L + Mg3Nd = Mg2Nd ht  	35  	25.8  	33.3  	755  	Peritectic  

Mg-Nd  	Mg2Nd ht = Mg3Nd + MgNd  	33.3  	25.8  	47  	660  	Eutectoid  

Mg-Nd  	L = Mg2Nd ht + MgNd rt  	35.5  	33.3  	46.7  	750  	Eutectic  

Mg-Nd  	L = MgNd rt  	 	49.5  	 	800  	Congruent  

Mg-Nd  	L = MgNd rt + (Nd) ht  	57.5  	50  	66  	775  	Eutectic  

Mg-Nd  	(Nd) ht = MgNd rt + (Nd) rt  	83  	50.7  	91.8  	545  	Eutectoid  

Mg-Ni  	L = (Mg) + Mg2Ni  	11.3  	0  	33.3  	506  	Eutectic  

Mg-Ni  	L + MgNi2 = Mg2Ni  	29  	66.2  	33.3  	760  	Peritectic  

Mg-Ni  	L = MgNi2  	 	66.7  	 	1147  	Congruent  

Mg-Ni  	L = MgNi2 + (Ni)  	80.3  	67.3  	100  	1097  	Eutectic  

Mg-O  	L + (Mg) + MgO  	0  	0  	50  	650  	unknown  

Mg-Pb  	L = (Mg) + Mg2Pb  	19.1  	7.75  	33.3  	466.2  	Eutectic  

Mg-Pb  	L = Mg2Pb  	 	33.3  	 	549.5  	Congruent  

Mg-Pb  	L = Mg2Pb + (Pb)  	83  	33.3  	94  	248.7  	Eutectic  

Mg-Pd  	L = (Mg) + Mg8.5Pd1.4  	7.8  	0  	12.7  	540  	Eutectic  

Mg-Pd  	L + Mg4Pd = Mg8.5Pd1.4  	12.5  	20  	14.5  	700  	Peritectic  

Mg-Pd  	L + Mg3Pd = Mg4Pd  	16.5  	23.6  	20  	790  	Peritectic  

Mg-Pd  	L + Mg0.9Pd1.1 = Mg3Pd  	22.5  	55  	25  	1130  	Peritectic  

Mg-Pd  	Mg3Pd + MgPd rt = Mg5Pd2 rt  	25  	46.85  	28.6  	450  	Peritectoid  

Mg-Pd  	Mg3Pd + Mg0.9Pd1.1 = MgPd rt  	25  	55  	50  	700  	Peritectoid  

Mg-Pd  	L = Mg0.9Pd1.1  	 	55  	 	1350  	Congruent  

Mg-Pd  	L = Mg0.9Pd1.1 + (Pd)  	63.7  	55  	75  	1280  	Eutectic  

Mg-Pr  	L = (Mg) + Mg12Pr  	5  	0  	7.7  	560  	Eutectic  

Mg-Pr  	L + Mg41Pr5 = Mg12Pr  	7  	10  	7.7  	565  	Peritectic  

Mg-Pr  	L + Mg3Pr = Mg41Pr5  	8.5  	18  	11  	575  	Peritectic  

Mg-Pr  	L = Mg3Pr  	 	25  	 	790  	Congruent  

Mg-Pr  	L + Mg3Pr = Mg2Pr ht  	38  	25  	33.3  	740  	Peritectic  

Mg-Pr  	Mg2Pr ht = Mg3Pr + MgPr rt  	33.3  	25  	48  	670  	Eutectoid  

Mg-Pr  	L = Mg2Pr ht + MgPr rt  	40.5  	33.3  	46  	725  	Eutectic  

Mg-Pr  	L = MgPr rt  	 	50  	 	765  	Congruent  

Mg-Pr  	L = MgPr rt + (Pr) ht  	60  	53  	68  	735  	Eutectic  

Mg-Pr  	(Pr) ht = MgPr rt + (Pr) rt  	80.5  	51  	89  	510  	Eutectoid  

Mg-Pu  	(Mg) + (Pu) ht5 + (Pu) ht4  	2.3  	100  	100  	483  	unknown  

Mg-Pu  	(Mg) + (Pu) ht4 + (Pu) ht3  	2.1  	100  	100  	463  	unknown  

Mg-Pu  	(Mg) + (Pu) ht3 = Mg0.86Pu0.14 rt  	1.9  	100  	14.3  	440  	Peritectoid  

Mg-Pu  	Mg0.86Pu0.14 rt + (Pu) ht3 = Mg4Pu rt  	14.3  	100  	20  	410  	Peritectoid  

Mg-Pu  	Mg4Pu rt + (Pu) ht3 + (Pu) ht2  	20  	100  	100  	320  	unknown  

Mg-Pu  	Mg4Pu rt + (Pu) ht2 = Mg2Pu rt  	20  	100  	33.3  	225  	Peritectoid  

Mg-Pu  	Mg2Pu rt + (Pu) ht2 + (Pu) ht1  	33.3  	100  	100  	215  	unknown  

Mg-Pu  	Mg2Pu rt + (Pu) ht1 + (Pu) rt  	33.3  	100  	100  	125  	unknown  

Mg-Pu  	L1 + L2 + (Pu) ht5  	8  	100  	100  	640  	unknown  

Mg-Pu  	L1 = (Mg) + (Pu) ht5  	6  	4  	100  	560  	Eutectic  

Mg-Rb  	L1 + L2 + (Mg)  	0  	98.6  	0  	650  	unknown  

Mg-Rb  	L2 + (Mg) + (Rb)  	100  	0  	100  	39.48  	unknown  

Mg-Sb  	L = (Mg) + Mg3Sb2 rt  	11.5  	0  	38.5  	629  	Eutectic  

Mg-Sb  	L = Mg3Sb2 ht  	 	40  	 	1245  	Congruent  

Mg-Sb  	Mg3Sb2 ht = L + Mg3Sb2 rt  	39.5  	33.3  	39.5  	894  	Catatectic  

Mg-Sb  	L + Mg3Sb2 ht = Mg3Sb2 rt  	45.6  	40  	40  	930  	Peritectic  

Mg-Sb  	L = Mg3Sb2 rt + (Sb)  	86  	40  	100  	579  	Eutectic  

Mg-Sc  	L + (Sc) ht = (Mg)  	8.67  	18.57  	15  	710  	Peritectic  

Mg-Sc  	(Sc) ht = (Mg) + MgSc rt  	26  	11  	33.5  	480  	Eutectoid  

Mg-Sc  	(Sc) ht + (Sc) rt = MgSc rt  	29  	93  	42  	520  	Peritectoid  

Mg-Si  	L = (Mg) + Mg2Si  	1.16  	0  	33.3  	637.6  	Eutectic  

Mg-Si  	L = Mg2Si  	 	33.3  	 	1085  	Congruent  

Mg-Si  	L = Mg2Si + (Si)  	53  	33.3  	100  	945.6  	Eutectic  

Mg-Sm  	L = (Mg) + Mg41Sm5  	8  	1  	10.5  	530  	Eutectic  

Mg-Sm  	L + Mg47Sm9 = Mh41Sm5  	8.5  	10.5  	16  	540  	Peritectic  

Mg-Sm  	L + Mg3Sm = Mg47Sm9  	10.5  	24.5  	16.5  	565  	Peritectic  

Mg-Sm  	L + Mg2Sm = Mg3Sm  	22  	32.5  	25  	700  	Peritectic  

Mg-Sm  	L = Mg2Sm  	 	33.3  	 	750  	Congruent  

Mg-Sm  	L = Mg2Sm + MgSm  	35.5  	33.8  	49.5  	735  	Eutectic  

Mg-Sm  	L = MgSm  	 	50  	 	800  	Congruent  

Mg-Sm  	L = MgSm + (Sm) ht2  	55  	50.5  	66  	785  	Eutectic  

Mg-Sm  	(Sm) ht2 = MgSm + ?  	80  	50.5  	 	580  	Eutectoid  

Mg-Sn  	L = (Mg) + Mg2Sn  	10.7  	3.35  	33.3  	561.2  	Eutectic  

Mg-Sn  	L = Mg2Sn  	 	33.3  	 	770.5  	Congruent  

Mg-Sn  	L = Mg2Sn + (Sn) rt  	90.4  	33.3  	100  	203.5  	Eutectic  

Mg-Sr  	L = (Mg) + Sr2Mg17  	6  	0  	10.5  	587  	Eutectic  

Mg-Sr  	L = Sr2Mg17  	 	10.5  	 	606  	Congruent  

Mg-Sr  	L + SrMg2 = Sr6Mg23  	19  	33.3  	20.7  	603  	Peritectic  

Mg-Sr  	L = Mg17Sr2 + Sr9Mg38 rt  	15  	10.5  	19.1  	591  	Eutectic  

Mg-Sr  	L + Sr6Mg23 = Sr9Mg38 rt  	18  	20.7  	19.1  	599  	Peritectic  

Mg-Sr  	L + (Sr) ht = (Sr) rt  	82.5  	100  	100  	556.5  	Peritectic  

Mg-Sr  	L = SrMg2  	 	33.3  	 	680  	Congruent  

Mg-Sr  	L = SrMg2 + (Sr) rt  	70  	33.3  	100  	426  	Eutectic  

Mg-Tb  	L = (Mg) + Mg5Tb  	9.5  	0  	16  	530  	Eutectic  

Mg-Tb  	L + Mg24Tb5 = Mg5Tb  	11  	17  	16  	550  	Peritectic  

Mg-Tb  	L + Mg3Tb = Mg24Tb5  	11.5  	22  	17  	555  	Peritectic  

Mg-Tb  	L + Mg2Tb = Mg3Tb  	15  	32  	25  	605  	Peritectic  

Mg-Tb  	L + MgTb = Mg2Tb  	27  	46  	33  	720  	Peritectic  

Mg-Tb  	L + (Tb) ht = MgTb  	47  	62  	50  	855  	Peritectic  

Mg-Tb  	(Tb) ht = MgTb + (Tb) rt  	72  	52  	88  	670  	Eutectoid  

Mg-Th  	L = (Mg) + Mg23Th6  	6.8  	0.52  	20.7  	582  	Eutectic  

Mg-Th  	L + Mg2Th ht = Mg23Th6  	10.6  	33.3  	20.7  	772  	Peritectic  

Mg-Th  	L + (Th) rt = Mg2Th ht  	12  	100  	33.3  	812  	Peritectic  

Mg-Th  	Mg2Th ht = Mg2Th rt  	 	33.3  	 	750  	Polymorphic  

Mg-Th  	L + (Th) ht + (Th) rt  	31  	100  	100  	1360  	unknown  

Mg-Ti  	(Ti) ht = L + (Ti) rt  	97.5  	0  	98.4  	865  	Monotectic  

Mg-Ti  	L + (Ti) rt = (Mg)  	0  	0  	98.4  	651  	Peritectic  

Mg-Tl  	L = (Mg) + Mg5Tl2  	25  	15.4  	28.6  	405.3  	Eutectic  

Mg-Tl  	L = Mg5Tl2  	 	28.6  	 	413  	Congruent  

Mg-Tl  	L + Mg5Tl2 = Mg2Tl  	34  	28.6  	33.3  	393  	Peritectic  

Mg-Tl  	L = Mg2Tl + MgTl  	42.5  	33.3  	50  	353  	Eutectic  

Mg-Tl  	L = MgTl  	 	50  	 	358  	Congruent  

Mg-Tl  	L = MgTl + (Tl) ht  	80  	50  	95.5  	202  	Eutectic  

Mg-Tl  	(Tl) ht = MgTl + (Tl) rt  	95  	50  	97  	160  	Eutectoid  

Mg-Tm  	L = (Mg) + Mg24Tm5  	11  	6  	16.5  	575  	Eutectic  

Mg-Tm  	L + Mg2Tm = Mg25Tm5  	13  	32.5  	17.2  	590  	Peritectic  

Mg-Tm  	L + MgTm = Mg2Tm  	18  	42  	33.3  	630  	Peritectic  

Mg-Tm  	L + Mg0.3Tm0.7 ht = MgTm  	31  	58  	50  	760  	Peritectic  

Mg-Tm  	L + (Tm) = Mg0.3Tm0.7 ht  	68  	88  	82  	1200  	Peritectic  

Mg-Tm  	Mg0.3Tm0.7 ht = MgTm + (Tm)  	70  	51  	87  	670  	Eutectoid  

Mg-U  	L1 + L2 + (U) ht2  	0  	100  	100  	1135  	unknown  

Mg-U  	L1 + (U) ht2 + (U) ht1  	0  	100  	100  	776  	unknown  

Mg-U  	L1 + (U) ht1 + (U) rt  	0  	100  	100  	668  	unknown  

Mg-U  	L1 + (Mg) + (U) rt  	0  	0  	100  	650  	unknown  

Mg-V  	L1 + (Mg) + (V)  	0  	0  	100  	650  	unknown  

Mg-Y  	L = (Mg) + Mg24Y5  	8.1  	3.4  	13.3  	467.4  	Eutectic  

Mg-Y  	L + Mg2Y = Mg24Y5  	14.3  	33.3  	16.4  	624.8  	Peritectic  

Mg-Y  	L + MgY = Mg2Y  	25.9  	46  	33.3  	782.3  	Peritectic  

Mg-Y  	L + (Y) ht = MgY  	41.5  	61.8  	48.5  	934.5  	Peritectic  

Mg-Y  	(Y) ht = MgY + (Y) rt  	72  	49.7  	83.4  	774.8  	Eutectoid  

Mg-Yb  	L = Mg2Yb + (Yb) ht  	68.5  	36.2  	91.7  	496  	Eutectic  

Mg-Yb  	(Yb) ht = Mg2Yb + (Yb) rt  	92  	36  	96.1  	447  	Eutectoid  

Mg-Yb  	L = (Mg) + Mg2Yb  	10.7  	1.2  	29.3  	509  	Eutectic  

Mg-Yb  	L = Mg2Yb  	 	33.3  	 	715  	Congruent  

Mg-Zn  	L + (Mg) =Mg51Zn20 ht  	29.5  	3  	28.1  	341  	Peritectic  

Mg-Zn  	Mg51Zn20 ht = (Mg) + MgZn  	28.1  	3  	51.4  	325  	Eutectoid  

Mg-Zn  	L = Mg51Zn20 ht + MgZn  	29.6  	28.1  	51.4  	340.9  	Eutectic  

Mg-Zn  	L + Mg4Zn7 = MgZn  	29.8  	60  	51.4  	347  	Peritectic  

Mg-Zn  	L + MgZn2 = Mg4Zn7  	35  	66.7  	60  	416  	Peritectic  

Mg-Zn  	L = MgZn2  	 	66.7  	 	590  	Congruent  

Mg-Zn  	L + MgZn2 = Mg2Zn11  	90  	66.7  	84.6  	381  	Peritectic  

Mg-Zn  	L = Mg2Zn11 + (Zn)  	92  	84.6  	100  	364  	Eutectic  

Mg-Zr  	L + (Zr) ht = (Zr) rt  	0.2  	 	 	864  	Peritectic  

Mg-Zr  	L + (Zr) rt = (Mg)  	0.161  	 	1.042  	653.6  	Peritectic  



Found: 305 reactions

Return to Contents 



ASM Alloy Phase Diagrams Center, P. Villars, editor-in-chief; H. Okamoto and K. Cenzual, section editors;

http://www1.asminternational.org/AsmEnterprise/APD, ASM International, Materials Park, OH, USA, 2006-2015

© ASM International 2015. All Rights Reserved. Version 1.0.5.0



 	Alloy Phase Diagram Database™	Element 1: Element 2: Element 3:  

HomeExplorerSearchToolsHelp

 

Special Points Table



Return to Contents



Chemical System	Reaction	%A	%B	%C	Temperature, °C  	Reaction type 

Ag-Mn  	L2 = L1 + (Mn) ht3  	94.8  	52.4  	98.8  	1207  	Monotectic  

Ag-Mn  	(Mn) ht3 = L1 + (Mn) ht2  	99  	46.3  	99.3  	1128  	Catatectic  

Ag-Mn  	(Mn) ht2 = L1 + (Mn) ht1  	99.4  	42.6  	99.5  	1069  	Catatectic  

Ag-Mn  	L1 + (Mn) ht1 = (Ag)  	38  	99.6  	43.6  	989  	Peritectic  

Ag-Mn  	(Mn) ht1 = (Ag) + (Mn) rt  	100  	30.9  	100  	724  	Eutectoid  

Al-Mn  	L = (Al) + MnAl6  	1  	0.62  	14.2  	658  	Eutectic  

Al-Mn  	L + Mn55Al225.5 = MnAl6  	2.4  	19  	14.2  	705  	Peritectic  

Al-Mn  	MnAl6 + Mn55Al225.5 = Mn53.3Al230.2  	14.2  	19  	18  	690  	Peritectoid  

Al-Mn  	L + Mn10Al29 ht = Mn55Al225.5  	15.2  	25  	20.8  	923  	Peritectic  

Al-Mn  	L + Mn3Al7 ht = Mn10Al29 ht  	23.2  	30  	28.3  	1002  	Peritectic  

Al-Mn  	Mn10Al29 ht + Mn55Al225.5 = Mn3.75Al11 rt  	25.75  	20.8  	27  	910  	Peritectoid  

Al-Mn  	Mn10Al29 ht = Mn3.75Al11 rt  	 	27  	 	916  	Maximum  

Al-Mn  	Mn10Al29 ht = Mn3.75Al11 rt + Mn11Al15 rt  	28.2  	27  	31.8  	895  	Eutectoid  

Al-Mn  	L + Mn0.45Al0.55 ht = Mn3Al7 ht  	28.3  	34.5  	33.6  	1048  	Peritectic  

Al-Mn  	Mn3Al7 ht = Al11Mn4(HT) + Mn11Al15 rt  	31  	28.7  	31.4  	957  	Eutectoid  

Al-Mn  	Mn3Al7 ht + Mn0.45Al0.55 ht = Mn11Al15 rt  	38.2  	40  	38.8  	1191  	Peritectoid  

Al-Mn  	L = (Mn) ht3  	 	80.3  	 	1315  	Congruent  

Al-Mn  	(Mn) ht2 = (Mn) ht1  	 	94  	 	1055  	Minimum  

Al-Mn  	L + Mn0.55Al0.45 ht = Mn0.45Al0.55 ht  	43  	5302  	50.6  	1165  	Peritectic  

Al-Mn  	Mn0.45Al0.55 ht = Mn11Al15 rt + (Mn) ht1  	49.5  	47  	59.5  	840  	Eutectoid  

Al-Mn  	Mn0.55Al0.45 ht = Mn0.45Al0.55 ht + (Mn) ht1  	54  	51.3  	60  	870  	Eutectoid  

Al-Mn  	L + (Mn) ht3 = Mn0.55Al0.45 ht  	59  	63  	60  	1260  	Peritectic  

Al-Mn  	(Mn) ht3 = Mn0.55Al0.45 ht + (Mn) ht1  	61.5  	58  	65  	970  	Eutectoid  

Al-Mn  	(Mn) ht3 + (Mn) ht2 = (Mn) ht1  	87.9  	90.9  	90  	1071  	Peritectoid  

As-Mn  	L = MnAs ht2  	 	50  	 	935  	Congruent  

As-Mn  	MnAs ht2 = MnAs rt  	 	50  	 	125  	Polymorphic  

As-Mn  	MnAs ht1 = MnAs rt  	 	50  	 	40  	Polymorphic  

As-Mn  	L = MnAs ht2 + Mn2.9As2 ht2  	57  	50  	60  	870  	Eutectic  

As-Mn  	MnAs ht2 + Mn3As2 rt = Mn4As3 rt  	50  	59.5  	57.1  	650  	Peritectoid  

As-Mn  	L + AsMn2 = Mn2.9As2 ht2  	58  	66.7  	60  	880  	Peritectic  

As-Mn  	Mn2.9As2 ht2 = MnAs ht2 + Mn3As2 rt  	59.5  	50  	59.5  	750  	Eutectoid  

As-Mn  	L = Mn2As  	 	66.7  	 	1029  	Congruent  

As-Mn  	L = ? + (Mn) ht1  	82  	 	95  	930  	Eutectic  

As-Mn  	Mn2.9As2 ht2 + Mn2As = Mn3As2 rt  	60.5  	66.7  	60.5  	775  	Peritectoid  

As-Mn  	(Mn) ht3 = L + (Mn) ht2  	99  	95  	100  	1130  	Eutectoid  

As-Mn  	L + (Mn) ht2 = (Mn) ht1  	93.5  	100  	99  	1110  	Peritectic
