Repository: avinash2692/material_genome

File: melting_points copy.txt (part 20 of 42)
Chemical System	Reaction	%A	%B	%C	Temperature, °C  	Reaction type  
As-Mn  	(Mn) ht1 = Mn3As + (Mn) rt  	99  	75  	100  	700  	Eutectoid  

Au-Mn  	L = (Au) + AuMn ht  	31.2  	31  	33.4  	960  	Eutectic  

Au-Mn  	(Au) + Au78Mn22 APSsq rt = Au4Mn rt  	19.3  	21.2  	20  	450  	Peritectoid  

Au-Mn  	(Au) + Au31Mn9 = Au78Mn22 APSsq rt  	21  	22.5  	22  	525  	Peritectoid  

Au-Mn  	(Au) + Au3Mn rt = Au0.76Mn0.24 rt  	23.53  	25  	23.53  	625  	unknown  

Au-Mn  	(Au) = Au3Mn rt  	 	25  	 	650  	Congruent  

Au-Mn  	(Au) + Au3Mn rt = Au11Mn4  	26.7  	25  	26.67  	630  	Peritectoid  

Au-Mn  	(Au) = Au11Mn4 + Au2Mn  	27.7  	26.67  	33.3  	620  	Eutectoid  

Au-Mn  	Au11Mn4 + Au2Mn rt = Au5Mn2 rt  	26.67  	33.3  	28.57  	500  	Peritectoid  

Au-Mn  	L = AuMn ht  	 	50  	 	1260  	Congruent  

Au-Mn  	L = AuMn ht + (Mn) ht2  	72  	69.2  	75  	1095  	Eutectic  

Au-Mn  	(Au) + AuMn ht = Au2Mn rt  	29.9  	34.9  	33.33  	740  	Peritectoid  

Au-Mn  	AuMn ht + (Mn) ht2 = AuMn2 rt  	65  	79  	66.7  	680  	Peritectoid  

Au-Mn  	(Mn) ht2 = AuMn2 rt + (Mn) rt  	80  	66.7  	99  	660  	Eutectoid  

Au-Mn  	L + (Mn) ht3 = (Mn) ht2  	96  	99.5  	96.5  	1205  	Peritectic  

Au-Mn  	(Mn) ht2 + (Mn) ht1 = (Mn) rt  	86  	100  	99.5  	760  	Peritectoid  

Ba-Mn  	L1 = (Ba) + (Mn) rt  	1.2  	0  	100  	695  	Eutectic  

Ba-Mn  	L2 = L1 + (Mn) ht3  	99.75  	6.5  	100  	1240  	Monotectic  

Ba-Mn  	L1 + (Mn) ht3 + (Mn) ht2  	5  	100  	100  	1143  	unknown  

Ba-Mn  	L1 + (Mn) ht2 + (Mn) ht1  	4.5  	100  	100  	1079  	unknown  

Ba-Mn  	L1 + (Mn) ht1 + (Mn) rt  	1.5  	100  	100  	710  	unknown  

Bi-Mn  	L = (Bi) + MnBi rt  	2.2  	0  	50  	262  	Eutectic  

Bi-Mn  	L2 = L1 + (Mn) ht3  	100  	53.5  	100  	1235  	Monotectic  

Bi-Mn  	L + Mn1.08Bi ht = MnBi rt  	10  	51.9  	50  	355  	Peritectic  

Bi-Mn  	L + (Mn) rt = Mn1.08Bi ht  	18  	100  	51.9  	446  	Peritectic  

Bi-Mn  	Mn1.08Bi ht = MnBi rt + (Mn) rt  	51.9  	50  	100  	340  	Eutectoid  

Bi-Mn  	L1 + (Mn) ht3 + (Mn) ht2  	52  	100  	100  	1138  	unknown  

Bi-Mn  	L1 + (Mn) ht2 + (Mn) ht1  	50.5  	100  	100  	1100  	unknown  

Bi-Mn  	L1 + (Mn) ht1 + (Mn) rt  	42  	100  	100  	727  	unknown  

B-Mn  	(B) rhom1 + MnB2 ht = MnB4 rt  	2  	33.3  	20  	1380  	Peritectoid  

B-Mn  	L = (B) rhom1 + MnB2 ht  	20  	4.5  	33.3  	1800  	Eutectic  

B-Mn  	L = MnB2 ht  	 	33.3  	 	1990  	Congruent  

B-Mn  	MnB2 ht = MnB4 rt + Mn3B4  	33.3  	20  	42.9  	1075  	Eutectoid  

B-Mn  	L = MnB2 ht + Mn3B4  	40.5  	33.3  	1  	42.9  	Eutectic  

B-Mn  	L + MnB ht = Mn3B4  	42  	50  	42.9  	1750  	Peritectic  

B-Mn  	L = MnB ht  	 	50  	 	1890  	Congruent  

B-Mn  	MnB ht = MnB rt  	 	50  	 	1050  	Polymorphic  

B-Mn  	L = MnB ht + Mn2B ht  	63  	50  	66  	1510  	Eutectic  

B-Mn  	L = Mn2B ht  	 	66  	 	1580  	Congruent  

B-Mn  	L + Mn2B ht = Mn2B tet  	82  	66  	68  	1285  	Peritectic  

B-Mn  	L = Mn2B tet + (Mn) ht3  	85.7  	68  	99  	1211  	Eutectic  

B-Mn  	Mn2B tet + (Mn) ht3 = (Mn) ht2  	68  	99  	98.5  	1142  	Peritectoid  

B-Mn  	(Mn) ht2 = Mn2B tet + (Mn) ht1  	98.5  	68  	99  	1095  	Eutectoid  

B-Mn  	(Mn) ht1 = Mn2B tet + (Mn) rt  	99  	68  	99.5  	705  	Eutectoid  

Ca-Mn  	L2 = L1 + (Mn) ht3  	99.28  	2  	99.5  	1240  	Monotectic  

Ca-Mn  	L1 + (Mn) ht3 + (Mn) ht2  	2  	100  	100  	1143  	unknown  

Ca-Mn  	L1 = (Ca) ht + (Mn) ht1  	1  	0  	100  	830  	Eutectic  

Ca-Mn  	L1 + (Mn) ht2 + (Mn) ht1  	1.5  	100  	100  	1079  	unknown  

Ca-Mn  	(Ca) ht + (Mn) ht1 + (Mn) rt  	0  	100  	100  	710  	unknown  

Cd-Mn  	L = (Cd) + (Mn) rt  	0.06  	0.049  	 	320.1  	Eutectic  

C-Mn  	L + (Mn) ht3 = (Mn) ht2  	99  	99.9  	98.7  	1231  	Eutectic  

C-Mn  	(Mn) ht1 + (Mn) ht2 = (Mn) rt  	95.7  	99.5  	97  	818  	Peritectoid  

C-Mn  	L + Mn0.8C0.2 = (Mn) ht2  	89  	86.5  	89  	1243  	Peritectic  

C-Mn  	Mn0.8C0.2 = (Mn) ht2 + Mn23C6  	83.7  	87  	79.3  	990  	Eutectoid  

C-Mn  	(Mn) ht2 = (Mn) rt + Mn23C6  	91.3  	93.5  	79.3  	770  	Eutectoid  

C-Mn  	Mn0.8C0.2 = Mn23C6  	 	79.3  	 	1035  	Maximum  

C-Mn  	Mn3C = Mn23C6 + Mn5C2  	75  	78.3  	71.4  	971  	Eutectoid  

C-Mn  	Mn5C2 = Mn23C6 + Mn7C3  	71.4  	79.3  	70  	428  	Eutectoid  

C-Mn  	L + ? = Mn7C3  	73.3  	 	70  	1333  	Peritectic  

C-Mn  	Mn0.8C0.2 = Mn23C6 + MnC3  	78.5  	79.3  	75  	1034  	Eutectoid  

C-Mn  	Mn0.8C0.2 + Mn5C2 = Mn3C  	78  	71.4  	75  	1052  	Peritectoid  

C-Mn  	Mn0.8C0.2 + Mn7C3 = Mn5C2  	76.5  	70  	71.4  	1171  	Peritectoid  

C-Mn  	L + Mn7C3 = Mn0.8C0.2  	76.5  	70  	75.5  	1308  	Peritectic  

Co-Mn  	L = (Co) ht + (Mn) ht1  	62  	59  	62  	1161  	Eutectic  

Co-Mn  	(Co) ht + (Mn) ht1 = MnCo rt  	48  	52  	50  	545  	Peritectoid  

Co-Mn  	L + (Mn) ht3 = (Mn) ht1  	90.5  	91.5  	90  	1180  	Peritectic  

Co-Mn  	(Mn) ht3 + (Mn) ht1 = (Mn) ht2  	96  	95.5  	96  	1140  	Peritectoid  

Cr-Mn  	(Cr) + CrMn3 ht1 = Cr2Mn3 ht  	54  	75  	65.3  	926  	Peritectoid  

Cr-Mn  	Cr2Mn3 ht = Cr2Mn3 rt  	 	60.2 - 65.3  	 	600  	Polymorphic  

Cr-Mn  	L + (Cr) = CrMn3 ht2  	81  	71.4  	73  	1312  	Peritectic  

Cr-Mn  	CrMn3 ht1 = CrMn3 rt  	 	75 - 79  	 	800  	Polymorphic  

Cr-Mn  	CrMn3 ht2 = (Cr) + CrMn3 ht1  	73.5  	69  	75  	999  	Eutectoid  

Cr-Mn  	CrMn3 ht2 + (Mn) ht2 = CrMn3 ht1  	78  	93.2  	79  	1010  	Peritectoid  

Cr-Mn  	L + CrMn3 ht2 = (Mn) ht3  	89  	77  	85  	1278  	Peritectic  

Cr-Mn  	(Mn) ht3 = CrMn3 ht2 + (Mn) ht2  	85.5  	78  	93  	1020  	Eutectoid  

Cr-Mn  	(Mn) ht2 = CrMn3 ht1 + (Mn) ht1  	93.5  	79  	97  	1000  	Eutectoid  

Cr-Mn  	CrMn3 ht1 + (Mn) ht1 = (Mn) rt  	79  	94  	91  	900  	Peritectoid  

Cu-Mn  	L = (Cu,Mn ht2)  	 	38  	 	875  	Minimum  

Cu-Mn  	(Mn) ht3 = L + (Cu,Mn ht2)  	87.5  	76  	88.5  	1100  	Catatectic  

Cu-Mn  	(Cu,Mn ht2) + (Mn) ht1 + (Mn) rt  	78.5  	99.5  	99.5  	727  	unknown  

Dy-Mn  	L + (Dy) ht + (Dy) rt  	2  	0  	0  	1384  	unknown  

Dy-Mn  	L = (Dy) rt + DyMn2  	28.7  	0  	66.7  	855  	Eutectic  

Dy-Mn  	L + Dy6Mn23 = DyMn2  	37  	79.3  	66.7  	930  	Peritectic  

Dy-Mn  	L + DyMn12 = Dy6Mn23  	57  	92.3  	79.3  	1035  	Peritectic  

Dy-Mn  	L + (Mn) ht1 = DyMn12  	85  	99  	92.3  	1075  	Peritectic  

Dy-Mn  	(Mn) ht3 = L + (Mn) ht2  	98.5  	88  	99  	1120  	Catatectic  

Dy-Mn  	(Mn) ht2 = L + (Mn) ht1  	99  	84  	99  	4075  	Catatectic  

Dy-Mn  	(Mn) ht1 = DyMn12 + (Mn) rt  	99.5  	92.3  	99.5  	710  	Eutectoid  

Er-Mn  	L = (Er) + ErMn2  	27.5  	0  	66.7  	940  	Eutectic  

Er-Mn  	L + Er6Mn23 = ErMn2  	36  	79.3  	66.7  	990  	Peritectic  

Er-Mn  	L + ErMn12 = Er6Mn23  	77  	92.3  	79.3  	1115  	Peritectic  

Er-Mn  	L + (Mn) ht3 = ErMn12  	90  	98.5  	92.3  	1210  	Peritectic  

Er-Mn  	(Mn) ht3 = ErMn12 + (Mn) ht2  	99  	92.3  	99.5  	1120  	Eutectoid  

Er-Mn  	(Mn) ht2 = ErMn12 + (Mn) ht1  	99.5  	92.3  	99.5  	1090  	Eutectoid  

Er-Mn  	ErMn12 + (Mn) ht1 + (Mn) rt  	92.3  	100  	100  	727  	unknown  

Eu-Mn  	L2 = L1 + (Mn) ht3  	96  	4  	97  	1240  	Monotectic  

Eu-Mn  	L1 + (Mn) ht3 + (Mn) ht2  	3.5  	98  	98  	1138  	unknown  

Eu-Mn  	L1 + (Mn) ht2 + (Mn) ht1  	3  	98.5  	98.5  	1100  	unknown  

Eu-Mn  	L1 = (Eu) + (Mn) ht1  	1  	0  	99  	820  	Eutectic  

Eu-Mn  	(Eu) + (Mn) ht1 + (Mn) rt  	0  	99.5  	99.5  	727  	unknown  

Fe-Mn  	(Fe ht,Mn ht2) = (Mn) ht1  	 	87  	 	1155  	Maximum  

Fe-Mn  	L + (Fe) rt = (Fe ht,Mn ht2)  	12.89  	10.05  	10.18  	1473  	Peritectic  

Fe-Mn  	L = (Fe ht,Mn ht2) + (Mn) ht3  	91  	90.27  	91.15  	1235  	Eutectic  

Fe-Mn  	(Mn) ht1 = (Fe ht,Mn ht2) + (Mn) rt  	70.12  	58.97  	70.3  	700  	Eutectoid  

Ga-Mn  	L + (Ga) + MnGa6  	0  	0  	14.3  	29.7741  	unknown  

Ga-Mn  	L + Mn1.25Ga3.75 = MnGa6  	2  	20  	14.3  	340  	Peritectic  

Ga-Mn  	L + Mn3Ga5 = Mn1.25Ga3.75  	7.5  	37.5  	20  	515  	Peritectic  

Ga-Mn  	Ga4Mn + Mn3Ga5 = Mn2Ga5 rt  	20  	37.5  	28.6  	490  	Peritectoid  

Ga-Mn  	L + Mn5Ga7 ht = Mn3Ga5  	16.5  	41.7  	37.5  	600  	Peritectic  

Ga-Mn  	L + GaMn = Mn5Ga7 ht  	21  	45.5  	41.7  	620  	Peritectic  

Ga-Mn  	Mn5Ga7 ht = Mn5Ga7 rt  	 	41.7  	 	540  	Polymorphic  

Ga-Mn  	L + Mn8Ga5 ht = Mn9Ga11 rt  	35  	52  	47  	720  	Peritectic  

Ga-Mn  	L + Mn0.7Ga0.3 ht = Mn14Ga12 ht  	57  	64  	61  	880  	Peritectic  

Ga-Mn  	Mn8Ga5 ht = Mn9Ga11 rt + Mn1.2Mn0.8 rt  	54.5  	52  	55  	560  	Eutectoid  

Ga-Mn  	Mn8Ga5 ht = Mn1.2Mn0.8 rt  	 	57.5  	 	650  	Maximum  

Ga-Mn  	Mn8Ga5 ht + Mn0.7Ga0.3 ht = Mn0.6Ga0.4 ht  	62  	66  	64.5  	750  	Peritectoid  

Ga-Mn  	L + (Mn) ht2 = Mn0.7Ga0.3 ht  	64.5  	73  	68.5  	990  	Peritectic  

Ga-Mn  	Mn0.7Ga0.3 ht = Mn0.6Ga0.4 ht + (Mn) ht1  	73.5  	71.5  	83.5  	530  	Eutectoid  

Ga-Mn  	(Mn) ht2 = Mn0.7Ga0.3 ht + (Mn) ht1  	79.5  	76  	88  	650  	Eutectoid  

Ga-Mn  	L + (Mn) ht3 = (Mn) ht2  	85  	95  	88  	1180  	Peritectic  

Gd-Mn  	L + (Gd) ht + (Gd) rt  	10  	0  	0  	1235  	unknown  

Gd-Mn  	L = (Gd) rt + GdMn2  	35.3  	0  	66  	830  	Eutectic  

Gd-Mn  	L + Gd6Mn23 = GdMn2  	52  	79.3  	66.7  	950  	Peritectic  

Gd-Mn  	L + Gd6Mn23 + GdMn12  	79.3  	79.3  	92.3  	1050  	unknown  

Gd-Mn  	L + (Mn) ht1 = GdMn12  	89  	99  	92.3  	1080  	Peritectic  

Gd-Mn  	(Mn) ht3 = L + (Mn) ht2  	98  	91  	99  	1122  	Catatectic  

Gd-Mn  	(Mn) ht2 = L + (Mn) ht1  	99  	89  	99.5  	1085  	Catatectic  

Gd-Mn  	GdMn12 + (Mn) ht1 + (Mn) rt  	92.3  	100  	100  	727  	unknown  

Ge-Mn  	L = (Ge) + Mn11Ge8  	43  	0  	60  	720  	Eutectic  

Ge-Mn  	L + Mn5Ge3 = Mn11Ge8  	48  	62  	60  	796  	Peritectic  

Ge-Mn  	L = Mn5Ge3  	 	62.5  	 	966  	Congruent  

Ge-Mn  	L = Mn5Ge3 + Mn2Ge ht  	64.5  	62.5  	65.5  	950  	Eutectic  

Ge-Mn  	L = Mn2Ge ht  	 	66.5  	 	965  	Congruent  

Ge-Mn  	L = Mn2Ge ht + Mn23Ge9 ht  	69  	68  	70  	940  	Eutectic  

Ge-Mn  	L = Mn23Ge9 ht  	 	71.5  	 	953  	Congruent  

Ge-Mn  	L = Mn3.08Ge0.92 ht  	 	76.5  	 	930  	Congruent  

Ge-Mn  	Mn2Ge ht = Mn5Ge3 + Mn23Ge9 ht  	66.5  	62.5  	71.5  	790  	Eutectoid  

Ge-Mn  	Mn5Ge3 + Mn23Ge9 ht = Mn5Ge2 rt  	62.5  	71.7  	70  	690  	Peritectoid  

Ge-Mn  	Mn23Ge9 ht = Mn5Ge2 rt + Mn0.77Ge0.23 rt  	72  	70  	76.5  	620  	Eutectoid  

Ge-Mn  	L = Mn23Ge9 ht + Mn3.08Ge0.92 ht  	76  	73  	76.5  	910  	Eutectic  

Ge-Mn  	Mn3.08Ge0.92 ht = Mn0.77Ge0.23 rt  	 	76.5-78.5  	 	680  	Polymorphic  

Ge-Mn  	L = Mn3.08Ge0.92 ht + (Mn) ht2  	77.5  	77  	87  	918  	Eutectic  

Ge-Mn  	L + (Mn) ht3 = (Mn) ht2  	91  	97  	96.7  	1154  	Peritectic  

Hf-Mn  	(Hf) ht = (Hf) rt + Hf2Mn  	6  	2  	33.3  	850  	Eutectoid  

Hf-Mn  	L = (Hf) ht + Hf2Mn  	22  	9  	34  	1250  	Eutectic  

Hf-Mn  	L + HfMn2 = Hf2Mn  	24  	62  	36  	1300  	Peritectic  

Hf-Mn  	L = HfMn2  	 	67  	 	1730  	Congruent  

Hf-Mn  	L = HfMn2 + (Mn) ht3  	96  	75.5  	99.2  	1200  	Eutectic  

Hf-Mn  	HfMn2 + (Mn) ht3 = (Mn) ht1  	75  	99.2  	97  	1140  	Peritectoid  

Hf-Mn  	(Mn) ht3 = (Mn) ht1 + (Mn) ht2  	99.5  	99  	99.7  	1120  	Eutectoid  

Hf-Mn  	(Mn) ht1 = HfMn2 + (Mn) rt  	99  	74  	99.8  	700  	Eutectoid  

Hg-Mn  	L + (Hg) lt + Hg5Mn2  	0  	0  	28  	-38.829  	unknown  

Hg-Mn  	L + HgMn rt = Hg5Mn2  	0  	50  	29  	75  	Peritectic  

Hg-Mn  	L + (Mn) ht3 + (Mn) ht2  	76  	100  	100  	1138  	unknown  

Hg-Mn  	L + (Mn) ht2 + (Mn) ht1  	69  	100  	100  	1100  	unknown  

Hg-Mn  	L + (Mn) ht1 = (Mn) rt  	21  	100  	 	727  	Peritectic  

H-Mn  	unknown  	 	 	 	 	 

Ho-Mn  	L + (Ho) + HoMn2 cub  	27  	0  	66.7  	875  	Eutectic  

Ho-Mn  	L + Ho6Mn23 = HoMn2 cub  	36  	79.3  	66.7  	965  	Peritectic  

Ho-Mn  	L + HoMn12 = Ho6Mn23  	52  	92.3  	79.3  	1045  	Peritectic  

Ho-Mn  	L + (Mn) ht2 = HoMn12  	78  	99  	92.3  	1085  	Peritectic  

Ho-Mn  	(Mn) ht3 = L + (Mn) ht2  	98.5  	82  	99  	1125  	Catatectic  

Ho-Mn  	(Mn) ht2 = HoMn12 + (Mn) ht1  	99  	92.3  	99.5  	1075  	Eutectoid  

Ho-Mn  	(Mn) ht1 = HoMn12 + (Mn) rt  	99.5  	92.3  	100  	727  	Eutectoid  

In-Mn  	L + (In) + Mn9.75In3.25  	0  	0  	75  	156.643  	unknown  

In-Mn  	L + (Mn) ht1 = Mn9.75In3.25  	51  	87.5  	75  	910  	Peritectic  

In-Mn  	L + (Mn) ht3 = (Mn) ht2  	93.5  	98.5  	96.5  	1190  	Peritectic  

In-Mn  	(Mn) ht2 = L + (Mn) ht1  	89  	74  	92  	1020  	Catatectic  

In-Mn  	(Mn) ht1 = Mn9.75In3.25 + (Mn) rt  	89.5  	75  	96  	635  	Eutectoid  

Ir-Mn  	L + (Mn) ht3 = (Mn) ht2  	97  	99  	98  	1200  	Peritectic  

Ir-Mn  	(Mn) ht2 + (Mn) ht1 = (Mn) rt  	95  	98  	96  	800  	Peritectoid  

La-Mn  	L1 = (La) ht1 + (Mn) rt  	17  	0  	100  	701  	Eutectic  

La-Mn  	L2 = L1 + (Mn) ht2  	86  	60  	100  	1080  	Monotectic  

Li-Mn  	L1 + L2 = (Mn) ht3  	0.4  	98.8  	98.8  	1253  	Syntectic  

Lu-Mn  	L = (Lu) + LuMn2  	26  	0  	66.7  	1000  	Eutectic  

Lu-Mn  	L + Lu6Mn23 = LuMn2  	39  	79.3  	66.7  	1070  	Peritectic  

Lu-Mn  	L + LuMn5 = Lu6Mn23  	78  	83.3  	79.3  	1160  	Peritectic  

Lu-Mn  	L + (Mn) ht3 = LuMn5  	82  	99  	83.3  	1180  	Peritectic  

Lu-Mn  	LuMn5 + (Mn) ht3 + (Mn) ht2  	83.3  	99  	99  	1138  	unknown  

Lu-Mn  	LuMn5 + (Mn) ht2 + (Mn) ht1  	83.3  	99.5  	99.5  	1100  	unknown  

Lu-Mn  	LuMn5 + (Mn) ht1 + (Mn) rt  	83.3  	100  	100  	727  	unknown  

Mg-Mn  	(Mn) ht1 = L + (Mn) rt  	 	1.12  	 	700  	Catatectic  

Mg-Mn  	L + (Mn) rt = (Mg)  	0.9  	 	0.996  	653  	Peritectic  

Mn-Mo  	L + Mo0.36Mn0.64 ht = (Mn) ht3  	15  	35.5  	19.5  	1340  	Peritectic  

Mn-Mo  	(Mn) ht3 = (Mn) ht1 + (Mn) ht2  	2.8  	1.5  	3.2  	1105  	Eutectoid  

Mn-Mo  	(Mn) ht3 + Mo0.36Mn0.64 ht = (Mn) ht1  	3.4  	35.3  	3.8  	1110  	Peritectoid  

Mn-Mo  	(Mn) ht1 + Mo0.36Mn0.64 ht = (Mn) rt  	4.2  	35.6  	21.2  	1100  	Peritectoid  

Mn-Mo  	L + Mo4Mn5 = Mo0.36Mn0.64 ht  	21  	44  	36  	1400  	Peritectic  

Mn-Mo  	Mo0.36Mn0.64 ht = (Mn) rt + Mo4Mn5  	36.4  	21.2  	44  	1090  	Eutectoid  

Mn-Mo  	L + (Mo) = Mo4Mn5  	26  	64  	45  	1500  	Peritectic  

Mn-N  	L = (Mn) ht3 + (Mn) ht2  	0.5  	0.4  	1.7  	1239  	Eutectic  

Mn-N  	(Mn) ht1 = (Mn) rt + (Mn) ht2  	1.8  	0.5  	6.6  	645  	Eutectoid  

Mn-N  	L + MnN0.43 ht = (Mn) ht2  	8  	11  	9.5  	1281  	Peritectic  

Mn-N  	(Mn) = (Mn) rt + Mn4N rt  	7.5  	0.6  	20  	605  	Eutectoid  

Mn-N  	MnN0.43 ht = (Mn) ht2 + Mn4N rt  	13.6  	10.8  	20  	782  	Eutectoid  

Mn-N  	MnN0.43 ht = Mn4N rt  	 	20  	 	880  	Maximum  

Mn-N  	MnN0.43 ht = Mn4N rt + Mn3N2  	29  	20  	40  	388  	Eutectoid  

Mn-Nb  	L = (Mn) ht3 + NbMn2  	3.5  	2  	28  	1200  	Eutectic  

Mn-Nb  	(Mn) ht3 + NbMn2 = (Mn) ht2  	1.9  	2  	28.8  	1150  	Peritectoid  

Mn-Nb  	(Mn) ht3 = (Mn) ht2 + (Mn) ht1  	0.8  	1  	0.6  	1125  	Eutectoid  

Mn-Nb  	L = NbMn2  	 	33.3  	 	1500  	Congruent  

Mn-Nd  	L + (Mn) ht3 + (Mn) ht2  	12  	0  	0  	1138  	unknown  

Mn-Nd  	L + (Mn) ht2 + (Mn) ht1  	17  	0  	0  	1100  	unknown  

Mn-Nd  	L + (Nd) ht + (Nd) rt  	83.5  	100  	100  	863  	unknown  

Mn-Nd  	(Mn) ht1 + (Mn) rt + Nd6Mn23 ht  	0  	0  	20.7  	727  	unknown  

Mn-Nd  	L + (Mn) ht1 = Nd6Mn23 ht  	37  	0  	20.7  	975  	Peritectic  

Mn-Nd  	Nd6Mn23 ht = (Mn) ht1 + NdMn2 ht  	20.7  	0  	33.3  	600  	Eutectoid  

Mn-Nd  	Nd6Mn23 ht + (Nd) rt = NdMn2 ht  	20.7  	100  	33.3  	650  	Eutectoid  

Mn-Nd  	NdMn2 ht = (Mn) rt + (Nd) rt  	33.3  	0  	100  	550  	Eutectoid  

Mn-Nd  	L = Nd6Mn23 ht + (Nd) rt  	72  	20.7  	100  	700  	Eutectic  

Mn-Ni  	L + (Mn) ht3 = (Mn ht2,Ni)  	10  	6  	7  	1164  	Peritectic  

Mn-Ni  	(Mn) ht1 = (Mn) rt + Mn2Ni ht  	16  	9  	32.5  	586  	Eutectoid  

Mn-Ni  	(Mn) rt + MnNi rt = Mn3Ni rt  	1.5  	46.5  	25  	430  	Peritectoid  

Mn-Ni  	(Mn ht2,Ni) = (Mn) ht1 + Mn2Ni ht  	29  	18  	31.5  	615  	Eutectoid  

Mn-Ni  	Mn2Ni ht = (Mn) rt + (Mn ht2,Ni)  	34  	7.5  	74  	570  	Eutectoid  

Mn-Ni  	MnNi ht2 = (Mn ht2,Ni) + MnNi ht1  	45  	40  	47  	675  	Eutectoid  

Mn-Ni  	L + MnNi ht2 = MnNi ht1  	57  	52  	55.5  	780  	Peritectic  

Mn-Ni  	MnNi ht1 = Mn2Ni ht + MnNi2 ht  	48  	35  	66  	620  	Eutectoid  

Mn-Ni  	(Mn) rt + MnNi3 rt = MnNi rt  	3  	71  	48.5  	480  	Peritectoid  

Mn-Ni  	(Mn ht2,Ni) = MnNi ht1 + MnNi2 ht  	61  	53  	64  	655  	Eutectoid  

Mn-Ni  	(Mn ht2,Ni) = Mn2Ni ht  	 	33.7  	 	720  	Maximum  

Mn-Ni  	(Mn ht2,Ni) = MnNi ht2  	 	49  	 	911  	Maximum  

Mn-Ni  	(Mn ht2,Ni) = MnNi2 ht  	 	66.6  	 	710  	Maximum  

Mn-Ni  	MnNi2 ht = Mn2Ni ht + (Mn ht2,Ni)  	68.5  	34  	73.5  	580  	Eutectoid  

Mn-Ni  	MnNi rt + MnNi3 rt = Mn3Ni7 rt  	50  	72  	66.5  	440  	Peritectoid  

Mn-Ni  	(Mn) rt + (Mn ht2,Ni) = MnNi3 rt  	5.5  	75  	73  	520  	Peritectoid  

Mn-O  	L2 = L1 + MnO  	49.5  	0.5  	49.7  	1785  	Monotectic  

Mn-O  	L1 = (Mn) ht3 + MnO rt  	0.146  	0  	46  	1242  	Eutectic  

Mn-O  	(Mn) ht3 = (Mn) ht2 + MnO rt  	0  	0  	49  	1136  	Eutectoid  

Mn-O  	(Mn) ht2 + (Mn) ht1 + MnO rt  	0  	0  	49.5  	1100  	unknown  

Mn-O  	L2 = MnO rt + Mn3O4 ht  	54  	53  	56  	1560  	Eutectic  

Mn-O  	Mn3O4 ht = MnO + Mn3O4 rt  	56.5  	50.7  	56.8  	1170  	Eutectoid  

Mn-P  	L = (Mn) ht3 + (Mn) ht2  	5  	0  	0  	1138  	unknown  

Mn-P  	L + (Mn) ht2 + (Mn) ht1  	7.5  	0  	0  	1100  	unknown  

Mn-P  	L = (Mn) ht1 + Mn3P  	13.1  	0  	25  	960  	Eutectic  

Mn-P  	L + Mn2P = Mn3P  	20.5  	33.3  	25  	1105  	Peritectic  

Mn-P  	L = Mn2P  	 	33.3  	 	1327  	Congruent  

Mn-P  	L + Mn2P = Mn3P2 ht  	42.4  	33.3  	40  	1090  	Peritectic  

Mn-P  	Mn3P2 ht = Mn2P + MnP  	40  	33.3  	50  	1002  	Eutectoid  

Mn-P  	L = Mn3P2 ht + MnP  	42.6  	40  	50  	1085  	Eutectic  

Mn-P  	L = MnP  	 	50  	 	1147  	Congruent  

Mn-Pb  	L + (Mn) ht1 + (Mn) rt  	98.4  	 	 	727  	unknown  

Mn-Pb  	L = (Mn) rt + (Pb)  	99.96  	 	100  	327  	Eutectic  

Mn-Pd  	L + (Mn) ht3 = (Mn) ht2  	5.7  	3.9  	4  	1211  	Peritectic  

Mn-Pd  	(Mn) ht1 + MnPd ht = (Mn) rt  	1  	39  	2  	740  	Peritectoid  

Mn-Pd  	(Mn) ht2 = (Mn) ht1 + MnPd ht  	20  	2  	39  	800  	Eutectoid  

Mn-Pd  	L = (Mn) ht2 + MnPd ht  	29  	23  	39  	1147  	Eutectic  

Mn-Pd  	L = MnPd ht  	 	50  	 	1515  	Congruent  

Mn-Pd  	MnPd ht = (Mn) rt + MnPd rt  	39  	1  	47  	540  	Eutectoid  

Mn-Pd  	MnPd ht = MnPd rt  	 	64.5  	 	1200  	Maximum  

Mn-Pd  	MnPd rt = Mn3Pd5 rt  	 	62.5  	 	500  	Maximum  

Mn-Pd  	MnPd rt = Mn3Pd5 rt + Mn3Pd5 rt Mn+  	64  	63  	64.5  	450  	Eutectoid  

Mn-Pd  	MnPd rt = Mn3Pd5 rt Mn+  	 	66  	 	750  	Maximum  

Mn-Pd  	L = MnPd ht + (Pd)  	68.5  	66  	69.5  	1350  	Eutectic  

Mn-Pd  	MnPd ht = MnPd rt + (Pd)  	66  	65.5  	71  	1150  	Eutectoid  

Mn-Pd  	MnPd rt = Mn3Pd5 rt Mn+ + (Pd)  	68  	67.5  	72.5  	690  	Eutectoid  

Mn-Pm  	L + (Mn) ht3 = (Mn) ht2  	15  	0  	0  	1143  	Peritectic  

Mn-Pm  	(Mn) ht2 = L + (Mn) ht1  	0  	23  	0  	1079  	Catatectic  

Mn-Pm  	(Mn) ht1 = (Mn) rt + PmMn12  	0  	0  	7.7  	710  	Eutectoid  

Mn-Pm  	L + (Mn) ht1 = PmMn12  	28  	0  	7.7  	1050  	Peritectic  

Mn-Pm  	L + PmMn12 = Pm6Mn23  	42  	7.7  	20.7  	965  	Peritectic  

Mn-Pm  	L + Pm6Mn23 = PmMn2  	53  	20.7  	33.3  	870  	Peritectic  

Mn-Pm  	L = PmMn2 + (Pm) rt  	71  	33.3  	100  	710  	Eutectic  

Mn-Pm  	L + (Pm) ht + (Pm) rt  	84  	100  	100  	890  	unknown  

Mn-Pr  	L + (Mn) ht3 + (Mn) ht2  	9  	0  	0  	1138  	unknown  

Mn-Pr  	L + (Mn) ht2 + (Mn) ht1  	11  	0  	0  	1100  	unknown  

Mn-Pr  	(Mn) ht1 + (Mn) rt + Pr6Mn23 ht  	0  	0  	20.7  	727  	unknown  

Mn-Pr  	L + (Mn) ht1 = Pr6Mn23 ht  	63  	0  	20.7  	790  	Peritectic  

Mn-Pr  	Pr6Mn23 ht = (Mn) rt + (Pr) rt  	20.7  	0  	99  	650  	Eutectoid  

Mn-Pr  	L = Pr6Mn23 ht + (Pr) rt  	75  	20.7  	99  	600  	Eutectic  

Mn-Pr  	(Pr) ht = L + (Pr) rt  	91.5  	76  	99  	665  	Catatectic  

Mn-Pt  	L + (Mn) ht3 = (Mn) ht2  	16  	1  	10  	1205  	Peritectic  

Mn-Pt  	(Mn) ht1 = (Mn) rt + (Mn) ht2  	2  	1  	7  	700  	Eutectoid  

Mn-Pt  	L = (Mn) ht2 + MnPt ht  	31.5  	30.5  	32.5  	1110  	Eutectic  

Mn-Pt  	L = MnPt ht  	 	50  	 	1480  	Congruent  

Mn-Pt  	MnPt ht = Mn3Pt rt + MnPt rt  	33  	29  	33.3  	840  	Eutectoid  

Mn-Pt  	MnPt ht + (Pt) = MnPt rt  	59  	63  	60  	1010  	Peritectoid  

Mn-Pt  	L = MnPt ht + (Pt)  	60  	59  	62  	1420  	Eutectic  

Mn-Pu  	L + (Mn) ht3 + (Mn) ht2  	9  	0  	0  	1138  	unknown  

Mn-Pu  	L + (Mn) ht2 + (Mn) ht1  	12  	0  	0  	1100  	unknown  

Mn-Pu  	(Mn) ht1 + (Mn) rt + PuMn2  	0  	0  	32  	727  	unknown  

Mn-Pu  	L = (Mn) ht1 + PuMn2  	18.7  	0  	32  	1000  	Eutectic  

Mn-Pu  	L = PuMn2  	 	33.3  	 	1050  	Congruent  

Mn-Pu  	L = PuMn2 + (Pu) ht5  	90.7  	34.5  	100  	510  	Eutectic  

Mn-Pu  	PuMn2 + (Pu) ht5 + (Pu) ht4  	34.5  	100  	100  	483  	unknown  

Mn-Pu  	PuMn2 + (Pu) ht4 + (Pu) ht3  	34.5  	100  	100  	463  	unknown  

Mn-Pu  	PuMn2 + (Pu) ht3 + (Pu) ht2  	34.5  	100  	100  	320  	unknown  

Mn-Pu  	PuMn2 + (Pu) ht2 + (Pu) ht1  	34.5  	100  	100  	215  	unknown  

Mn-Pu  	PuMn2 + (Pu) ht1 + (Pu) rt  	34.5  	100  	100  	125  	unknown  

Mn-Re  	L + Mn0.55Re0.45 ht = (Mn) ht3  	3  	50.5  	3.5  	1410  	Peritectic  

Mn-Re  	(Mn) ht3 + Mn0.55Re0.45 ht = (Mn) ht2  	3  	50.5  	3.5  	1315  	Peritectoid  

Mn-Re  	(Mn) ht2 + Mn0.55Re0.45 ht = (Mn) ht1  	3  	50.5  	4  	1210  	Peritectoid  

Mn-Re  	(Mn) ht1 + Mn0.55Re0.45 ht = (Mn) rt  	3.5  	50.5  	5.5  	925  	Peritectoid  

Mn-Re  	L + (Re) = Mn0.55Re0.45 ht  	37  	 	52  	2280  	Peritectic  

Mn-Rh  	(Mn) ht1 = (Mn) rt + (Mn) ht2  	2.5  	1  	7  	690  	Eutectoid  

Mn-Rh  	L + (Mn) ht3 = (Mn) ht2  	5  	4  	4.5  	1230  	Peritectic  

Mn-Rh  	L = (Mn) ht2  	 	6  	 	1229  	Minimum  

Mn-Ru  	L + (Mn) ht2 = (Mn) ht3  	7  	8.5  	8  	1268  	Peritectic  

Mn-Ru  	(Mn) ht1 = (Mn) rt + (Mn) ht2  	22  	9  	28  	600  	Eutectoid  

Mn-S  	L2 = L1 + MnS rt  	45  	1.5  	50  	1570  	Monotectic  

Mn-S  	L1 = (Mn) ht3 + MnS rt  	0  	0  	50  	1242  	Eutectic  

Mn-Sb  	L + (Mn) ht3 = (Mn) ht2  	5  	2  	3  	1202  	Eutectic  

Mn-Sb  	(Mn) ht1 = (Mn) rt + Mn2Sb  	4  	2  	32  	680  	Eutectoid  

Mn-Sb  	(Mn) ht2 = L + (Mn) ht1  	7  	26.5  	5  	930  	Catatectic  

Mn-Sb  	L = (Mn) ht1 + Mn2Sb  	27  	5  	32.3  	922  	Eutectic  

Mn-Sb  	L = Mn2Sb  	 	34.3  	 	948  	Congruent  

Mn-Sb  	L + Mn2Sb = Mn1.1Sb  	43  	34.3  	41  	840  	Peritectic  

Mn-Sb  	L = Mn1.1Sb + (Sb)  	81  	49  	100  	570  	Eutectic  

Mn-Sc  	L + (Mn) ht3 = (Mn) ht1  	4.46  	0.78  	1.15  	1140  	Peritectic  

Mn-Sc  	(Mn) ht3 = (Mn) ht2 + (Mn) ht1  	5  	3.5  	6.5  	1125  	Eutectoid  

Mn-Se  	L2 = L1 + MnSe  	46.5  	9.5  	50  	1350  	Monotectic  

Mn-Se  	L = (Mn) ht3 + MnSe  	2  	0  	50  	1230  	Eutectic  

Mn-Se  	(Mn) ht3 + (Mn) ht2 + MnSe  	0  	0  	50  	1138  	unknown  

Mn-Se  	(Mn) ht2 + (Mn) ht1 + MnSe  	0  	0  	50  	1100  	unknown  

Mn-Se  	(Mn) ht1 + (Mn) rt + MnSe  	0  	0  	50  	727  	unknown  

Mn-Se  	L = MnSe  	 	50  	 	1460  	Congruent  

Mn-Se  	L + MnSe = MnSe2 rt  	70  	50  	66.7  	675  	Peritectic  

Mn-Se  	L = MnSe2 rt + (Se)  	100  	66.7  	100  	220  	Eutectic  

Mn-Si  	L + (Mn) ht3 = (Mn) ht2  	3.5  	0.2  	2  	1205  	Peritectic  

Mn-Si  	L + (Mn) ht2 = (Mn) ht1  	9  	2.8  	5  	1155  	Peritectic  

Mn-Si  	(Mn) ht1 = (Mn) rt + Mn45.3Si7.7  	8  	6  	12  	635  	Eutectoid  

Mn-Si  	(Mn) ht1 + Mn25.2Si5.8 = Mn45.3Si7.7  	14.6  	16.2  	15.3  	880  	Peritectoid  

Mn-Si  	L + (Mn) ht1 = Mn25.2Si5.8  	18.7  	16.7  	17.3  	1060  	Peritectic  

Mn-Si  	L = Mn25.2Si5.8 + Mn3Si ht  	20  	18  	24  	1040  	Eutectic  

Mn-Si  	L + Mn5Si3 = Mn3Si ht  	21.3  	37.5  	25.4  	1075.3  	Peritectic  

Mn-Si  	Mn3Si ht = Mn3Si rt  	 	25  	 	677  	Polymorphic  

Mn-Si  	L = Mn5Si3  	 	37.5  	 	1283.2  	Congruent  

Mn-Si  	L = MnSi rt  	 	50  	 	1269.6  	Congruent  

Mn-Si  	Mn3Si ht + Mn5Si3 = Mn5Si2 rt  	25.6  	37.5  	28.6  	850  	Peritectoid  

Mn-Si  	L = Mn5Si3 + MnSi rt  	43.8  	37.5  	50  	1236.8  	Eutectic  

Mn-Si  	L + MnSi rt = Mn11Si19  	65.69  	50  	63.3  	1150.2  	Peritectic  

Mn-Si  	L = Mn11Si19 + (Si)  	66.4  	63.3  	100  	1149  	Eutectic  

Mn-Sm  	L + (Mn) ht3 + (Mn) ht2  	24  	0  	0  	1138  	unknown  

Mn-Sm  	L + (Mn) ht2 + (Mn) ht1  	32.5  	0  	0  	1100  	unknown  

Mn-Sm  	(Mn) ht1 + (Mn) rt + Sm6Mn23  	0  	0  	20.7  	727  	unknown  

Mn-Sm  	L + (Mn) ht1 = Sm6Mn23  	42  	0  	20.7  	1025  	Peritectic  

Mn-Sm  	L + Sm6Mn23 = SmMn2 rt  	55  	20.7  	33.3  	930  	Peritectic  

Mn-Sm  	L = SmMn2 rt + (Sm) ht1  	68  	33.3  	100  	795  	Eutectic  

Mn-Sm  	L + (Sm) ht2 + (Sm) ht1  	79  	100  	100  	922  	unknown  

Mn-Sm  	SmMn2 rt + (Sm) ht1 + (Sm) rt  	33.3  	100  	100  	734  	unknown  

Mn-Sn  	(Mn) ht2 = (Mn) ht1 + (Mn) ht3  	7  	6  	8  	 	Peritectoid  

Mn-Sn  	(Mn) ht3 = L + (Mn) ht1  	10  	18  	9  	1029  	Catatectic  

Mn-Sn  	L + (Mn) ht1 = Mn3Si  	25.1  	10  	25  	984  	Peritectic  

Mn-Sn  	L + Mn3Si = Mn2Sn ht  	39  	25.5  	35  	884  	Peritectic  

Mn-Sn  	Mn2Sn ht = Mn3Sn + Mn3Sn2 rt  	38  	25.5  	40  	480  	Eutectoid  

Mn-Sn  	MnSn2 + Mn2Sn ht = Mn3Sn2 rt  	66.7  	38  	40  	540  	Peritectoid  

Mn-Sn  	L + Mn2Sn ht = MnSn2  	82  	38  	66.7  	549  	Peritectic  

Mn-Sn  	L = MnSn2 + (Sn) rt  	99.5  	66.7  	100  	231  	Eutectic  

Mn-Sr  	L1 = L2 + (Mn) ht3  	 	96.5  	 	1240  	Monotectic  

Mn-Sr  	L + (Mn) ht3 + (Mn) ht2  	97.1  	 	 	1138  	unknown  

Mn-Sr  	L + (Mn) ht2 + (Mn) ht1  	97.25  	 	 	1100  	unknown  

Mn-Sr  	L = (Mn) ht1 + (Sr) ht  	99.1  	 	100  	740  	Eutectic  

Mn-Sr  	(Mn) ht1 + (Mn) rt + (Sr) ht  	 	 	100  	727  	unknown  

Mn-Sr  	(Mn) rt + (Sr) ht + (Sr) rt  	 	100  	100  	547  	unknown  

Mn-Ta  	L + (Mn) ht3 = (Mn) ht2  	1.8  	0.5  	1  	1200  	Peritectic  

Mn-Ta  	L = (Mn) ht2 + TaMn2  	2.8  	1.5  	33.3  	1175  	Eutectic  

Mn-Ta  	(Mn) ht2 = (Mn) ht1 + TaMn2  	1  	0.5  	33.3  	1070  	Eutectoid  

Mn-Ta  	(Mn) ht1 + TaMn2 = (Mn) rt  	0.5  	33.3  	1  	750  	Peritectoid  

Mn-Tb  	L + (Mn) ht3 = Mn12Tb  	16  	0  	7.7  	1143  	Peritectic  

Mn-Tb  	(Mn) ht3 + TbMn12 = (Mn) ht2  	0  	7.7  	0  	1140  	Peritectoid  

Mn-Tb  	(Mn) ht2 = (Mn) ht1 + TbMn12  	0  	0  	7.7  	1079  	Eutectoid  

Mn-Tb  	L + Tb6Mn23 = TbMn2  	52  	20.7  	33.3  	912  	Peritectic  

Mn-Tb  	L = TbMn2 + (Tb) rt  	68  	33.3  	100  	768  	Eutectic  

Mn-Tb  	L + (Tb) ht + (Tb) rt  	92  	100  	100  	1289  	unknown  

Mn-Tb  	(Mn) ht1 = (Mn) rt + TbMn12  	0  	0  	7.7  	710  	Eutectoid  

Mn-Tb  	L + TbMn12 = Tb6Mn23  	32  	7.7  	20.7  	1048  	Peritectic  

Mn-Te  	(Mn) ht2 = (Mn) ht1 + MnTe ht  	1  	0  	44  	1085  	Eutectoid  

Mn-Te  	(Mn) ht1 + (Mn) rt + MnTe rt  	0  	0  	45.5  	727  	unknown  

Mn-Te  	(Mn) ht1 + MnTe ht = MnTe ht2  	0  	43.4  	42.6  	1060  	Peritectoid  

Mn-Te  	(Mn) ht1 + MnTe ht2 = MnTe ht1  	0  	42.6  	42.5  	1020  	Peritectoid  

Mn-Te  	(Mn) ht1 + MnTe ht1 = MnTe rt  	0  	43.4  	42.5  	950  	Peritectoid  

Mn-Te  	MnTe ht1 = MnTe rt  	 	48  	 	949  	Minimum  

Mn-Te  	MnTe ht = L2 + MnTe ht2  	51  	57  	50.9  	1030  	Catatectic  

Mn-Te  	L2 + MnTe ht2 = MnTe ht1  	59  	49.7  	50.9  	1000  	Peritectic  

Mn-Te  	L2 + MnTe ht1 = MnTe rt  	63  	49.6  	51  	950  	Peritectic  

Mn-Te  	L2 + MnTe rt = MnTe2  	78  	49.5  	66.7  	730  	Peritectic  

Mn-Te  	L2 + MnTe2 + (Te)  	100  	66.7  	100  	449.57  	unknown  

Mn-Te  	L1 = L2 + (Mn) ht3  	1  	40  	0  	1230  	Monotectic  

Mn-Te  	L2 + (Mn) ht3 = (Mn) ht2  	47  	0  	2  	1180  	Peritectic  

Mn-Te  	L2 + (Mn) ht2 = MnTe ht  	50  	2  	47  	1160  	Peritectic  

Mn-Te  	MnTe ht2 = MnTe ht1  	 	49  	 	999  	Minimum  

Mn-Th  	L = Th6Mn23  	 	20.7  	 	1250  	Congruent  

Mn-Th  	L + Th6Mn23 = ThMn2  	34  	20.7  	33.3  	1150  	Peritectic  

Mn-Th  	L = ThMn2 + (Th) rt  	80  	33.3  	97  	911  	Eutectic  

Mn-Th  	L + (Th) ht + (Th) rt  	91  	98  	98  	1360  	unknown  

Mn-Ti  	L = (Mn) ht3 + Ti9Mn42  	10  	7  	18.5  	1210  	Eutectic  

Mn-Ti  	(Mn) ht3 = (Mn) ht2 + (Mn) ht1  	1  	0.6  	1.5  	1120  	Eutectoid  

Mn-Ti  	(Mn) ht3 + (Mn) rt = (Mn) ht1  	5.5  	12  	6  	1148  	Peritectoid  

Mn-Ti  	(Mn) ht2 + Ti9Mn42 = (Mn) rt  	5.5  	18.5  	12  	1148  	Peritectoid  

Mn-Ti  	L + TiMn3 ht = Ti9Mn42  	13  	25  	18.5  	1230  	Peritectic  

Mn-Ti  	Ti9Mn42 = (Mn) rt + TiMn2  	18.5  	11  	30  	930  	Eutectoid  

Mn-Ti  	L + TiMn2 = TiMn3 ht  	15  	30.5  	25  	1250  	Peritectic  

Mn-Ti  	TiMn3 ht = Ti9Mn42 + TiMn2  	25  	18.5  	30  	960  	Eutectoid  

Mn-Ti  	L = TiMn2  	 	34  	 	1325  	Congruent  

Mn-Ti  	L + TiMn2 = TiMn Mn+  	59  	40  	48  	1200  	Peritectic  

Mn-Ti  	TiMn Mn+ + (Ti) ht = Ti21Mn25 rt  	48  	74.5  	49.5  	950  	Peritectoid  

Mn-Ti  	L = TiMn Mn+ + (Ti) ht  	61.5  	48  	70  	1180  	Eutectic  

Mn-Ti  	(Ti) ht = Ti21Mn25 rt + (Ti) rt  	84.5  	49.5  	99.6  	550  	Eutectoid  

Mn-Tl  	L1 = L2 + (Mn) ht3  	6  	0  	100  	1198  	Monotectic  

Mn-Tl  	(Mn) ht3 = L2 + (Mn) ht2  	0  	100  	0  	1136  	Catatectic  

Mn-Tl  	L2 + (Mn) ht2 + (Mn) ht1  	100  	0  	0  	1100  	unknown  

Mn-Tl  	L2 + (Mn) ht1 + (Mn) rt  	100  	0  	0  	727  	unknown  

Mn-Tl  	L2 + (Mn) rt + (Tl) ht  	100  	0  	100  	304  	unknown  

Mn-Tl  	(Mn) rt + (Tl) ht + (Tl) rt  	0  	100  	100  	230  	unknown  

Mn-Tm  	(Mn) ht3 = (Mn) ht2 + TmMn12  	2  	1.5  	7.7  	1130  	Eutectoid  

Mn-Tm  	(Mn) ht2 = (Mn) ht1 + TmMn12  	1.5  	1  	7.7  	1090  	Eutectoid  

Mn-Tm  	L + (Mn) ht3 = TmMn12  	10  	1.5  	7.7  	1200  	Peritectic  

Mn-Tm  	L + TmMn12 = Tm6Mn23  	23.5  	7.7  	20.7  	1130  	Peritectic  

Mn-Tm  	L + Tm6Mn23 = TmMn2  	61  	20.7  	33.3  	1020  	Peritectic  

Mn-Tm  	(Mn) ht1 + (Mn) rt + TmMn12  	0  	0  	7.7  	727  	unknown  

Mn-Tm  	L + TmMn2 + (Tm)  	73  	33.3  	100  	960  	Eutectic  

Mn-U  	L = ? + UMn2 rt  	16  	 	33.3  	1035  	Eutectic  

Mn-U  	L = UMn2 rt  	 	33.3  	 	1120  	Congruent  

Mn-U  	L = UMn2 rt + U6Mn  	78.5  	33.3  	85.7  	716  	Eutectic  

Mn-U  	L + (U) ht1 = U6Mn  	79  	99  	85.7  	725  	Peritectic  

Mn-U  	(U) ht2 = L + (U) ht1  	98  	79.5  	99  	745  	Catatectic  

Mn-U  	(U) ht1 = U6Mn + (U) rt  	99  	85.7  	100  	626  	Eutectoid  

Mn-V  	(Mn) ht2 + (V,Mn ht3) = (Mn) ht1  	1  	1  	1  	1110  	Peritectoid  

Mn-V  	(V,Mn ht3) = (Mn) ht1 + V0.2Mn0.8 rt  	9.5  	8  	16  	1020  	Eutectoid  

Mn-V  	(Mn) ht1 + V0.2Mn0.8 rt = (Mn) rt  	6  	15  	9  	920  	Peritectoid  

Mn-V  	(V,Mn ht3) = V0.2Mn0.8 rt  	 	20  	 	1060  	Maximum  

Mn-Y  	(Mn) ht3 = L + (Mn) ht2  	1  	9  	0.7  	1136  	Catatectic  

Mn-Y  	(Mn) ht2 = (Mn) ht1 + YMn12  	0.7  	0.3  	7.7  	1085  	Eutectoid  

Mn-Y  	(Mn) ht1 + (Mn) rt + YMn12  	0  	0  	7.7  	727  	unknown  

Mn-Y  	L + (Mn) ht2 = YMn12  	10.5  	0.7  	7.7  	1096  	Peritectic  

Mn-Y  	L = YMn12 + Y6Mn23  	11.9  	7.7  	20.7  	1075  	Eutectic  

Mn-Y  	L = Y6Mn23 + YMn2 rt  	28.4  	20.7  	33.3  	1100  	Eutectic  

Mn-Y  	L = YMn2 rt  	 	33.3  	 	1107  	Congruent  

Mn-Y  	L = YMn2 rt + (Y) rt  	64.7  	33.3  	100  	878  	Eutectic  

Mn-Y  	(Y) ht = L + (Y) rt  	99  	94.5  	0  	1476  	Catatectic  

Mn-Y  	L = L1 + L2  	 	20  	 	1140  	Critical  

Mn-Y  	L1 + L2 = Y6Mn23  	17  	23  	20.7  	1125  	Syntectic  

Mn-Yb  	L1 = L2 + (Mn) ht3  	3  	98  	2  	1220  	Monotectic  

Mn-Yb  	L2 = (Mn) ht3 + (Mn) ht2  	98.5  	2  	2  	1138  	unknown  

Mn-Yb  	L2 = (Mn) ht2 + (Mn) ht1  	98.5  	2  	2  	1100  	unknown  

Mn-Yb  	L2 + (Mn) ht1 + (Yb) ht  	99.5  	1.5  	100  	819  	unknown  

Mn-Yb  	(Mn) ht1 + (Yb) ht + (Yb) rt  	1.5  	100  	100  	795  	unknown  

Mn-Yb  	(Mn) ht1 + (Mn) rt + (Yb) rt  	1  	1  	100  	727  	unknown  

Mn-Zn  	(Mn) ht2 = (Mn) ht1 + Zn0.7Mn0.3 ht  	31  	25  	46  	530  	Eutectoid  

Mn-Zn  	Zn0.8Mn1.2 ht = (Mn) ht2 + Zn0.7Mn0.3 ht  	38  	34  	42  	620  	Eutectoid  

Mn-Zn  	(Mn) ht1 + Zn2.9Mn1.1 rt = ZnMn rt  	46  	69.5  	50  	180  	Peritectoid  

Mn-Zn  	L + Zn0.8Mn1.2 ht = Zn0.7Mn0.3 ht  	65  	50  	53  	815  	Peritectic  

Mn-Zn  	Zn0.7Mn0.3 ht = (Mn) ht1 + Zn2.9Mn1.1 rt  	62  	48  	69  	220  	Eutectoid  

Mn-Zn  	L + Zn0.7Mn0.3 ht = Zn0.7Mn0.3 ht2  	73.5  	60  	63  	740  	Peritectic  

Mn-Zn  	Zn4Mn ht2 = Zn4Mn ht1  	 	79.5  	 	420  	Maximum  

Mn-Zn  	L = Zn13Mn + (Zn)  	98.6  	92.9  	99  	405  	Eutectic  

Mn-Zn  	Zn0.7Mn0.3 ht2 = Zn0.7Mn0.3 ht + Zn2.9Mn1.1 rt  	67  	63  	69  	270  	Eutectoid  

Mn-Zn  	L + Zn0.7Mn0.3 ht2 = Zn4Mn ht2  	83  	71.5  	75  	640  	Peritectic  

Mn-Zn  	Zn4Mn ht2 = Zn0.7Mn0.3 ht2 + Zn4Mn ht1  	75.5  	72  	76.5  	400  	Eutectoid  

Mn-Zn  	Zn4Mn ht2 = Zn4Mn ht1 + Zn9Mn rt  	85  	83.8  	89  	325  	Eutectoid  

Mn-Zn  	L + Zn4Mn ht2 = Zn9Mn ht  	95  	88.6  	89  	462  	Peritectic  

Mn-Zn  	Zn9Mn ht = Zn4Mn ht1 + Zn9Mn rt  	86.5  	855  	88.9  	360  	Eutectoid  

Mn-Zn  	Zn9Mn ht + Zn13Mn = Zn9Mn rt  	90  	91.6  	90.8  	420  	Peritectoid  

Mn-Zn  	L + Zn9Mn ht = Zn13Mn  	97.5  	90.6  	91.6  	425  	Peritectic  

Mn-Zr  	(Mn) ht3 = (Mn) ht2 + (Mn) ht1  	0.8  	0.7  	0.9  	1120  	Eutectoid  

Mn-Zr  	(Mn) ht3 + ZrMn2 = (Mn) ht1  	1  	26  	1.3  	1140  	Peritectoid  

Mn-Zr  	(Mn) ht1 + ZrMn2 = (Mn) rt  	0.6  	1.25  	27  	730  	Peritectoid  

Mn-Zr  	L = ZrMn2  	 	3.3  	 	1450  	Congruent  

Mn-Zr  	L + ZrMn2 = ZrMn  	62  	37  	50  	1175  	Peritectic  

Mn-Zr  	L = ZrMn + (Zr) ht  	67.5  	50  	89.8  	1090  	Eutectic  

Mn-Zr  	(Zr) ht = ZrMn + (Zr) rt  	95.1  	50  	99  	790  	Eutectoid  

Mn-Zr  	L = (Mn) ht3 + Mn2Zr  	5  	1.3  	26  	1160  	Eutectic  



Found: 498 reactions

Return to Contents 



ASM Alloy Phase Diagrams Center, P. Villars, editor-in-chief; H. Okamoto and K. Cenzual, section editors;

http://www1.asminternational.org/AsmEnterprise/APD, ASM International, Materials Park, OH, USA, 2006-2015

© ASM International 2015. All Rights Reserved. Version 1.0.5.0



 	Alloy Phase Diagram Database™	Element 1: Element 2: Element 3:  

HomeExplorerSearchToolsHelp

 

Special Points Table



Return to Contents



Chemical System	Reaction	%A	%B	%C	Temperature, °C 	Reaction type 

Ac-Mo  	L = (Ac) + (Mo)  	1.5  	0  	94  	1000  	Eutectic  

Ac-Mo  	L2 = L1 + (Mo)  	77  	9  	89  	2000  	Monotectic  

Ag-Mo  	L = (Ag) + (Mo)  	0.4  	0  	100  	958.5  	Eutectic  

Al-Mo  	L + MoAl5 ht1 = MoAl12  	 	16.7  	7.7  	712  	Peritectic  

Al-Mo  	MoAl5 ht2 = MoAl5 ht1  	 	16.7  	 	775  	Polymorphic  

Al-Mo  	MoAl5 ht1 = MoAl5 rt  	 	16.7  	 	648  	Polymorphic  

Al-Mo  	L = (Al) + MoAl12  	0  	0  	7.7  	660  	Eutectic  

Al-Mo  	L + Mo5Al22 ht = MoAl5 ht2  	0  	18.5  	16.7  	846  	Peritectic  

Al-Mo  	Mo5Al22 ht = MoAl5 ht2 + Mo4Al17  	18.5  	15.7  	19  	830  	Eutectoid  

Al-Mo  	L + MoAl4 ht = Mo4Al17  	1  	20  	19  	1034  	Peritectic  

Al-Mo  	L + MoAl3 ht2 = MoAl4 ht  	4  	21  	20  	1177  	Peritectic  

Al-Mo  	MoAl4 ht = Mo4Al17 + MoAl3 ht1  	20  	19  	25  	942  	Eutectoid  

Al-Mo  	L + Mo3Al8 = MoAl3 ht2  	5.5  	27  	23.5  	1260  	Peritectic  

Al-Mo  	MoAl3 ht2 = MoAl4 ht + MoAl3 ht1  	 	21  	25  	1154  	Eutectoid  

Al-Mo  	MoAl3 ht2 + Mo3Al8 = MoAl3 ht1  	24  	27  	25  	1222  	Peritectoid  

Al-Mo  	MoAl3 ht1 = Mo4Al17 + Mo3Al8  	25  	19  	27  	818  	Eutectoid  

Al-Mo  	L = Mo3Al8  	 	27  	 	1577  	Congruent  

Al-Mo  	L = Mo3Al8 + Mo3Al5 ht  	29  	28  	37  	1523  	Eutectic  

Al-Mo  	L + MoAl ht = Mo3Al5 ht  	35  	48  	37  	1570  	Peritectic  

Al-Mo  	Mo3Al5 ht = Mo3Al8 + MoAl ht  	37  	28.5  	49.5  	1490  	Eutectoid  

Al-Mo  	L + Mo3Al = MoAl ht  	45  	73  	54  	1720  	Peritectic  

Al-Mo  	MoAl ht = Mo3Al8 + Mo3Al  	50  	28.5  	72.5  	1470  	Eutectoid  

Al-Mo  	L + (Mo) = Mo3Al  	65.5  	79.5  	75  	2150  	Peritectic  

Am-Mo  	L + (Am) ht2 + (Mo)  	0  	0  	100  	1176  	unknown  

Am-Mo  	(Am) ht2 + (Am) ht1 + (Mo)  	0  	0  	100  	1077  	unknown  

Am-Mo  	(Am) ht1 + (Am) rt + (Mo)  	0  	0  	100  	769  	unknown  

As-Mo  	(As) + MoAs2 = Mo0.4As2  	0  	33.3  	16.7  	605  	Peritectoid  

At-Mo  	L + (At) + MoAt2  	0  	0  	33.3  	302  	unknown  

Au-Mo  	L = (Au) + (Mo)  	2.1  	1.25  	99.75  	1054  	Eutectic  

Ba-Mo  	L1 = (Ba) + (Mo)  	0  	0  	100  	727  	unknown  

Be-Mo  	(Be) ht + (Be) rt + Be22Mo  	0  	0  	4.3  	1270  	unknown  

Be-Mo  	L + (Be) ht + Be12Mo  	0  	0  	7.7  	1289  	unknown  

Be-Mo  	L + Be12Mo = Be22Mo  	0.5  	7.7  	4.3  	1300  	Peritectic  

Be-Mo  	L = Be12Mo  	 	7.7  	 	1700  	Congruent  

Be-Mo  	L = Be12Mo + Be2Mo  	7.7  	33.3  	9  	1690  	Eutectic  

Be-Mo  	L = Be2Mo  	 	33.3  	 	2027  	Congruent  

Be-Mo  	Be2Mo + (Mo) = BeMo3 rt  	33.3  	100  	75  	900  	Peritectoid  

Be-Mo  	L = Be2Mo + (Mo)  	57  	33.3  	99.5  	1827  	Eutectic  

Bi-Mo  	L1 = (Bi) + (Mo)  	0  	0  	100  	271.442  	unknown  

Bk-Mo  	L1 + (Bk) ht + (Mo)  	0  	0  	100  	1050  	unknown  

Bk-Mo  	(Bk) ht + (Bk) rt + (Mo)  	0  	0  	100  	977  	unknown  

B-Mo  	L = (B) rhom1 + MoB2 ht  	6  	2  	30  	1920  	Eutectic  

B-Mo  	L + MoB2 rt = MoB2 ht  	21  	34  	32  	2140  	Peritectic  

B-Mo  	L = MoB ht  	 	50  	 	2600  	Congruent  

B-Mo  	(B) rhom1 + MoB2 ht = Mo0.8B3 rt  	1  	30  	20  	1807  	Peritectoid  

B-Mo  	MoB2 rt = MoB2 ht + MoB rt  	36.5  	34  	50  	1517  	Eutectoid  

B-Mo  	MoB ht = B2Mo + MoB rt  	49  	39  	50  	1800  	Eutectoid  

B-Mo  	MoB ht + BMo2 = MoB rt  	50.5  	65  	51.5  	2180  	Peritectoid  

B-Mo  	MoB rt + BMo2 = Mo3B2 ht  	50.5  	66  	60  	2100  	Peritectoid  

B-Mo  	Mo3B2 ht = MoB rt + Mo2B  	60  	50.5  	66  	1900  	Eutectoid  

B-Mo  	L = Mo2B + (Mo)  	77  	67  	99.2  	2175  	Eutectic  

Br-Mo  	L + MoBr4 + (Br) lt  	0  	20  	0  	59.1  	unknown  

Ca-Mo  	L1 + (Ca) ht + (Mo)  	0  	0  	100  	842  	unknown  

Ca-Mo  	(Ca) ht + (Ca) rt + (Mo)  	0  	0  	100  	443  	unknown  

Cd-Mo  	L1 + (Cd) + (Mo)  	0  	0  	100  	321.108  	unknown  

Ce-Mo  	L2 = L1 + (Mo)  	93.3  	32  	99.7  	2527  	Monotectic  

Ce-Mo  	L1 + (Ce) ht1 + (Mo)  	0  	0  	100  	798  	unknown  

Ce-Mo  	(Ce) ht1 + (Ce) ht2 + (Mo)  	0  	0  	100  	726  	unknown  

Ce-Mo  	(Ce) ht2 + (Ce) rt + (Mo)  	0  	0  	100  	61  	unknown  

Cl-Mo  	MoCl4 ht = MoCl4 rt  	 	80  	 	80  	Polymorphic  

Cl-Mo  	L = MoCl4 ht + MoCl5  	17.2  	20  	16.7  	183  	Eutectic  

Cm-Mo  	L1 + (Cm) ht1 + (Mo)  	0  	0  	100  	1345  	unknown  

Cm-Mo  	(Cm) ht1 + (Cm) rt + (Mo)  	0  	0  	100  	1277  	unknown  

C-Mo  	L = (Mo) + MoC0.5 ht2  	83  	98.9  	73  	2205  	Eutectic  

C-Mo  	L = MoC0.5 ht2  	 	66  	 	2525  	Congruent  

C-Mo  	MoC0.5 ht2 = (Mo) + MoC0.5 ht1  	68.5  	99.1  	68  	1278  	Eutectoid  

C-Mo  	MoC0.5 ht2 = MoC0.5 ht1  	 	67.2  	 	1440  	Maximum  

C-Mo  	MoC0.5 ht1 = Mo2C rt  	 	67  	 	1220  	Maximum  

C-Mo  	MoC0.5 ht1 = Mo2C rt + MoC rt  	66.7  	67  	50  	1200  	Eutectoid  

C-Mo  	MoC0.5 ht2 + (C) gra = MoC rt  	65.7  	0  	50  	1220  	Peritectoid  

C-Mo  	L = MoC0.5 ht2 + MoC0.70 ht  	63.5  	64  	63  	2520  	Eutectic  

C-Mo  	MoC0.67 ht = L + MoC0.70 ht  	62.7  	63  	62.5  	2525  	Peritectic  

C-Mo  	MoC0.67 ht = MoC0.70 ht  	 	62  	 	2530  	Maximum  

C-Mo  	L = MoC0.67 ht  	 	58  	 	2605  	Congruent  

C-Mo  	MoC0.70 ht = MoC0.5 ht2 + (C) gra  	61  	65  	0  	1647  	Eutectoid  

C-Mo  	MoC0.67 ht = MoC0.70 ht + (C) gra  	59.6  	60  	0  	1956  	Eutectoid  

C-Mo  	L = MoC0.67 ht + (C) gra  	55  	57  	0  	2589  	Eutectic  

Co-Mo  	(Co) ht + MoCo3 rt = (Co) rt  	0  	25  	1  	532  	Peritectoid  

Co-Mo  	(Co) ht + Mo6Co7 = Mo0.2Co0.8 ht  	16  	43  	20  	1200  	Peritectoid  

Co-Mo  	Mo0.2Co0.8 ht = (Co) ht + MoCo3 rt  	17  	12  	25  	1018  	Eutectoid  

Co-Mo  	Mo0.2Co0.8 ht + Mo6Co7 = MoCo3 rt  	18.5  	41.5  	25  	1046  	Peritectoid  

Co-Mo  	L = (Co) ht + Mo6Co7  	26.5  	18.5  	44.5  	1335  	Eutectic  

Co-Mo  	L + Mo0.65Co0.35 ht = Mo6Co7  	44  	62  	48  	1510  	Peritectic  

Co-Mo  	L + (Mo) = Mo0.65Co0.35 ht  	50.5  	93  	64  	1620  	Peritectic  

Co-Mo  	Mo0.65Co0.35 ht = Mo6Co7 + (Mo)  	65  	49.5  	99  	1000  	Eutectoid  

Cr-Mo  	(Cr,Mo) = (Cr) + (Mo)  	 	40  	 	880  	Critical  

Cr-Mo  	L = (Cr,Mo)  	 	13  	 	1820  	Minimum  

Cs-Mo  	L1 + (Cs) + (Mo)  	0  	0  	100  	28.39  	unknown  

Cu-Mo  	L2 = L1 + (Mo)  	89.5  	11.8  	98.4  	2515  	Monotectic  

Cu-Mo  	L1 = (Cu) + (Mo)  	0  	0  	99.937  	1083.4  	Eutectic  

Dy-Mo  	L1 = (Dy) ht + (Mo)  	2  	1  	100  	1377  	Eutectic  

Dy-Mo  	(Dy) ht = (Dy) rt + (Mo)  	1  	0.6  	100  	1370  	Eutectoid  

Er-Mo  	L2 = L1 + (Mo)  	91  	41  	99.5  	2467  	Monotectic  

Er-Mo  	L = (Er) + (Mo)  	4  	0.5  	99.93  	1477  	Eutectic  

Eu-Mo  	L1 + (Eu) + (Mo)  	0  	0  	100  	822  	unknown  

Fe-Mo  	L = (Fe) rt + Mo20Fe33 ht  	25  	24.4  	36.5  	1449  	Eutectic  

Fe-Mo  	Mo20Fe33 ht = (Fe) rt + Mo5.1Fe7.9 rt  	33.9  	13.4  	39  	1200  	Eutectoid  

Fe-Mo  	(Fe) rt + Mo5.1Fe7.9 rt = MoFe2 rt  	16  	39.5  	33.3  	927  	Peritectoid  

Fe-Mo  	L + Mo0.5Fe0.5 ht = Mo20Fe33 ht  	28.5  	42.9  	38  	1488  	Peritectic  

Fe-Mo  	Mo20Fe33 ht + Mo0.5Fe0.5 ht = Mo5.1Fe7.9 rt  	38.5  	47.5  	42  	1370  	Peritectoid  

Fe-Mo  	L + (Mo) = Mo0.5Fe0.5 ht  	40.5  	68.7  	53.8  	1611  	Peritectic  

Fe-Mo  	Mo0.5Fe0.5 ht = Mo5.1Fe7.9 rt + (Mo)  	56.7  	43.4  	93.8  	1235  	Eutectoid  

Ga-Mo  	L + Mo3Ga = Mo8Ga41  	0  	74  	16  	835  	Peritectic
