Repository: avinash2692/material_genome

File: melting_points copy.txt (part 21 of 42)
Chemical System	Reaction	%A	%B	%C	Temperature, °C  	Reaction type  
Ga-Mo  	L + (Mo) = Mo3Ga  	74  	84.5  	75  	1820  	Peritectic  

Ga-Mo  	Mo8Ga41 + MoGa2 rt = Mo6Ga31 rt  	16  	33.3  	17  	695  	Peritectoid  

Ga-Mo  	Mo8Ga41 + MoGa rt = MoGa2 rt  	6  	50  	33.3  	740  	Peritectoid  

Ga-Mo  	Mo8Ga41 + Mo3Ga = MoGa rt  	6  	74  	50  	775  	Peritectoid  

Gd-Mo  	L2 = L1 + (Mo)  	90  	34  	99  	2470  	Monotectic  

Gd-Mo  	L = (Gd) ht + (Mo)  	3  	2  	100  	1305  	Eutectic  

Gd-Mo  	(Gd) ht = (Gd) rt + (Mo)  	1.5  	0  	100  	1230  	Eutectoid  

Ge-Mo  	L = (Ge) + MoGe2  	1  	0  	33.3  	935  	Eutectic  

Ge-Mo  	L + Mo13Ge23 = MoGe2  	5  	36  	33.3  	1080  	Peritectic  

Ge-Mo  	L + Mo5Ge3 = Mo13Ge23  	20  	62.5  	36.5  	1520  	Peritectic  

Ge-Mo  	L + Mo3Ge = Mo5Ge3  	50  	75  	62.5  	1730  	Peritectic  

Ge-Mo  	L + (Mo) = Mo3Ge  	60  	95  	75  	1800  	Peritectic  

Hf-Mo  	(Hf) ht = (Hf) rt + HfMo2 rt  	26.5  	1  	65.5  	1200  	Eutectoid  

Hf-Mo  	L = (Hf) ht  	 	34  	 	1866  	Minimum  

Hf-Mo  	L + Hf1.1Mo1.9 ht = (Hf) ht  	41  	65  	43  	1900  	Peritectic  

Hf-Mo  	L + (Mo) = Hf1.1Mo1.9 ht  	59  	75  	66.7  	2170  	Peritectic  

Hf-Mo  	Hf1.1Mo1.9 ht = (Hf) ht + HfMo2 rt  	65  	40  	65.5  	1783  	Eutectoid  

Hf-Mo  	Hf1.1Mo1.9 ht + (Mo) = HfMo2 rt  	66.7  	83  	67.2  	1853  	Peritectoid  

Hg-Mo  	L1 + (Hg) lt + (Mo)  	0  	0  	100  	-38.829  	unknown  

Ho-Mo  	L = L1 + L2  	 	65  	 	2800  	Critical  

Ho-Mo  	L2 = L1 + (Mo)  	92  	35  	99.4  	2517  	Monotectic  

Ho-Mo  	L1 = (Ho) + (Mo)  	3  	0.6  	99.94  	1432  	Eutectic  

I-Mo  	L + MoI3 + (I)  	0  	25  	0  	113.6  	unknown  

I-Mo  	MoI3 + (I) = MoI4 rt  	25  	0  	20  	20  	Peritectoid  

In-Mo  	L1 + (In) + (Mo)  	0  	0  	100  	156.634  	unknown  

Ir-Mo  	L + (Ir) = MoIr3  	33  	23  	25  	2300  	Peritectic  

Ir-Mo  	L + MoIr3 = Mo0.5Ir0.5 ht  	43  	36  	39  	2270  	Peritectic  

Ir-Mo  	Mo0.5Ir0.5 ht = MoIr3 + MoIr rt  	43  	33.5  	49  	1430  	Eutectoid  

Ir-Mo  	Mo0.5Ir0.5 ht = MoIr rt  	 	50  	 	1610  	Maximum  

Ir-Mo  	Mo0.5Ir0.5 ht = MoIr rt + IrMo3  	57  	51  	74  	1400  	Eutectoid  

Ir-Mo  	L = Mo0.5Ir0.5 ht + Mo0.7Ir0.3 ht  	69  	63  	72  	2080  	Eutectic  

Ir-Mo  	L + Mo3.06Ir0.94 = Mo0.7Ir0.3 ht  	69.5  	76.5  	72  	2090  	Peritectic  

Ir-Mo  	Mo0.7Ir0.3 ht = Mo0.5Ir0.5 ht + Mo3.06Ir0.94  	72  	62  	74  	1975  	Eutectoid  

Ir-Mo  	L + (Mo) = Mo3.06Ir0.94  	70  	84  	77  	2110  	Peritectic  

K-Mo  	L1 + (K) + (Mo)  	0  	0  	100  	63.71  	unknown  

La-Mo  	L = L1 + L2  	 	65  	 	3550  	Critical  

La-Mo  	L2 = L1 + (Mo)  	96  	21  	99.87  	2547  	Monotectic  

La-Mo  	L + (Mo) = (La) ht2  	0  	100  	0  	920  	Peritectic  

La-Mo  	(La) ht2 + (La) ht1 + (Mo)  	0  	0  	100  	865  	unknown  

La-Mo  	(La) ht1 + (La) rt + (Mo)  	0  	0  	100  	310  	unknown  

Li-Mo  	L1 + (Li) rt + (Mo)  	0  	0  	100  	180.6  	unknown  

Lr-Mo  	L = (Lr) + (Mo)  	12  	5  	97  	1387  	Eutectic  

Lu-Mo  	L = (Lu) + (Mo)  	9  	3.5  	99  	1545  	Eutectic  

Mg-Mo  	L1 + (Mg) + (Mo)  	0  	0  	100  	650  	unknown  

Mn-Mo  	L + Mo0.36Mn0.64 ht = (Mn) ht3  	15  	35.5  	19.5  	1340  	Peritectic  

Mn-Mo  	(Mn) ht3 = (Mn) ht1 + (Mn) ht2  	2.8  	1.5  	3.2  	1105  	Eutectoid  

Mn-Mo  	(Mn) ht3 + Mo0.36Mn0.64 ht = (Mn) ht1  	3.4  	35.3  	3.8  	1110  	Peritectoid  

Mn-Mo  	(Mn) ht1 + Mo0.36Mn0.64 ht = (Mn) rt  	4.2  	35.6  	21.2  	1100  	Peritectoid  

Mn-Mo  	L + Mo4Mn5 = Mo0.36Mn0.64 ht  	21  	44  	36  	1400  	Peritectic  

Mn-Mo  	Mo0.36Mn0.64 ht = (Mn) rt + Mo4Mn5  	36.4  	21.2  	44  	1090  	Eutectoid  

Mn-Mo  	L + (Mo) = Mo4Mn5  	26  	64  	45  	1500  	Peritectic  

Mo-N  	L = (Mo) + MoN0.38 ht  	19  	1.08  	27  	1860  	Eutectic  

Mo-N  	(Mo) + MoN0.38 ht = Mo2N0.75 rt  	0  	28.7  	28.7  	850  	Peritectoid  

Mo-N  	MoN0.38 ht = Mo2N0.75 rt + Mo0.75N0.50 rt  	35  	35  	40  	360  	Eutectoid  

Mo-N  	L = MoN0.38 ht  	 	33.3  	 	2000  	Congruent  

Mo-Na  	L2 + (Mo) + (Na) rt  	100  	0  	100  	97.8  	unknown  

Mo-Nd  	L1 = L2 + (Mo)  	4  	75  	0.3  	2517  	Monotectic  

Mo-Nd  	L2 = (Mo) + (Nd) ht  	99.76  	0  	100  	1012  	Eutectic  

Mo-Nd  	(Mo) = (Nd) ht + (Nd) rt  	0  	100  	100  	863  	unknown  

Mo-Ni  	L + (Mo) = MoNi  	62  	2  	50  	1362  	Peritectic  

Mo-Ni  	L = MoNi + (Ni)  	66  	51.5  	72  	1309  	Eutectic  

Mo-Ni  	MoNi + (Ni) = MoNi3 rt  	52.5  	81  	75  	907  	Peritectoid  

Mo-Ni  	MoNi3 rt + (Ni) = MoNi4 rt  	75  	82.5  	80  	867  	Peritectoid  

Mo-Np  	L = (Mo) + (Np) ht1  	91  	0.5  	99.5  	497  	Eutectic  

Mo-Np  	(Np) ht2 = L + (Np) ht1  	98  	93.5  	99.5  	530  	Catatectic  

Mo-Np  	(Np) ht1 = (Mo) + (Np) rt  	99.5  	0  	100  	280  	Eutectoid  

Mo-O  	L1 = (Mo) + MoO2  	23  	0  	66.7  	2150  	Eutectic  

Mo-O  	L2 + MoO2 = Mo9O26  	74.2  	67.4  	72.7  	818  	Peritectic  

Mo-O  	L2 = Mo8O23 + MoO3  	74.6  	74.2  	75  	805  	Eutectic  

Mo-O  	L2 + Mo9O26 = Mo4O11 orth  	74.3  	72.7  	73.3  	815  	Peritectic  

Mo-O  	L2 + Mo4O11 orth = Mo8O23  	74.4  	73.3  	74.2  	810  	Peritectic  

Mo-Os  	L = (Mo) + Mo0.65Os0.35  	21  	19.5  	30  	2380  	Eutectic  

Mo-Os  	(Mo) + Mo0.65Os0.35 = Mo3Os rt  	16  	30  	25.5  	2210  	Peritectoid  

Mo-Os  	L + (Os) = Mo0.65Os0.35  	22  	48  	36  	2430  	Peritectic  

Mo-P  	L + Mo4P3 ht = Mo8P5 ht  	33.5  	42.9  	38.5  	1680  	Peritectic  

Mo-P  	Mo8P5 ht = Mo3P + Mo4P3 ht  	38.5  	25  	42.9  	1580  	Eutectoid  

Mo-P  	Mo4P3 ht = Mo3P + MoP  	42.9  	25  	50  	700  	Eutectoid  

Mo-P  	L + (Mo) = Mo3P  	28.5  	15  	25  	1700  	Peritectic  

Mo-P  	L = Mo3P + Mo8P5 ht  	30  	25  	38.5  	1580  	Eutectic  

Mo-P  	L + MoP = Mo4P3 ht  	35.5  	50  	42.9  	1700  	Peritectic  

Mo-Pa  	L = (Mo) + (Pa) ht  	78  	2.5  	80  	1467  	Eutectic  

Mo-Pb  	L2 + (Mo) + (Pb)  	100  	0  	100  	327.502  	unknown  

Mo-Pd  	L + (Mo) = Mo0.46Pd0.54 ht  	50  	6  	48  	1737  	Peritectic  

Mo-Pd  	Mo0.46Pd0.54 ht = (Mo) + (Pd)  	50  	5  	58  	1364  	Eutectoid  

Mo-Pd  	L = Mo0.46Pd0.54 ht + (Pd)  	52.5  	51  	54  	1720  	Eutectic  

Mo-Pd  	L = (Pd)  	 	59  	 	1735  	Maximum  

Mo-Pm  	L1 = L2 + (Mo)  	4  	76  	0.3  	2557  	Monotectic  

Mo-Pm  	L2 + (Mo) + (Pm) ht  	100  	0  	100  	1042  	unknown  

Mo-Pm  	(Mo) + (Pm) ht + (Pm) rt  	0  	100  	100  	890  	unknown  

Mo-Pr  	L1 = L2 + (Mo)  	5  	72  	0.3  	2547  	Monotectic  

Mo-Pr  	L2 = (Mo) + (Pr) ht  	99.9  	0  	100  	931  	Eutectic  

Mo-Pr  	(Mo) + (Pr) ht + (Pr) rt  	0  	100  	100  	795  	unknown  

Mo-Pt  	L = (Mo) + Mo0.6Pt0.4 ht2  	26  	15  	31  	2080  	Eutectic  

Mo-Pt  	(Mo) + Mo2.4Pt1.6 ht1 = Mo3.2Pt0.6 ht  	12  	33  	18  	1780  	Peritectoid  

Mo-Pt  	Mo3.2Pt0.6 ht = (Mo) + Mo2.4Pt1.6 ht1  	18  	4  	37  	1280  	Eutectoid  

Mo-Pt  	L + Mo0.6Pt0.4 ht2 = Mo2.4Pt1.6 ht1  	13  	33  	31.5  	1880  	Peritectic  

Mo-Pt  	L = Mo0.6Pt0.4 ht2  	 	47  	 	2175  	Congruent  

Mo-Pt  	Mo0.6Pt0.4 ht2 = Mo2.4Pt1.6 ht1 + MoPt2 rt  	47.5  	45  	57  	1475  	Eutectoid  

Mo-Pt  	Mo2.4Pt1.6 ht1 + MoPt2 rt = MoPt rt  	42  	57.5  	48  	1300  	Peritectoid  

Mo-Pt  	L + Mo0.6Pt0.4 ht2 = (Pt)  	76  	54  	62.5  	2020  	Peritectic  

Mo-Pt  	(Pt) = Mo0.6Pt0.4 ht2 + MoPt2 rt  	55.5  	48  	57.5  	1600  	Eutectoid  

Mo-Pt  	(Pt) = MoPt2 rt  	 	65  	 	1800  	Maximum  

Mo-Pu  	L + (Mo) + (Pu) ht5  	100  	0  	100  	640  	unknown  

Mo-Ra  	L2 + (Mo) + (Ra)  	100  	0  	100  	700  	unknown  

Mo-Rb  	L2 + (Mo) = (Rb)  	100  	0  	100  	40  	Peritectic  

Mo-Re  	L = (Mo) + Mo0.4Re0.6 ht  	48.9  	42  	55  	2505  	Eutectic  

Mo-Re  	L + (Re) = Mo0.4Re0.6 ht  	56  	85  	70  	2645  	Peritectic  

Mo-Re  	Mo0.4Re0.6 ht = (Mo) + Mo0.2Re0.8 rt  	60  	30  	75.6  	1125  	Eutectoid  

Mo-Re  	Mo0.4Re0.6 ht + (Re) = Mo0.2Re0.8 rt  	69  	90  	78.5  	2000  	Peritectoid  

Mo-Rh  	L = (Mo) + Mo0.4Rh0.6 ht  	39.5  	20  	43  	1940  	Eutectic  

Mo-Rh  	(Mo) + Mo0.4Rh0.6 ht = MoRh rt  	3.5  	51  	50  	1050  	Peritectoid  

Mo-Rh  	Mo0.4Rh0.6 ht = MoRh rt + MoRh3  	54  	50.5  	74  	1010  	Eutectoid  

Mo-Rh  	Mo0.4Rh0.6 ht = MoRh3 rt + (Rh)  	82  	76  	88.5  	1100  	Eutectoid  

Mo-Rh  	L + Mo0.4Rh0.6 ht = (Rh)  	88  	81  	85  	2000  	Peritectic  

Mo-Rh  	L = Mo0.4Rh0.6 ht  	 	66  	 	2075  	Congruent  

Mo-Rh  	Mo0.4Rh0.6 ht = MoRh3 rt  	 	75  	 	1200  	Maximum  

Mo-Ru  	L = (Mo) + (Ru)  	42  	32.4  	48.5  	1955  	Eutectic  

Mo-Ru  	(Mo) + (Ru) = Mo0.63Ru0.37 ht  	32.4  	48.5  	37.5  	1915  	Peritectoid  

Mo-Ru  	Mo0.63Ru0.37 ht = (Mo) + (Ru)  	37.5  	11  	59  	1143  	Eutectoid  

Mo-S  	L1 = (Mo) + Mo2S3 ht  	50  	4  	59  	1550  	Eutectic  

Mo-S  	L1 = Mo2S3 ht  	 	59.5  	 	1800  	Congruent  

Mo-S  	Mo2S3 ht = (Mo) + MoS2 2H  	59.5  	0.5  	66  	664  	Eutectoid  

Mo-S  	L1 = Mo2S3 ht + MoS2 2H  	63  	60  	66  	1620  	Eutectic  

Mo-Sb  	L + (Mo) = Mo3Sb7  	100  	0  	73  	780  	Peritectic  

Mo-Sb  	L + Mo3Sb7 + (Sb)  	100  	70  	100  	630.755  	unknown  

Mo-Sc  	L = (Mo) + (Sc) ht  	90  	0.5  	98  	1370  	Eutectic  

Mo-Sc  	(Sc) ht = (Mo) + (Sc) rt  	98  	0.5  	99  	1337  	Eutectoid  

Mo-Se  	L + MoSe2 + (Se)  	100  	67  	100  	221  	unknown  

Mo-Si  	L + (Mo) = Mo3Si  	25.72  	4  	25  	2025  	Peritectic  

Mo-Si  	L = Mo3Si + Mo5Si3  	26.4  	25  	37  	2020  	Eutectic  

Mo-Si  	L = Mo5Si3  	 	38  	 	2180  	Congruent  

Mo-Si  	L = Mo5Si3 + MoSi2 ht  	54  	40  	66.7  	1900  	Eutectic  

Mo-Si  	L = MoSi2 ht  	 	66.7  	 	2020  	Congruent  

Mo-Si  	MoSi2 ht = MoSi2 rt  	 	66.7  	 	1900  	Polymorphic  

Mo-Si  	L = MoSi2 rt + (Si)  	98  	66.7  	100  	1400  	Eutectic  

Mo-Sm  	L2 = (Mo) + (Sm) ht2  	99.5  	0  	100  	1068  	Eutectic  

Mo-Sm  	(Mo) + (Sm) ht2 + (Sm) ht1  	0  	100  	100  	922  	unknown  

Mo-Sm  	(Mo) + (Sm) ht1 + (Sm) rt  	0  	100  	100  	734  	unknown  

Mo-Sn  	L + (Mo) = MoSn  	100  	0  	50  	1200  	Peritectic  

Mo-Sn  	(Mo) + MoSn = Mo3Sn rt  	0  	45  	25  	300  	Peritectoid  

Mo-Sn  	L + MoSn = MoSn2  	100  	53  	66.7  	800  	Peritectic  

Mo-Sn  	L + MoSn2 + (Sn) rt  	100  	66.7  	100  	231.9681  	unknown  

Mo-Sr  	L2 + (Mo) + (Sr) ht  	100  	0  	100  	769  	unknown  

Mo-Sr  	(Mo) + (Sr) ht + (Sr) rt  	0  	100  	100  	547  	unknown  

Mo-Tb  	L = L1 + L2  	 	35  	 	3100  	Critical  

Mo-Tb  	L1 = L2 + (Mo)  	7  	0.7  	67  	2517  	Monotectic  

Mo-Tb  	L2 = (Mo) + (Tb) ht  	98  	0  	100  	1327  	Eutectic  

Mo-Tb  	(Mo) + (Tb) ht + (Tb) rt  	0  	100  	100  	1289  	unknown  

Mo-Tc  	L = (Mo) + Mo0.3Tc0.7  	56  	50  	69.5  	2027  	Eutectic  

Mo-Tc  	(Mo) + Mo0.3Tc0.7 = Mo1.6Tc2.4 rt  	44  	67.5  	55  	1700  	Peritectoid  

Mo-Tc  	L + (Tc) = Mo0.3Tc0.7  	72.5  	73.5  	75  	2080  	Peritectic  

Mo-Te  	Mo3Te4 + MoTe2 ht = MoTe2 rt  	59  	66  	65  	880  	Peritectoid  

Mo-Te  	MoTe2 ht = L + MoTe2 rt  	68  	100  	67  	820  	Catatectic  

Mo-Te  	L + MoTe2 rt + (Te)  	100  	67  	100  	449.57  	unknown  

Mo-Th  	L = (Mo) + (Th) ht  	86  	1.4  	98.5  	1380  	Eutectic  

Mo-Th  	(Th) ht = (Mo) + (Th) rt  	99  	1  	100  	1356  	Eutectoid  

Mo-Ti  	(Ti ht,Mo) = (Mo) + (Ti) rt  	88  	40  	99.6  	695  	Monotectoid  

Mo-Tl  	L2 + (Mo) + (Tl) ht  	100  	0  	100  	304  	unknown  

Mo-Tl  	(Mo) + (Tl) ht + (Tl) rt  	0  	100  	100  	230  	unknown  

Mo-Tm  	L2 = (Mo) + (Tm)  	95  	0.2  	99.3  	1477  	Eutectic  

Mo-U  	L + (Mo) = (U) ht2  	68  	3  	59  	1284  	Peritectic  

Mo-U  	(U) ht2 = (Mo) + U2Mo rt  	65  	1  	66  	580  	Eutectoid  

Mo-U  	(U) ht2 = U2Mo rt  	 	66.7  	 	630  	Maximum  

Mo-U  	(U) ht2 = U2Mo rt + (U) rt  	78  	67.5  	99  	550  	Eutectoid  

Mo-U  	(U) ht1 = (U) ht2 + (U) rt  	88.5  	91  	99.5  	640  	Eutectoid  

Mo-Y  	L = (Mo) + (Y) rt  	90.5  	0  	100  	1430  	Eutectic  

Mo-Y  	L + (Y) ht + (Y) rt  	95  	100  	100  	1478  	unknown  

Mo-Yb  	L1 = L2 + (Mo)  	0.5  	98  	0.5  	2600  	Monotectic  

Mo-Yb  	L + (Mo) + (Yb) ht  	100  	0  	100  	819  	unknown  

Mo-Yb  	(Mo) + (Yb) ht + (Yb) rt  	0  	100  	100  	795  	unknown  

Mo-Zn  	L + (Mo) = Zn7Mo  	99.985  	0  	87  	575  	Peritectic  

Mo-Zn  	L + Zn7Mo = Zn93.4Mo4.6  	100  	88  	95.5  	463  	Peritectic  

Mo-Zn  	L + Zn93.4Mo4.6 + (Zn)  	100  	96.5  	100  	419.58  	unknown  

Mo-Zr  	L + (Mo) = ZrMo2  	41.5  	10  	33  	1880  	Peritectic  

Mo-Zr  	L = ZrMo2 + (Zr) ht  	51  	37  	59  	1550  	Eutectic  

Mo-Zr  	(Zr) ht = ZrMo2 + (Zr) rt  	92.5  	40  	99.8  	738  	Eutectoid  



Found: 279 reactions

Return to Contents 



ASM Alloy Phase Diagrams Center, P. Villars, editor-in-chief; H. Okamoto and K. Cenzual, section editors;

http://www1.asminternational.org/AsmEnterprise/APD, ASM International, Materials Park, OH, USA, 2006-2015

© ASM International 2015. All Rights Reserved. Version 1.0.5.0



 	Alloy Phase Diagram Database™	Element 1: Element 2: Element 3:  

HomeExplorerSearchToolsHelp

 

Special Points Table



Return to Contents



Chemical System	Reaction	%A	%B	%C	Temperature, °C 	Reaction type 

Al-N  	L2 = L1 + AlN  	49.5  	1  	50  	2800  	Monotectic  

Al-N  	L1 = (Al) + AlN  	0  	0  	50  	660  	Eutectic  

B-N  	L + (B) rhom1 + BN  	0  	0  	50  	2092  	unknown  

Ca-N  	L = (Ca) ht + Ca3N2  	2.35  	0  	40  	814  	Eutectic  

Ca-N  	(Ca) ht + (Ca) rt + Ca3N2  	0  	0  	40  	443  	unknown  

Ca-N  	L = Ca3N2  	 	40  	 	1450  	Congruent  

Ce-N  	L + CeN = (Ce) ht1  	1.5  	48.5  	2  	805  	Peritectic  

Ce-N  	(Ce) ht1 + CeN = (Ce) ht2  	1.5  	48.5  	3  	750  	Peritectoid  

Ce-N  	(Ce) ht2 + (Ce) rt + CeN  	1  	1  	49  	61  	unknown  

Co-N  	L = (Co) ht + CoN0.33  	1.5  	0.3  	4  	1473  	Eutectic  

Co-N  	(Co) ht + Co4N = (Co) rt  	0  	20  	0.5  	525  	Peritectoid  

Co-N  	CoN0.33 = (Co) ht + Co4N  	2  	0  	20  	707  	Eutectoid  

Co-N  	L = CoN0.33  	 	16.5  	 	1593  	Congruent  

Co-N  	CoN0.33 = Co4N  	 	25  	 	1063  	Maximum  

Cr-N  	L = (Cr) + Cr2N  	13.4  	4.4  	18  	1640  	Eutectic  

Cr-N  	L = Cr2N  	 	32.9  	 	1800  	Congruent  

Fe-N  	Fe3N = Fe4N rt  	 	19.5  	 	680  	Maximum  

Fe-N  	(Fe) ht = (Fe) rt + Fe4N rt  	8.8  	0.4  	19.3  	592  	Eutectoid  

Fe-N  	Fe3N = (Fe) ht + Fe4N rt  	15.6  	10.3  	19.3  	650  	Eutectoid  

Hf-N  	L = HfN  	 	49  	 	3387  	Congruent  

Hf-N  	L = (Hf) ht + (Hf) rt  	4.5  	3  	7.5  	2190  	Eutectic  

Hf-N  	L + HfN = (Hf) rt  	21  	40  	27  	2910  	Peritectic  

Hf-N  	(Hf) rt + HfN0.75 ht = HfN0.67 rt  	29  	42.9  	40  	1970  	Peritectoid  

Hf-N  	(Hf) rt + HfN = HfN0.75 ht  	29  	45  	42.9  	2300  	Peritectoid  

Hf-N  	HfN0.75 ht = HfN0.67 rt + HfN  	42.9  	40  	46  	1250  	Eutectoid  

Li-N  	L = (Li) rt + Li3N  	0.05  	0  	25  	180.3  	Eutectic  

Li-N  	L = Li3N  	 	25  	 	813  	Congruent  

Mg-N  	L + (Mg) + Mg3N2  	0  	0  	40  	650  	unknown  

Mn-N  	L = (Mn) ht3 + (Mn) ht2  	0.5  	0.4  	1.7  	1239  	Eutectic  

Mn-N  	(Mn) ht1 = (Mn) rt + (Mn) ht2  	1.8  	0.5  	6.6  	645  	Eutectoid  

Mn-N  	L + MnN0.43 ht = (Mn) ht2  	8  	11  	9.5  	1281  	Peritectic  

Mn-N  	(Mn) = (Mn) rt + Mn4N rt  	7.5  	0.6  	20  	605  	Eutectoid  

Mn-N  	MnN0.43 ht = (Mn) ht2 + Mn4N rt  	13.6  	10.8  	20  	782  	Eutectoid  

Mn-N  	MnN0.43 ht = Mn4N rt  	 	20  	 	880  	Maximum  

Mn-N  	MnN0.43 ht = Mn4N rt + Mn3N2  	29  	20  	40  	388  	Eutectoid  

Mo-N  	L = (Mo) + MoN0.38 ht  	19  	1.08  	27  	1860  	Eutectic  

Mo-N  	(Mo) + MoN0.38 ht = Mo2N0.75 rt  	0  	28.7  	28.7  	850  	Peritectoid  

Mo-N  	MoN0.38 ht = Mo2N0.75 rt + Mo0.75N0.50 rt  	35  	35  	40  	360  	Eutectoid  

Mo-N  	L = MoN0.38 ht  	 	33.3  	 	2000  	Congruent  

N-Nb  	L = (Nb) + Nb1.54N0.71  	86.5  	88  	70.5  	2350  	Eutectic  

N-Ni  	(Ni) + Ni3N = Ni4N rt  	100  	75  	80  	250  	Peritectoid  

N-O  	L = (N) lt1 + (O) lt1  	68  	10  	100  	-258  	Eutectic  

N-Pu  	L = PuN  	 	50  	 	2830  	Congruent  

N-Pu  	L + (Pu) ht5 + PuN  	100  	100  	50  	640  	unknown  

N-Pu  	(Pu) ht5 + (Pu) ht4 + PuN  	100  	100  	50  	483  	unknown  

N-Pu  	(Pu) ht4 + (Pu) ht3 + PuN  	100  	100  	50  	463  	unknown  

N-Pu  	(Pu) ht3 + (Pu) ht2 + PuN  	100  	100  	50  	320  	unknown  

N-Pu  	(Pu) ht2 + (Pu) ht1 + PuN  	100  	100  	50  	215  	unknown  

N-Pu  	(Pu) ht1 + (Pu) rt + PuN  	100  	100  	50  	125  	unknown  

N-Si  	L = (Si) + Si3N4  	99.987  	100  	42.9  	1413.95  	Eutectic  

N-Ta  	L = (Ta) + TaN0.45  	83  	86  	79  	2880  	Eutectic  

N-Ta  	L = TaN0.45  	 	72  	 	3000  	Congruent  

N-Ta  	TaN ht = TaN0.45 + TaN rt  	58  	65  	51  	1750  	Eutectoid  

N-Th  	L + ThN = (Th) ht  	96  	52.5  	91.8  	1800  	Peritectic  

N-Th  	(Th) ht + ThN = (Th) rt  	97.5  	51  	92.6  	1605  	Peritectoid  

N-Th  	L = ThN  	 	50  	 	2820  	Congruent  

N-Ti  	L + (Ti) rt = (Ti) ht  	96  	87.5  	93.8  	2020  	Peritectic  

N-Ti  	L + TiN = (Ti) rt  	84.8  	72  	79.5  	2350  	Peritectic  

N-Ti  	L = TiN  	 	54.5  	 	3290  	Congruent  

N-Ti  	(Ti) rt + TiN = TiN0.28 ht  	75.3  	67  	68.5  	1291  	Peritectoid  

N-Ti  	(Ti) rt + TiN0.28 ht = TiN0.43 ht  	75.3  	68.5  	70.5  	1103  	Peritectoid  

N-Ti  	TiN0.43 ht = (Ti) rt + Ti2N  	70.5  	75.3  	67.6  	1066  	Eutectoid  

N-Ti  	TiN0.28 ht = TiN0.43 ht + Ti2N rt  	67.8  	70.3  	67.6  	1078  	Eutectoid  

N-Ti  	TiN0.28 ht + TiN = Ti2N rt  	67.7  	64.8  	67.6  	1080  	Peritectoid  

N-U  	L = (U) ht2 + UN  	100  	100  	48.7  	1132  	Eutectic  

N-U  	(U) ht2 + (U) ht1 + UN  	100  	100  	48.7  	776  	unknown  

N-U  	(U) ht1 = (U) rt + UN  	100  	100  	48.7  	665  	Eutectoid  

N-U  	U2N3 ht = UN + UN1.6 rt  	44  	50  	40  	940  	Eutectoid  

N-V  	L = (V)  	 	92.5  	 	1830  	Minimum  

N-V  	L + V2N = (V)  	87.5  	72  	86  	1859  	Peritectic  

N-W  	L + (W) = WN0.5 ht  	66  	100  	70.5  	1874  	Peritectic  

N-W  	WN0.5 ht = (W) + WN  	66  	100  	50  	283  	Eutectoid  

N-W  	L + WN0.5 ht = WN  	36.5  	58.5  	50  	991  	Peritectic  

N-Y  	L + YN = (Y) ht  	99  	50  	97  	1540  	Peritectic  

N-Y  	(Y) ht + YN = (Y) rt  	97.5  	50  	97  	1490  	Peritectoid  

N-Y  	L = YN  	 	50  	 	2670  	Congruent  

N-Zr  	L + (Zr) rt = (Zr) ht  	95.6  	83.2  	95  	1883  	Peritectic  

N-Zr  	L + ZrN = (Zr) rt  	86.2  	60  	75.3  	1988  	Peritectic  



Found: 78 reactions

Return to Contents 



ASM Alloy Phase Diagrams Center, P. Villars, editor-in-chief; H. Okamoto and K. Cenzual, section editors;

http://www1.asminternational.org/AsmEnterprise/APD, ASM International, Materials Park, OH, USA, 2006-2015

© ASM International 2015. All Rights Reserved. Version 1.0.5.0



 	Alloy Phase Diagram Database™	Element 1: Element 2: Element 3:  

HomeExplorerSearchToolsHelp

 

Special Points Table



Return to Contents



Chemical System	Reaction	%A	%B	%C	Temperature, °C  	Reaction type  

Ag-Na  	L + (Ag) = NaAg2  	99  	0  	33.3  	322  	Peritectic  

Ag-Na  	L = NaAg2 + (Na) rt  	100  	33.3  	100  	97.7  	Eutectic  

Al-Na  	L1 = (Al) + L2  	0  	0  	100  	659.25  	Monotectic  

Al-Na  	L2 + (Al) + (Na) rt  	100  	0  	100  	97.8  	unknown  

Au-Na  	L = (Au) + NaAu2  	16.5  	0  	29  	877  	Eutectic  

Au-Na  	L = NaAu2  	 	33.3  	 	1002  	Congruent  

Au-Na  	L + NaAu2 = NaAu  	67.5  	39  	50  	372  	Peritectic  

Au-Na  	L + NaAu = Na2Au  	82.5  	50  	66.7  	163  	Peritectic  

Au-Na  	L = Na2Au + (Na)  	96  	66.7  	100  	81  	Eutectic  

Ba-Na  	L + (Ba) = NaBa  	72  	5  	50  	197  	Peritectic  

Ba-Na  	L = NaBa + (Na) rt  	95.5  	73  	99.5  	83  	Eutectic  

Ba-Na  	NaBa + (Na) rt = Na4Ba rt  	72.5  	98.8  	80  	70  	Peritectoid  

Be-Na  	L1 = (Be) ht + L2  	0  	0  	95.5  	1289  	Monotectic  

Be-Na  	L2 + (Be) ht + (Be) rt  	95.5  	0  	0  	1270  	unknown  

Be-Na  	L2 + (Be) rt + (Na) rt  	100  	0  	100  	97.8  	unknown  

Bi-Na  	L = (Bi) + NaBi  	22  	0  	50  	216  	Eutectic  

Bi-Na  	L + Na3Bi = NaBi  	48  	75  	50  	444  	Peritectic  

Bi-Na  	L = Na3Bi  	 	75  	 	846  	Congruent  

Bi-Na  	L = Na3Bi + (Na)  	100  	75  	100  	97.75  	Eutectic  

Br-Na  	L = L1 + L2  	 	66.7  	 	1090  	Critical  

Br-Na  	L2 = L1 + NaBr  	51  	96.7  	50  	740  	Monotectic  

Br-Na  	L + (Na) rt + NaBr  	100  	100  	50  	97.8  	unknown  

Br-Na  	L2 = NaBr  	 	50  	 	747  	Congruent  

Ca-Na  	L1 = L2 + (Ca) ht  	22  	96  	7.5  	710  	Monotectic  

Ca-Na  	(Ca) ht = L2 + (Ca) rt  	0.5  	0.3  	99.5  	443  	Catatectic  

Ca-Na  	L2 = (Ca) rt + (Na) rt  	100  	0  	100  	97.55  	Eutectic  

Cd-Na  	L = (Cd) + Na2Cd11  	5  	0  	15.4  	288  	Eutectic  

Cd-Na  	L = Na2Cd11  	 	15.4  	 	364  	Congruent  

Cd-Na  	L = Na2Cd11 + Na55Cd92  	21.5  	15.4  	33.3  	348  	Eutectic  

Cd-Na  	L = Na55Cd92  	 	33.3  	 	384  	Congruent  

Cd-Na  	L = Na55Cd92 + (Na) rt  	99.4  	33.3  	100  	94.5  	Eutectic  

Cl-Na  	L = L1 + L2  	 	66.7  	 	1080  	Critical  

Cl-Na  	L2 = L1 + NaCl  	50.6  	97.8  	50  	795.3  	Monotectic  

Cl-Na  	L + (Na) rt + NaCl  	100  	100  	50  	97.8  	unknown  

Cl-Na  	L = NaCl  	 	50  	 	800  	Congruent  

Co-Na  	L + (Co) ht = (Co) rt  	 	0.5  	0.5  	480  	Peritectic  

Cr-Na  	L + (Cr) + (Na) rt  	100  	0  	100  	97.8  	unknown  

Cr-Na  	(Cr) + (Na) rt + (Na) lt  	0  	100  	100  	-237  	unknown  

Cs-Na  	L = (Cs) + CsNa2 lt  	21  	0  	66.7  	-31.83  	Eutectic  

Cs-Na  	L + (Na) = CsNa2 lt  	30  	100  	66.7  	-7.9  	Peritectic  

Cu-Na  	L2 = L1 + (Cu)  	99.932  	 	 	1084  	Monotectic  

Cu-Na  	L1 + (Na) rt + (Cu)  	100  	100  	 	97.8  	unknown  

Fe-Na  	L1 + L2 + (Fe) rt  	0  	99  	0  	1538  	unknown  

Fe-Na  	L2 + (Fe) rt + (Fe) ht  	100  	0  	0  	1394  	unknown  

Fe-Na  	L2 + (Fe) ht = (Fe) rt  	100  	0  	0  	912  	unknown  

Fe-Na  	L2 + (Fe) rt + (Na) rt  	100  	0  	100  	97.8  	unknown  

F-Na  	L = L1 + L2  	 	58  	 	1180  	Critical  

F-Na  	L2 = L1 + NaF  	50.5  	85.5  	50  	990  	Monotectic  

F-Na  	L1 + (Na) + NaF  	100  	100  	50  	97.8  	unknown  

F-Na  	L = NaF  	 	50  	 	995  	Congruent  

Ga-Na  	L1 = (Ga) + NaGa4  	0  	0  	20  	29.77  	Eutectic  

Ga-Na  	L1 = NaGa4  	 	20  	 	499  	Congruent  

Ga-Na  	L1 = NaGa4 + Na22Ga39  	21  	20  	36.1  	498  	Eutectic  

Ga-Na  	L1 = Na22Ga39  	 	36.1  	 	556  	Congruent  

Ga-Na  	L1 = L2 + Na22Ga39  	60  	90  	36.1  	519  	Monotectic  

Ga-Na  	L2 + Na22Ga39 + (Na) rt  	100  	36.1  	100  	97.8  	unknown  

Ge-Na  	L = (Ge) + NaGe4  	2  	0  	20  	930  	Eutectic  

Ge-Na  	L = NaGe4  	 	20  	 	1146  	Congruent  

Ge-Na  	L = NaGe4 + NaGe  	32  	20  	50  	930  	Eutectic  

Ge-Na  	L = NaGe  	 	50  	 	1160  	Congruent  

Ge-Na  	L = NaGe + Na3Ge  	62  	50  	75  	765  	Eutectic  

Ge-Na  	L = Na3Ge  	 	75  	 	820  	Congruent  

Ge-Na  	L + Na3Ge + (Na) rt  	100  	75  	100  	97.8  	unknown  

Hf-Na  	L2 + (Hf) rt = (Na)  	100  	0  	100  	98  	Peritectic  

Hg-Na  	L = (Hg) lt + NaHg4  	2.8  	0  	20  	-48  	Eutectic  

Hg-Na  	L + NaHg2 = NaHg4  	18  	33.3  	20  	157  	Peritectic  

Hg-Na  	L = NaHg2  	 	33.3  	 	353  	Congruent  

Hg-Na  	L + NaHg2 = Na7Hg8 ht  	48  	33.3  	46.6  	223  	Peritectic  

Hg-Na  	Na7Hg8 ht = Na7Hg8 rt  	 	46.6  	 	180  	Polymorphic  

Hg-Na  	L + Na7Hg8 ht = NaHg  	51  	46.6  	50  	215  	Peritectic  

Hg-Na  	L + NaHg = Na3Hg2  	62  	50  	60  	121  	Peritectic  

Hg-Na  	L + Na3Hg2 = Na5Hg2  	71.8  	60  	71.4  	66  	Peritectic  

Hg-Na  	L + Na5Hg2 = Na3Hg  	84.1  	71.8  	75  	34  	Peritectic  

Hg-Na  	L = Na3Hg + (Na) rt  	85.2  	71.8  	100  	21.4  	Eutectic  

H-Na  	L + (Na) rt + NaH  	100  	100  	50  	97.8  	unknown  

I-Na  	L = L1 + L2  	 	70.9  	 	1033  	Critical  

I-Na  	L2 = L1 + NaI  	50.7  	98.6  	50  	656.7  	Monotectic  

I-Na  	L1 + (Na) rt + NaI  	100  	100  	50  	97.8  	unknown  

I-Na  	L2 = NaI  	 	50  	 	660.1  	Congruent  

In-Na  	L + Na7In11.76 = (In)  	2.5  	38.5  	3  	160  	Peritectic  

In-Na  	L = Na7In11.76  	 	38.5  	 	441  	Congruent  

In-Na  	L + Na7In11.76 = NaIn  	60  	38.5  	50  	345  	Peritectic  

In-Na  	L + NaIn = Na3In  	78  	50  	75  	286  	Peritectic  

In-Na  	Na3In = L + NaIn  	75  	50  	98  	160  	Catatectic  

In-Na  	L = NaIn + (Na) rt  	99.6  	50  	100  	96  	Eutectic  

K-Na  	L = (K) + KNa2 lt  	32  	4.7  	66.7  	-12.62  	Eutectic  

K-Na  	L + (Na) = KNa2 lt  	60  	99  	66.7  	6.92  	Peritectic  

Li-Na  	L1 = L2 + (Li) rt  	3  	90  	0  	170.7  	Monotectic  

Li-Na  	L2 = (Li) rt + (Na) rt  	96.5  	0  	100  	92.15  	Eutectic  

Mg-Na  	L1 = L2 + (Mg)  	2.1  	92.7  	0  	637  	Monotectic  

Mg-Na  	L2 = (Mg) + (Na) rt  	99.95  	0  	100  	99.7  	Eutectic  

Mo-Na  	L2 + (Mo) + (Na) rt  	100  	0  	100  	97.8  	unknown  

Na-Nb  	L1 + (Na) rt + (Nb)  	0  	0  	100  	97.8  	unknown  

Na-O  	L2 = L1 + Na2O  	31.5  	5  	33.3  	1130  	Monotectic  

Na-O  	L1 + Na2O = (Na) rt  	0  	0  	33.3  	98  	Peritectic  

Na-O  	L2 = Na2O  	 	33.3  	 	1134  	Congruent  

Na-O  	L2 = Na2O + NaO ht  	44  	33.4  	49.5  	570  	Eutectic  

Na-O  	L2 = NaO ht  	 	50  	 	675  	Congruent  

Na-O  	Na2O + NaO ht = NaO rt  	33.4  	50  	49.5  	512  	Peritectoid  

Na-O  	NaO ht = L + NaO rt  	51  	56  	50  	500  	Eutectoid  

Na-O  	L2 = NaO2 rt  	 	66.7  	 	552  	Congruent  

Na-Pb  	L = (Na) rt + Na15Pb4  	0.1  	0  	20  	97  	Eutectic  

Na-Pb  	L = Na15Pb4  	 	20.5  	 	386  	Congruent  

Na-Pb  	L = Na15Pb4 + Na5Pb2  	23  	21  	28.6  	375  	Eutectic  

Na-Pb  	L + Na9Pb4 ht = Na5Pb2  	26  	30.8  	28.6  	391  	Peritectic  

Na-Pb  	L = Na9Pb4 ht  	 	30.8  	 	403  	Congruent  

Na-Pb  	Na9Pb4 ht = Na9Pb4 rt  	 	30.8  	 	190  	Polymorphic  

Na-Pb  	L = Na9Pb4 ht + NaPb  	41.1  	30.8  	50  	333  	Eutectic  

Na-Pb  	L = NaPb  	 	50  	 	372  	Congruent  

Na-Pb  	L = NaPb + Na1.2Pb2.8  	63.5  	50  	65.5  	300  	Eutectic  

Na-Pb  	L = Na1.2Pb2.8  	 	70  	 	320  	Congruent  

Na-Pb  	L = Na1.2Pb2.8 + (Pb)  	80  	725  	87.3  	307  	Eutectic  

Na-Pd  	L + (Na) rt + NaPd2  	0  	0  	66.7  	97.8  	unknown  

Na-Pd  	L + (Pd) = NaPd2  	9  	98  	66.7  	797  	Peritectic  

Na-Pt  	L + (Na) rt + NaPt  	0  	0  	50  	97.8  	unknown  

Na-Rb  	L = (Na) rt + (Rb)  	82  	0  	100  	-4.5  	Eutectic  

Na-S  	L + (Na) rt + Na2S  	0  	0  	33.3  	97.8  	unknown  

Na-S  	L2 = L1 + Na2S  	28  	12  	33.3  	1050  	Monotectic  

Na-S  	L = Na2S  	 	33.3  	 	1168  	Congruent  

Na-S  	L + Na2S = NaS  	54  	33.3  	50  	470  	Peritectic  

Na-S  	NaS = NaS m  	 	50  	 	170  	Polymorphic  

Na-S  	L = NaS + NaS2  	61.5  	50  	66.7  	240  	Eutectic  

Na-S  	L = NaS2  	 	66.7  	 	290  	Congruent  

Na-S  	L = NaS2 + Na2S5 rt  	70  	66.7  	71.4  	249  	Eutectic  

Na-S  	L = Na2S5 rt  	 	71.4  	 	265  	Congruent  

Na-S  	L3 = L4 + Na2S5 rt  	72.5  	100  	71.4  	253  	Monotectic  

Na-S  	L4 = Na2S5 rt + (S)  	100  	71.4  	100  	115.2  	Eutectic  

Na-Sb  	L + (Na) rt + Na3Sb  	0  	0  	25  	97.8  	unknown  

Na-Sb  	L = Na3Sb  	 	25  	 	857  	Congruent  

Na-Sb  	L = Na3Sb + NaSb  	44.5  	25  	50  	435  	Eutectic  

Na-Sb  	L = NaSb  	 	50  	 	465  	Congruent  

Na-Sb  	L = NaSb + (Sb)  	60.5  	50  	100  	400  	Eutectic  

Na-Se  	L + (Na) rt + Na2Se  	0  	0  	33.3  	97.8  	unknown  

Na-Se  	L = Na2Se  	 	33.3  	 	950  	Congruent  

Na-Se  	L + Na2Se = NaSe  	51  	33.3  	50  	495  	Peritectic  

Na-Se  	L + NaSe = Na2Se3  	64  	50  	60  	313  	Peritectic  

Na-Se  	L + Na2Se3 = NaSe2  	69  	60  	66.7  	290  	Peritectic  

Na-Se  	L + NaSe2 = NaSe3  	77  	66.7  	75  	258  	Peritectic  

Na-Se  	L1 = L2 = NaSe3  	78  	99.95  	75  	255  	Monotectic  

Na-Se  	L2 + NaSe3 + (Se)  	99.98  	75  	100  	221  	Eutectic  

Na-Sn  	L + (Na) rt + Na15Sn4  	0  	0  	21.1  	97.8  	unknown  

Na-Sn  	L= Na9Sn4  	 	30.8  	 	478  	Congruent  

Na-Sn  	L= Na9Sn4 + Na4Sn3 ht  	38  	30.8  	42.9  	441  	Eutectic  

Na-Sn  	L = NaSn ht  	 	50  	 	578  	Congruent  

Na-Sn  	L + Na9Sn4 = Na15Sn4  	20  	30.8  	21.1  	408  	Peritectic  

Na-Sn  	Na15Sn4 + Na9Sn4 = Na3Sn rt  	21.2  	30.8  	25  	377  	Peritectoid  

Na-Sn  	L + NaSn rt = Na4Sn3 ht  	42.5  	50  	42.9  	479  	Peritectic  

Na-Sn  	Na4Sn3 ht = Na9Sn4 + NaSn rt  	42.9  	30.8  	50  	357  	Eutectoid  

Na-Sn  	NaSn ht = NaSn rt  	 	50  	 	483  	Polymorphic  

Na-Sn  	L + NaSn rt = NaSn2  	80  	50  	66.7  	307  	Peritectic  

Na-Sn  	L + NaSn2 = Na5Sn13  	85.5  	66.7  	75  	289  	Peritectic  

Na-Sn  	L + Na5Sn13 = NaSn4  	95  	75  	80  	229  	Peritectic  

Na-Sn  	L + NaSn4 = NaSn5  	95.5  	80  	85.7  	226  	Peritectic  

Na-Sn  	L = NaSn5 + (Sn) rt  	96  	85.7  	100  	220  	Eutectic  

Na-Sn  	NaSn5 + (Sn) rt + (Sn) lt  	85.7  	100  	100  	13  	unknown  

Na-Sr  	L = (Na) rt + (Sr) rt  	0.65  	0  	87.6  	94.8  	Eutectic  

Na-Sr  	(Sr) ht = L + (Sr) rt  	91  	44  	92.5  	450  	Catatectic  

Na-Ta  	L + (Na) rt + (Ta)  	0  	0  	100  	97.8  	unknown  

Na-Ta  	(Na) rt + (Na) lt + (Ta)  	0  	0  	100  	-233  	unknown  

Na-Te  	L + (Na) rt + Na2Te  	0  	0  	33.3  	97.8  	unknown  

Na-Te  	L = Na2Te  	 	33.3  	 	953  	Congruent  

Na-Te  	L + Na2Te - NaTe  	53  	33.3  	50  	349  	Peritectic  

Na-Te  	L = NaTe + NaTe3  	67.5  	50  	75  	318  	Eutectic  

Na-Te  	L = NaTe3  	 	75  	 	436  	Congruent  

Na-Te  	L = NaTe3 + (Te)  	87.5  	75  	100  	405  	Eutectic  

Na-Th  	L = (Na) rt + Na4Th  	3.2  	0  	20  	92  	Eutectic  

Na-Th  	L + ? = Na4Th  	4.3  	 	20  	121  	Peritectic  

Na-Ti  	L1 + (Ti) = (Na) rt  	0  	100  	0  	98  	Peritectic  

Na-Tl  	L = (Na) rt + Na44Tl7  	7.1  	1.1  	14.3  	63.9  	Eutectic  

Na-Tl  	L + Na2Tl = Na44Tl7  	14  	33.3  	14.3  	77.4  	Peritectic  

Na-Tl  	L + NaTl = Na2Tl  	28  	41.7  	33.3  	154  	Peritectic  

Na-Tl  	L = NaTl  	 	50.5  	 	305  	Congruent  

Na-Tl  	NaTl + (Tl) rt = NaTl2 rt  	52.5  	75.1  	66.7  	154  	Peritectoid  

Na-Tl  	L = NaTl + (Tl) ht  	62.5  	54  	72  	238  	Eutectic  

Na-Tl  	(Tl) ht + NaTl + (Tl) rt  	72  	54  	73  	22.5  	Eutectoid  

Na-V  	L1 + (Na) rt + (V)  	0  	0  	100  	97.8  	unknown  

Na-Zn  	L1 + L2 + NaZn13  	10  	92.9  	92.9  	548  	unknown  

Na-Zn  	L1 = (Na) rt + NaZn13  	0  	0  	92.9  	97.5  	Eutectic  

Na-Zn  	L2 + NaZn13 + (Zn)  	100  	92.9  	100  	419.58  	unknown  

Na-Zr  	L1 + (Zr) ht + (Zr) rt  	0  	100  	100  	863  	unknown  

Na-Zr  	L1 + (Zr) rt = (Na) rt  	0  	100  	0  	98  	Peritectic  



Found: 181 reactions

Return to Contents 



ASM Alloy Phase Diagrams Center, P. Villars, editor-in-chief; H. Okamoto and K. Cenzual, section editors;

http://www1.asminternational.org/AsmEnterprise/APD, ASM International, Materials Park, OH, USA, 2006-2015

© ASM International 2015. All Rights Reserved. Version 1.0.5.0



 	Alloy Phase Diagram Database™	Element 1: Element 2: Element 3:  

HomeExplorerSearchToolsHelp

 

Special Points Table



Return to Contents



Chemical System	Reaction	%A	%B	%C	Temperature, °C  	Reaction type 

Al-Nb  	L + NbAl3 = (Al)  	0  	24.5  	0  	661.4  	Peritectic  

Al-Nb  	L = NbAl3  	 	25  	 	1680  	Congruent  

Al-Nb  	L = NbAl3 + Nb0.67Al0.33  	45  	25.5  	58  	1590  	Eutectic  

Al-Nb  	L + Nb3.04Al0.96 = Nb0.67Al0.33  	64  	75  	68  	1490  	Peritectic  

Al-Nb  	L + (Nb) = Nb3.04Al0.96  	72  	78.5  	77.5  	2060  	Peritectic  

Au-Nb  	L + (Nb) = (Au)  	52  	64  	57  	1570  	Peritectic  

Au-Nb  	(Au) = Au2Nb rt  	 	33.3  	 	1035  	Maximum  

Au-Nb  	(Au) = Au2Nb rt + Au2Nb3 rt  	43  	33.3  	60  	920  	Eutectoid  

Au-Nb  	(Au) + AuNb3 rt = Au2Nb3 rt  	49  	73  	60  	1220  	Peritectoid  

Au-Nb  	(Nb) = (Au) + AuNb3 rt  	67  	54  	74  	1415  	Eutectoid  

Au-Nb  	(Nb) = AuNb3 rt  	 	76  	 	1560  	Maximum  

Be-Nb  	L = (Be) ht + Be12Nb  	1  	0  	7.7  	1289  	Eutectic  

Be-Nb  	(Be) ht + (Be) rt + Be12Nb  	0  	0  	7.7  	1270  	unknown  

Be-Nb  	L + Be17Nb2 ht = Be12Nb  	7  	10.5  	7.7  	1672  	Peritectic  

Be-Nb  	L = Be17Nb2 ht  	 	10.5  	 	1800  	Congruent  

Be-Nb  	L = Be17Nb2 ht + Be3Nb  	15  	10.5  	25  	1620  	Eutectic  

Be-Nb  	L = Be3Nb  	 	25  	 	1920  	Congruent  

Be-Nb  	L + Be3Nb = Be2Nb  	39  	25  	33.3  	1520  	Peritectic  

Be-Nb  	L = Be2Nb + Be2Nb3  	43  	33.3  	60  	1440  	Eutectic  

Be-Nb  	L + (Nb) = Be2Nb3  	50  	84  	60  	1590  	Peritectic  

Bi-Nb  	L = (Bi) + (Nb)  	0.0002  	0  	 	271  	Eutectic  

B-Nb  	L = (B) rhom1 + NbB2  	9  	0  	25  	2000  	Eutectic  

B-Nb  	L = NbB2  	 	33  	 	2980  	Congruent  

B-Nb  	L + NbB2 = Nb3B4  	45  	36  	42.9  	2700  	Eutectic  

B-Nb  	L = Nb3B4 + NbB  	48  	42.9  	50  	2300  	Eutectic  

B-Nb  	L + NbB = Nb3B2  	62  	50  	60  	1860  	Peritectic  

B-Nb  	L = Nb3B2 + (Nb)  	86  	60  	98  	1600  	Eutectic  

Ce-Nb  	L2 = L1 + (Nb)  	99  	26  	99  	2420  	Monotectic  

Ce-Nb  	L1 + (Nb) = (Ce) ht1  	1.5  	100  	2  	805  	Peritectic  

Ce-Nb  	(Ce) ht1 = (Ce) ht2 + (Nb)  	1.5  	1  	100  	705  	Eutectoid  

Ce-Nb  	(Ce) ht2 + (Ce) rt + (Nb)  	0  	0  	100  	61  	unknown  

C-Nb  	L = (Nb) + Nb2C  	90  	95  	71  	2340  	Eutectic  

C-Nb  	L + NbC = Nb2C  	75.5  	62.3  	68  	3007  	Peritectic  

C-Nb  	L = NbC  	 	51  	 	3623  	Congruent  

C-Nb  	L = NbC + (C) gra  	36.5  	50  	0  	3298  	Eutectic  

Co-Nb  	(Co) ht + (Co) rt + Nb2Co7  	0  	0  	22.2  	422  	unknown  

Co-Nb  	L = (Co) ht + NbCo3  	13  	5.1  	25  	1231  	Eutectic  

Co-Nb  	(Co) ht + NbCo3 = Nb2Co7  	2.6  	25  	22.2  	1040  	Peritectoid  

Co-Nb  	L + NbCo2 = NbCo3  	14  	27.1  	25  	1249  	Peritectic  

Co-Nb  	NbCo3 = Nb2Co7 + NbCo2  	25  	22.2  	29  	1005  	Eutectoid  

Co-Nb  	L = NbCo2  	 	33  	 	1475  	Congruent  

Co-Nb  	L + NbCo2 = Nb9Co16  	42  	33.4  	36  	1428  	Peritectic  

Co-Nb  	Nb9Co16 = NbCo2 + Nb7Co6  	35  	33.4  	50.4  	1212  	Eutectoid  

Co-Nb  	L = Nb9Co16 + Nb7Co6  	45.1  	36  	50.3  	1403  	Eutectic  

Co-Nb  	L = Nb7Co6  	 	52  	 	1424  	Congruent  

Co-Nb  	L = Nb7Co6 + (Nb)  	63.3  	53.3  	97  	1364  	Eutectic  

Cr-Nb  	L = (Cr) + NbCr2 ht  	18.5  	5.6  	30.8  	1668  	Eutectic  

Cr-Nb  	L = NbCr2 ht  	 	33.5  	 	1730  	Congruent  

Cr-Nb  	NbCr2 ht = (Cr) + NbCr2 rt  	30.5  	4.5  	31.5  	1585  	Eutectoid  

Cr-Nb  	NbCr2 ht + (Nb) = NbCr2 rt  	38  	79  	39.5  	1625  	Peritectoid  

Cr-Nb  	L = NbCr2 ht + (Nb)  	49.5  	38.2  	75.6  	1703  	Eutectic  

Cs-Nb  	L1 + L2 + (Nb)  	0  	100  	100  	2469  	unknown  

Cs-Nb  	L1 + (Cs) + (Nb)  	0  	0  	100  	28.39  	unknown  

Cu-Nb  	L = (Cu) + (Nb)  	0.2  	0.1  	98.8  	1080  	Eutectic  

D-Nb  	(Nb)2 = (Nb)1 + NbD  	68  	90  	57.5  	96  	Monotectoid  

Er-Nb  	L2 = L1 + (Nb)  	99  	19  	100  	2460  	Monotectic  

Er-Nb  	L1 = (Er) + (Nb)  	4.5  	1.5  	100  	1480  	Eutectic  

Eu-Nb  	L1 + (Eu) + (Nb)  	0  	0  	100  	822  	unknown  

Fe-Nb  	(Fe) rt = (Fe) ht + NbFe2  	2  	1  	34.1  	1178  	Eutectoid  

Fe-Nb  	(Fe) ht + NbFe2 = (Fe) rt  	0.5  	34.1  	0.8  	955  	Peritectoid  

Fe-Nb  	L = (Fe) rt + NbFe2  	10  	2.8  	34.1  	1358  	Eutectic  

Fe-Nb  	L = NbFe2  	 	35.5  	 	1641  	Congruent  

Fe-Nb  	L + NbFe2 = Nb6.33Fe6.67  	55  	37.3  	47.6  	1523  	Peritectic  

Fe-Nb  	L = Nb6.33Fe6.67 + (Nb)  	60.8  	47.6  	93.9  	1485  	Eutectic  

Ga-Nb  	L = (Ga) + NbGa3  	0  	0  	21  	29.6  	Eutectic  

Ga-Nb  	L + Nb4Ga5 = NbGa4 ht  	14  	44.4  	20  	1285  	Peritectic  

Ga-Nb  	NbGa4 ht = L + Nb5Ga13  	20  	8  	27.8  	1205  	Catatectic  

Ga-Nb  	L + Nb5Ga13 = NbGa3  	4.5  	27.8  	22  	1120  	Peritectic  

Ga-Nb  	NbGa4 ht + Nb4Ga5 = Nb5Ga13  	20  	44.4  	27.8  	1260  	Peritectoid  

Ga-Nb  	L + Nb5Ga4 = Nb4Ga5  	16  	55.6  	44.4  	1300  	Peritectic  

Ga-Nb  	L + Nb5Ga3 = Nb5Ga4  	43  	62  	55.6  	1450  	Peritectic  

Ga-Nb  	L = Nb5Ga3  	 	62  	 	1950  	Congruent  

Ga-Nb  	L = Nb5Ga3 + Nb3Ga  	69  	63  	75  	1740  	Eutectic  

Ga-Nb  	L + (Nb) = Nb3Ga  	74  	81  	79  	1860  	Peritectic  

Ge-Nb  	L = NbGe2  	 	34  	 	1680  	Congruent  

Ge-Nb  	L = NbGe2 + Nb5Ge3  	41  	34.5  	56  	1580  	Eutectic  

Ge-Nb  	L = Nb5Ge3  	 	63  	 	2180  	Congruent  

Ge-Nb  	L = Nb5Ge3 + Nb3.2Ge0.8  	73  	63  	77  	1865  	Eutectic  

Ge-Nb  	L + NbGe2 = (Ge)  	0  	32.5  	0.5  	950  	Peritectic  

Ge-Nb  	L + (Nb) = Nb3.2Ge0.8  	78  	88.5  	82  	1900  	Peritectic  

Hf-Nb  	L = (Hf ht,Nb)  	 	36.5  	 	2065  	Minimum  

Hg-Nb  	L1 + (Hg) lt + (Nb)  	0  	0  	100  	-38.829  	unknown  

H-Nb  	(Nb) = (Nb)1 + (Nb2)  	 	76.3  	 	171  	Critical  

H-Nb  	(Nb)2 = (Nb)1 + NbH0.85 rt  	66  	89  	58  	88  	Monotectoid  

H-Nb  	(Nb)1 + NbH0.85 rt = NbH0.72 lt  	99  	57.5  	57.8  	-48  	Peritectoid  

H-Nb  	(Nb)1 + NbH0.72 lt = Nb2H lt1  	99.1  	58.3  	60.7  	-65  	Peritectoid  

H-Nb  	Nb2H lt1 + NbH0.72 lt = Nb2H lt2  	63  	58.3  	59.3  	-85  	Peritectoid  

H-Nb  	Nb2H lt1 = (Nb)1 + Nb2H lt2  	89  	100  	78  	-137  	Eutectoid  

H-Nb  	(Nb)2 + ? = NbH0.85 rt  	53  	 	52  	145  	Peritectoid  

H-Nb  	NbH0.85 rt = NbH0.72 lt + NbH0.78 lt  	56.9  	57.7  	56.6  	-79  	Eutectoid  

H-Nb  	NbH0.85 rt + NbH0.81 lt = NbH0.78 lt  	56.5  	55.8  	56.3  	-52  	Peritectoid  

H-Nb  	NbH0.85 rt = NbH0.81 lt  	 	55.6  	 	-39  	Maximum  

H-Nb  	NbH0.79 lt = NbH0.78 lt + NbH0.80 lt  	56  	56.3  	55.7  	-145  	Eutectoid  

H-Nb  	NbH0.79 lt + NbH0.85 rt = NbH0.81 lt  	55.5  	54.6  	55.1  	-58  	Peritectoid  

H-Nb  	NbH0.79 lt + NbH0.82 lt = NbH0.80 lt  	55.8  	54.9  	55.3  	-131  	Peritectoid  

H-Nb  	NbH0.80 lt = NbH0.78 lt + NbH0.82 lt  	55.7  	56.3  	54.9  	-201  	Eutectoid  

H-Nb  	NbH0.81 lt = NbH0.80 lt + NbH0.82 lt  	55.2  	55.3  	54.9  	-157  	Eutectoid  

H-Nb  	NbH0.81 lt + NbH0.85 rt = NbH0.82 lt  	55.1  	54  	54.6  	-76  	Peritectoid  

H-Nb  	NbH0.82 lt + NbH0.85 rt = NbH0.85 lt  	54.5  	51.6  	54.1  	-108  	Peritectoid  

H-Nb  	NbH0.85 lt + NbH0.85 rt = NbH0.90 lt  	54.1  	50.8  	52.7  	-153  	Peritectoid  

I-Nb  	L + Nb3I8 = NbI4 ht2  	18.6  	27.3  	20  	503  	Peritectic  

I-Nb  	NbI4 ht2 = NbI4 ht1  	 	20  	 	417  	Polymorphic  

I-Nb  	NbI4 ht1 = NbI4 rt  	 	20  	 	348  	Polymorphic  

I-Nb  	L + NbI4 ht1 = NbI5  	17.2  	20  	17.3  	400  	Peritectic  

In-Nb  	L + (Nb) = Nb0.9In0.1 ht  	0.0004  	100  	95  	1007  	Peritectic  

In-Nb  	L + Nb0.9In0.1 ht = InNb3  	0.00006  	82  	76  	475  	Peritectic  

In-Nb  	L = (In) + InNb3  	0  	0  	75  	142  	Eutectic  

In-Nb  	Nb0.9In0.1 ht = InNb3 + (Nb)  	75  	88  	100  	390  	Eutectoid  

Ir-Nb  	L = Nb3Ir + (Nb)  	80  	78  	88  	2110  	Eutectic  

Ir-Nb  	L = (Ir) + NbIr3  	16.5  	16  	20  	2400  	Eutectic  

Ir-Nb  	L = NbIr3  	 	25  	 	2435  	Congruent  

Ir-Nb  	L = Nb3Ir  	 	75  	 	2125  	Congruent  

Ir-Nb  	L + NbIr3 = Nb0.85In1.15  	46  	36.5  	39  	1985  	Peritectic  

Ir-Nb  	L + Nb0.85In1.15 = Nb0.95Ir1.05  	52  	45.5  	47  	1900  	Peritectic  

Ir-Nb  	L = Nb0.95Ir1.05 + Nb0.63Ir0.37  	55  	48  	58.5  	1840  	Eutectic  

Ir-Nb  	L + Nb3Ir = Nb0.63Ir0.37  	65  	71  	67  	2060  	Peritectic  

K-Nb  	L1 = (K) + (Nb)  	0  	0  	100  	63.71  	unknown  

La-Nb  	L2 = L1 + (Nb)  	97  	10  	100  	2400  	Monotectic  

La-Nb  	L1 + (Nb) = (La) ht2  	1  	100  	1  	925  	Peritectic  

La-Nb  	(La) ht2 = (La) ht1 + (Nb)  	1  	0.5  	100  	840  	Peritectoid  

La-Nb  	(La) ht1 + (La) rt + (Nb)  	0  	0  	100  	310  	unknown  

Li-Nb  	L1 + (Li) rt + (Nb)  	0  	0  	100  	180.6  	unknown  

Lu-Nb  	L = (Lu) + (Nb)  	2  	0.5  	100  	1620  	Eutectic  

Mg-Nb  	L1 = (Mg) + (Nb)  	0  	0  	100  	650  	unknown  

Mn-Nb  	L = (Mn) ht3 + NbMn2  	3.5  	2  	28  	1200  	Eutectic  

Mn-Nb  	(Mn) ht3 + NbMn2 = (Mn) ht2  	1.9  	2  	28.8  	1150  	Peritectoid  

Mn-Nb  	(Mn) ht3 = (Mn) ht2 + (Mn) ht1  	0.8  	1  	0.6  	1125  	Eutectoid  

Mn-Nb  	L = NbMn2  	 	33.3  	 	1500  	Congruent  

Na-Nb  	L1 + (Na) rt + (Nb)  	0  	0  	100  	97.8  	unknown  

Nb-Ni  	L + (Nb) = Nb7Ni6  	49.1  	4.2  	44.7  	1295  	Peritectic  

Nb-Ni  	L = Nb7Ni6 + NbNi3  	59.1  	49.5  	72.5  	1175  	Eutectic  

Nb-Ni  	L = NbNi3  	 	75.1  	 	1402  	Congruent  

Nb-Ni  	L = NbNi3 + (Ni)  	85.2  	77.3  	87.6  	1282  	Eutectic  

Nb-O  	L = (Nb) + NbO  	40.5  	9  	50  	1915  	Eutectic  

Nb-O  	L = NbO  	 	50  	 	1945  	Congruent  

Nb-O  	L = NbO + NbO2 rt  	60.7  	50  	66.7  	1810  	Eutectic  

Nb-O  	L = NbO2 rt  	 	66.7  	 	1915  	Congruent  

Nb-O  	L + NbO2 rt = Nb2O5 H  	71  	66.7  	70  	1510  	Peritectic  

Nb-Os  	Nb + Nb0.6Os0.4 rt = Nb3Os rt  	7  	27  	26.5  	1975  	Peritectoid  

Nb-Os  	L = (Nb) + Nb0.6Os0.4 rt  	26  	19  	29  	2175  	Eutectic  

Nb-Os  	L = Nb0.6Os0.4 rt  	 	35  	 	2200  	Congruent  

Nb-Os  	L = Nb0.6Os0.4 rt + Nb0.4Os0.6  	47  	46  	49  	2120  	Eutectic  

Nb-Os  	L + (Os) = Nb0.4Os0.6  	60  	73  	63  	2270  	Peritectic  

Nb-Pd  	L = (Nb) + Nb0.5Pd0.5 ht  	47  	36  	49  	1620  	Eutectic  

Nb-Pd  	L + NbPd2 = Nb0.5Pd0.5 ht  	57  	66.2  	60  	1565  	Peritectic  

Nb-Pd  	Nb0.5Pd0.5 ht = (Nb) + NbPd2  	50  	35  	66.2  	1255  	Eutectoid  

Nb-Pd  	L + (Pd) = NbPd2  	64.5  	69  	66.7  	1610  	Congruent  

Nb-Pd  	(Pd) = NbPd2 + NbPd3  	70.5  	67.2  	73  	1560  	Eutectoid  

Nb-Pd  	L = (Pd)  	 	75  	 	1625  	Congruent  

Nb-Pd  	(Pd) = NbPd3  	 	75  	 	1610  	Maximum
