Repository: avinash2692/material_genome

File: melting_points copy.txt (part 22 of 42)
Chemical System	Reaction	%A	%B	%C	Temperature, °C  	Reaction type  
Nb-Pt  	L + (Nb) = Nb3Pt  	26  	12  	19  	2040  	Peritectic  

Nb-Pt  	L = Nb0.62Pt0.38 + NbPt  	43  	38  	50  	1700  	Eutectic  

Nb-Pt  	L + Nb3Pt = Nb0.62Pt0.38  	35  	28  	31  	1800  	Peritectic  

Nb-Pt  	L + Nb5Pt6 ht = NbPt  	47  	57  	51  	1750  	Peritectic  

Nb-Pt  	L + NbPt2 = Nb5Pt6 ht  	49.5  	62.5  	58  	1780  	Peritectic  

Nb-Pt  	Nb5Pt6 ht = NbPt + NbPt2  	58  	55  	62.5  	1670  	Eutectoid  

Nb-Pt  	L + NbPt3 ht = NbPt2  	65  	73  	67  	1990  	Peritectic  

Nb-Pt  	L = NbPt3 ht  	 	75  	 	2040  	Congruent  

Nb-Pt  	L + NbPt3 ht = (Pt)  	83  	77  	80  	2000  	Peritectic  

Nb-Pu  	L = (Nb) + (Pu) ht5  	99  	0  	100  	635  	Eutectic  

Nb-Pu  	(Nb) + (Pu) ht5 + (Pu) ht4  	0  	100  	100  	483  	unknown  

Nb-Pu  	(Nb) + (Pu) ht4 + (Pu) ht3  	0  	100  	100  	463  	unknown  

Nb-Pu  	(Nb) + (Pu) ht3 + (Pu) ht2  	0  	100  	100  	320  	unknown  

Nb-Pu  	(Nb) + (Pu) ht2 + (Pu) ht1  	0  	100  	100  	215  	unknown  

Nb-Pu  	(Nb) + (Pu) ht1 + (Pu) rt  	0  	100  	100  	125  	unknown  

Nb-Rb  	L + (Nb) + (Rb)  	100  	0  	100  	39.48  	unknown  

Nb-Re  	L = (Nb) + Nb0.45Re0.55 ht  	48  	44.5  	53  	2430  	Eutectic  

Nb-Re  	L + Nb0.25Re0.75 = Nb0.45Re0.55 ht  	53  	61.5  	54  	2565  	Peritectic  

Nb-Re  	Nb0.45Re0.55 ht = (Nb) + Nb0.25Re0.75  	54  	45.5  	61.5  	2162  	Eutectoid  

Nb-Re  	L = Nb0.25Re0.75  	 	85  	 	2730  	Congruent  

Nb-Re  	L = Nb0.25Re0.75 + (Re)  	88  	87  	96  	2715  	Eutectic  

Nb-Rh  	L + (Nb) = Nb0.7Rh0.3  	33  	20.5  	30  	1663  	Peritectic  

Nb-Rh  	(Nb) + Nb0.7Rh0.3 = NbRh rt  	14  	28.5  	25  	1222  	Peritectoid  

Nb-Rh  	L = Nb0.7Rh0.3 + NbRh ht  	45  	39  	46.5  	1502  	Eutectic  

Nb-Rh  	L + Nb0.82Rh1.18 ht = NbRh ht  	54  	61  	58  	1580  	Peritectic  

Nb-Rh  	NbRh ht = Nb0.7Rh0.3 + Nb0.96Rh1.04  	49.5  	39.5  	51.5  	1337  	Eutectoid  

Nb-Rh  	NbRh ht + Nb0.88Rh1.12 rt = Nb0.96Rh1.04  	50.5  	53.5  	52  	1360  	Peritectoid  

Nb-Rh  	NbRh ht + Nb0.82Rh1.18 ht = Nb0.88Rh1.12 rt  	52  	56  	54.5  	1420  	Peritectoid  

Nb-Rh  	L + Nb0.75Rh1.25 = Nb0.82Rh1.18 ht  	55  	64  	62  	1600  	Peritectic  

Nb-Rh  	Nb0.82Rh1.18 ht = Nb0.88Rh1.12 rt + Nb0.75Rh1.25  	58  	56  	59  	1330  	Eutectoid  

Nb-Rh  	L + Nb1.3Th2.7 = Nb0.75Rh1.25  	56.5  	67  	34  	1620  	Peritectic  

Nb-Rh  	L + NbRh3 = Nb1.3Th2.7  	67  	71  	69.5  	1905  	Peritectic  

Nb-Rh  	L = NbRh3  	 	72  	 	1950  	Congruent  

Nb-Rh  	L = NbRh3 + (Rh)  	83  	79  	83.5  	1903  	Eutectic  

Nb-Ru  	L = (Nb) + NbRu ht  	40.5  	40  	41  	1870  	Eutectic  

Nb-Ru  	L = NbRu ht  	 	50  	 	1942  	Congruent  

Nb-Ru  	L = NbRu ht + (Ru)  	65  	59  	71  	1774  	Eutectic  

Nb-Ru  	NbRu ht + (Ru) = NbRu3 rt  	58  	85  	75  	1540  	Peritectoid  

Nb-S  	Nb0.9S ht = Nb0.9S rt  	 	50-52  	 	780  	Polymorphic  

Nb-S  	NbS2 ht = NbS2 rt  	 	66-67  	 	850  	Polymorphic  

Nb-S  	L + NbS2 rt = NbS3 rt  	98.5  	67  	75  	630  	Peritectic  

Nb-Sb  	L + Nb3Sb = Nb5Sb4  	80  	27  	40  	1140  	Peritectic  

Nb-Sb  	L + Nb5Sb4 = NbSb  	88  	40  	50  	1020  	Peritectic  

Nb-Sb  	L + NbSb = NbSb2  	97.5  	51  	55.6  	760  	Peritectic  

Nb-Sb  	L = NbSb2 + (Sb)  	100  	55.6  	100  	610  	Eutectic  

Nb-Sb  	L + (Nb) = Nb3Sb  	45  	20  	25  	1750  	Peritectic  

Nb-Sc  	L = (Nb) + (Sc) ht  	97  	0.1  	99.6  	1500  	Eutectic  

Nb-Sc  	(Sc) ht = (Nb) + (Sc) rt  	99.7  	0.1  	100  	1337  	Eutectoid  

Nb-Se  	L + NbSe2 2H rt = NbSe3 rt  	99.5  	66.7  	75  	780  	Peritectic  

Nb-Se  	L +NbSe3 rt = Nb2Se9  	99.8  	75  	81.8  	690  	Peritectic  

Nb-Se  	L + Nb2Se9 = (Se)  	100  	81.8  	100  	220  	Eutectic  

Nb-Si  	L = (Nb) + Nb3Si ht  	17.5  	3.5  	25  	1915  	Eutectic  

Nb-Si  	L + Nb5Si3 ht = Nb3Si ht  	19  	37.5  	25  	1975  	Peritectic  

Nb-Si  	Nb3Si ht = (Nb) + Nb5Si3 rt  	25  	1.6  	37.5  	1770  	Eutectoid  

Nb-Si  	L = Nb5Si3 ht  	 	38  	 	2515  	Congruent  

Nb-Si  	Nb3Si + Nb5Si3 ht = Nb5Si3 rt  	25  	37.5  	37.5  	1935  	Peritectoid  

Nb-Si  	Nb5Si3 ht = Nb5Si3 rt + NbSi2  	39.5  	38.5  	66.7  	1645  	Eutectoid  

Nb-Si  	L = Nb5Si3 ht + NbSi2  	57  	40.5  	66.7  	1895  	Eutectic  

Nb-Si  	L = NbSi2  	 	66.7  	 	1935  	Congruent  

Nb-Si  	L = NbSi2 + (Si)  	98  	66.7  	100  	1395  	Eutectic  

Nb-Sm  	L + (Nb) = (Sm) ht2  	99  	0  	98  	1140  	Peritectic  

Nb-Sm  	(Nb) + (Sm) ht2 = (Sm) ht1  	0  	99  	99  	927  	Peritectoid  

Nb-Sm  	(Nb) + (Sm) ht1 + (Sm) rt  	0  	99  	99  	734  	unknown  

Nb-Sn  	L + (Nb) = Nb3Sn ht  	25  	10  	15.5  	2130  	Peritectic  

Nb-Sn  	Nb3Sn ht = (Nb) + Nb6Sn5  	28  	2.5  	45.5  	796  	Eutectoid  

Nb-Sn  	L + Nb3Sn ht = Nb6Sn5 ht  	100  	33.2  	45.5  	916  	Peritectic  

Nb-Sn  	Nb6Sn5 ht = (Nb) + NbSn2  	45.5  	2  	66.7  	753  	Eutectoid  

Nb-Sn  	L + Nb6Sn5 ht = NbSn2  	100  	45.5  	66.7  	830  	Peritectic  

Nb-Sn  	L = NbSn2 + (Sn) rt  	100  	66.7  	100  	232.1  	Eutectic  

Nb-Sn  	NbSn2 + (Sn) rt + (Sn) lt  	66.7  	100  	100  	13  	unknown  

Nb-T  	(Nb)2 = (Nb)1 + NbT  	33.5  	10  	41  	105  	Monotectoid  

Nb-Te  	Nb3Te7 Te+ ht = Nb3Te7 + Nb3Te8 rt  	70.9  	70  	72.7  	440  	Eutectoid  

Nb-Te  	Nb3Te7 Te+ ht + Nb3Te8 Te = Nb3Te8 rt  	70.9  	73.4  	72.7  	450  	Peritectoid  

Nb-Te  	Nb3Te8 Te+ ht = Nb3Te8 rt + NbTe4 ht  	73.4  	72.7  	75  	430  	Eutectoid  

Nb-Te  	L + NbTe4 ht = NbTe4 rt  	99  	75  	80  	465  	Peritectic  

Nb-Te  	L + NbTe4 rt = (Te)  	100  	80.5  	100  	450  	Peritectic  

Nb-Th  	L = (Nb) + (Th) ht  	84  	0  	98.5  	1435  	Eutectic  

Nb-Th  	(Th) ht = (Nb) + (Th) rt  	98.5  	0  	100  	1355  	Eutectoid  

Nb-Tl  	L2 + (Nb) + (Tl) ht  	100  	0  	100  	304  	unknown  

Nb-Tl  	(Nb) + (Tl) ht + (Tl) rt  	0  	100  	100  	230  	unknown  

Nb-U  	(U ht2,Nb) = (Nb) + (U) ht2  	 	47.8  	 	977  	Critical  

Nb-U  	(U) ht2 = (Nb) + (U) ht1  	82.5  	28  	96.2  	650  	Monotectoid  

Nb-U  	(U) ht1 = (Nb) + (U) rt  	97  	28  	99  	640  	Eutectoid  

Nb-V  	L = (Nb,V)  	 	78  	 	1860  	Minimum  

Nb-Y  	L1 = L2 + (Nb)  	1  	54  	0  	2400  	Monotectic  

Nb-Y  	L2 = (Nb) + (Y) rt  	94  	0  	100  	1470  	Peritectic  

Nb-Y  	L + (Y) ht + (Y) rt  	95  	100  	100  	1478  	unknown  

Nb-Yb  	L1 = L2 + (Nb)  	2  	99  	0  	2450  	Monotectic  

Nb-Yb  	L2 + (Nb) + (Yb) ht  	100  	0  	100  	919  	unknown  

Nb-Yb  	(Nb) + (Yb) ht + (Yb) rt  	0  	100  	100  	795  	unknown  

Nb-Zn  	L + (Nb) = Zn7Nb6  	98.39  	0  	52.2  	1120  	Peritectic  

Nb-Zn  	L + Zn7Nb6 = Zn3Nb2  	98.48  	52.8  	55.5  	1114  	Peritectic  

Nb-Zn  	L + Zn3Nb2 = Zn2Nb  	98.97  	57.3  	66.7  	1054  	Peritectic  

Nb-Zn  	L + Zn2Nb = Zn3Nb  	99.05  	66.7  	75  	1034  	Peritectic  

Nb-Zn  	L + Zn3Nb = Zn7Nb  	100  	75.5  	87.5  	478  	Peritectic  

Nb-Zn  	L + Zn7Nb = Zn15Nb  	100  	87.5  	93.8  	429  	Peritectic  

Nb-Zn  	L = Zn15Nb + (Zn)  	100  	93.8  	100  	418  	Eutectic  

Nb-Zr  	L = (Nb,Zr ht)  	 	78.3  	 	1743  	Minimum  

Nb-Zr  	(Zr ht,Nb) = (Nb) + (Zr) ht  	 	41.2  	 	977  	Critical  

Nb-Zr  	(Zr) ht = (Nb) + (Zr) rt  	81.3  	7.9  	99.3  	620  	Monotectoid  

N-Nb  	L = (Nb) + Nb1.54N0.71  	86.5  	88  	70.5  	2350  	Eutectic  



Found: 251 reactions

Return to Contents 



ASM Alloy Phase Diagrams Center, P. Villars, editor-in-chief; H. Okamoto and K. Cenzual, section editors;

http://www1.asminternational.org/AsmEnterprise/APD, ASM International, Materials Park, OH, USA, 2006-2015

© ASM International 2015. All Rights Reserved. Version 1.0.5.0



 	Alloy Phase Diagram Database™	Element 1: Element 2: Element 3:  

HomeExplorerSearchToolsHelp

 

Special Points Table



Return to Contents



Chemical System	Reaction	%A	%B	%C	Temperature, °C 	Reaction type 

Ag-Nd  	L = (Ag) + Ag51Nd14  	10.5  	0.2  	21.5  	806  	Eutectic  

Ag-Nd  	L = Ag51Nd14  	 	23  	 	1025  	Congruent  

Ag-Nd  	L + Ag51Nd14 = Ag2Nd ht  	36  	25.5  	33.3  	825  	Peritectic  

Ag-Nd  	Ag2Nd ht = Ag2Nd rt  	 	33.3  	 	635  	Polymorphic  

Ag-Nd  	L = Ag2Nd ht + AgNd  	40.8  	33.3  	50  	810  	Eutectic  

Ag-Nd  	L = AgNd  	 	50  	 	952  	Congruent  

Ag-Nd  	L = AgNd + (Nd) rt  	80  	50  	99  	640  	Eutectic  

Ag-Nd  	(Nd) ht = L + (Nd) rt  	96.5  	84  	98.5  	741  	Catatectic  

Al-Nd  	L = (Al) + Nd3Al11 rt  	2.5  	0  	21.4  	632  	Eutectic  

Al-Nd  	L + NdAl2 = NdAl4 ht  	16  	33.3  	21.4  	1235  	Peritectic  

Al-Nd  	NdAl4 ht = Nd3Al11 rt  	 	21.4  	 	950  	Polymorphic  

Al-Nd  	L = NdAl2  	 	33.3  	 	1460  	Congruent  

Al-Nd  	L + NdAl2 = NdAl  	69  	33.3  	50  	940  	Peritectic  

Al-Nd  	L + NdAl = Nd2Al  	77  	50  	66.7  	795  	Peritectic  

Al-Nd  	NdAl4 ht + NdAl2 = NdAl3 rt  	21.4  	33.3  	25  	1205  	Peritectoid  

Al-Nd  	L + Nd2Al = Nd3Al  	77.5  	66.7  	75  	780  	Peritectic  

Al-Nd  	L = Nd3Al + (Nd) ht  	81  	75  	88  	690  	Eutectic  

Al-Nd  	(Nd) ht = AlNd3 + (Nd) rt  	90  	75  	98  	650  	Eutectoid  

As-Nd  	L = NdAs rt  	 	50  	 	2220  	Congruent  

As-Nd  	L + NdAs rt = Nd3As  	80  	50  	75  	1690  	Peritectic  

As-Nd  	L = Nd3As + (Nd) ht  	98.5  	75  	99  	970  	Eutectic  

As-Nd  	(Nd) ht = Nd3As + (Nd) rt  	99  	75  	99.5  	850  	Eutectoid  

Au-Nd  	L = (Au) + Au6Nd  	9.5  	0  	14.3  	796  	Eutectic  

Au-Nd  	L + Au51Nd14 = Au6Nd  	10.8  	21.5  	14.3  	843  	Peritectic  

Au-Nd  	L = Au51Nd14  	 	21.5  	 	1179  	Congruent  

Au-Nd  	L = Au51Nd14 + Au36Nd17 ht  	27.4  	21.5  	33.3  	1060  	Eutectic  

Au-Nd  	L = Au36Nd17 ht  	 	33.3  	 	1197  	Congruent  

Au-Nd  	Au36Nd17 ht = Au51Nd14 + AuNd rt  	33.3  	21.5  	50  	161  	Eutectoid  

Au-Nd  	L = Au36Nd17 ht + AuNd rt  	37.1  	33.3  	50  	1147  	Eutectic  

Au-Nd  	L = AuNd rt  	 	50  	 	1450  	Congruent  

Au-Nd  	L + AuNd rt = AuNd2  	72.7  	50  	66.7  	818  	Peritectic  

Au-Nd  	L = AuNd2 + (Nd) rt  	82.4  	66.7  	100  	655  	Eutectic  

Au-Nd  	L + (Nd) ht + (Nd) rt  	92.4  	100  	100  	862  	unknown  

Ba-Nd  	L2 = L1 + (Nd) ht  	98  	3  	100  	1020  	Monotectic  

Ba-Nd  	L1 + (Nd) ht + (Nd) rt  	1  	100  	100  	863  	unknown  

Ba-Nd  	(Ba) + (Nd) ht + (Nd) rt  	0  	100  	100  	727  	unknown  

Bi-Nd  	L = (Bi) + NdBi2  	0  	0  	33.3  	271.4  	Eutectic  

Bi-Nd  	L + NdBi = NdBi2  	30  	50  	33.3  	1600  	Peritectic  

Bi-Nd  	L = NdBi  	 	50  	 	1900  	Congruent  

Bi-Nd  	L + NdBi = Nd4Bi3  	59  	50  	57.1  	1750  	Peritectic  

Bi-Nd  	L + Nd4Bi3 = Nd5Bi3  	76  	57.1  	62.5  	1230  	Peritectic  

Bi-Nd  	L + Nd5Bi3 = Nd2Bi  	78  	62.5  	66.7  	1150  	Peritectic  

Bi-Nd  	L = Nd2Bi + (Nd) ht  	92.5  	66.7  	99  	880  	Eutectic  

Bi-Nd  	(Nd) ht = Nd2Bi + (Nd) rt  	99  	66.7  	100  	820  	Eutectoid  

B-Nd  	L = (B) rhom1 + NdB66  	0.5  	0  	1.5  	2050  	Eutectic  

B-Nd  	L + NdB6 = NdB66  	1  	6  	1.5  	2150  	Peritectic  

B-Nd  	L = NdB6  	 	14.3  	 	2610  	Congruent  

B-Nd  	L + NdB6 = NdB4  	27  	14.3  	20  	2400  	Peritectic  

B-Nd  	L + NdB4 = Nd2B5  	35  	20  	28.6  	1350  	Peritectic  

B-Nd  	L = Nd2B5 + (Nd) ht  	99.2  	28.6  	100  	1010  	Eutectic  

B-Nd  	Nd2B5 + (Nd) ht + (Nd) rt  	28.6  	100  	100  	863  	unknown  

Ca-Nd  	L2 = L1 + (Nd) ht  	76.6  	2  	86.6  	892  	Monotectic  

Ca-Nd  	L1 = (Ca) ht + (Nd) ht  	0.5  	0.1  	87.1  	831  	Eutectic  

Ca-Nd  	(Ca) ht + (Nd) ht = (Ca) rt  	0  	93  	0  	777  	Peritectoid  

Ca-Nd  	(Nd) ht = (Ca) rt + (Nd) rt  	93  	0  	96  	429  	Eutectoid  

Cd-Nd  	L + (Cd) + Cd11Nd  	0  	0  	8.3  	321.108  	unknown  

Cd-Nd  	L + Cd6Nd = Cd11Nd  	2.6  	14.3  	8.3  	530  	Peritectic  

Ce-Nd  	(Ce ht2,Nd ht) = (Ce) ht2 + (Ce rt,Nd rt)  	25  	16  	37  	700  	Eutectoid  

Cl-Nd  	L = NdCl3  	 	25  	 	768  	Congruent  

Cl-Nd  	L = NdCl3 + Nd3Cl7  	28.2  	25  	30  	631  	Eutectic  

Cl-Nd  	L + Nd7Cl16 = Nd3Cl7  	29  	30.4  	30  	676  	Peritectic  

Cl-Nd  	L + NdCl2 = Nd7Cl16  	29.9  	33.3  	30.4  	703  	Peritectic  

Cl-Nd  	Nd7Cl16 + NdCl2 = Nd4Cl9  	30.4  	33.3  	30.8  	692  	Peritectoid  

Co-Nd  	(Co) ht + (Co) rt + Nd2Co17  	0  	0  	10.5  	422  	unknown  

Co-Nd  	L = (Co) ht + Nd2Co17  	7  	0  	10.5  	1306  	Eutectic  

Co-Nd  	L = Nd2Co17  	 	10.5  	 	1370  	Congruent  

Co-Nd  	L + Nd2Co17 = NdCo5  	26  	10.5  	16.7  	1266  	Peritectic  

Co-Nd  	L + NdCo5 = Nd5Co19  	34  	16.7  	20.8  	1152  	Peritectic  

Co-Nd  	L + Nd5Co19 = Nd2Co7  	35  	20.8  	22.2  	1143  	Peritectic  

Co-Nd  	L + Nd2Co7 = NdCo3  	37  	22.2  	25  	1100  	Peritectic  

Co-Nd  	L + NdCo3 = NdCo2  	40  	25  	33.3  	1050  	Peritectic  

Co-Nd  	L + NdCo2 = Nd2Co3 ht  	57  	33.3  	40  	650  	Peritectic  

Co-Nd  	Nd2Co3 ht = Nd2Co3 rt  	 	40  	 	583  	Polymorphic  

Co-Nd  	L + Nd2Co3 ht = Nd2Co1.7  	60.5  	40  	54.1  	599  	Peritectic  

Co-Nd  	L = Nd2Co1.7 + Nd7Co3  	64  	54.1  	70  	566  	Eutectic  

Co-Nd  	L + Nd3Co = Nd7Co3  	68  	75  	70  	596  	Peritectic  

Co-Nd  	L = Nd3Co  	 	75  	 	646  	Congruent  

Co-Nd  	L = Nd3Co + (Nd) rt  	80  	75  	100  	625  	Eutectic  

Co-Nd  	L + (Nd) ht + (Nd) rt  	92  	100  	100  	863  	unknown  

Cr-Nd  	L1 = L2 + (Cr)  	6.6  	93.4  	0  	1795.2  	Monotectic  

Cr-Nd  	L2 = (Cr) + (Nd) ht  	99.75  	0  	100  	1015.9  	Eutectic  

Cr-Nd  	(Cr) + (Nd) ht +(Nd) rt  	100  	0  	100  	863  	unknown  

Cu-Nd  	L = (Cu) + Cu6Nd rt  	8.4  	0  	14.3  	896  	Eutectic  

Cu-Nd  	L = Cu6Nd rt  	 	14.3  	 	950  	Congruent  

Cu-Nd  	L + Cu6Nd rt = Cu5Nd  	23.6  	14.3  	16.7  	845  	Peritectic  

Cu-Nd  	L + Cu5Nd = Cu4Nd  	24.7  	16.7  	20  	827  	Peritectic  

Cu-Nd  	L = Cu4Nd + Cu2Nd  	26.9  	20  	33.3  	800  	Eutectic  

Cu-Nd  	L = Cu2Nd  	 	33.3  	 	838  	Congruent  

Cu-Nd  	L + Cu2Nd = CuNd  	511  	33.3  	50  	616  	Peritectic  

Cu-Nd  	L = CuNd + (Nd)  	69.9  	50  	100  	459  	Eutectic  

Cu-Nd  	L + (Nd) ht + (Nd) rt  	90.5  	100  	100  	855  	unknown  

Er-Nd  	L + (Er) = (Nd) ht  	60  	29  	50  	1200  	Peritectic  

Fe-Nd  	L + (Fe) rt + (Fe) ht  	11  	0  	0  	1394  	unknown  

Fe-Nd  	(Fe) ht + (Fe) rt + Nd2Fe17  	0  	0  	10.5  	912  	unknown  

Fe-Nd  	L + (Fe) ht = Nd2Fe17  	30.5  	0  	10.5  	1208  	Peritectic  

Fe-Nd  	L + Nd2Fe17 = Nd5Fe17  	71  	10.5  	22.7  	780  	Peritectic  

Fe-Nd  	L = Nd5Fe17 + (Nd) rt  	78  	22.7  	100  	685  	Eutectic  

Fe-Nd  	L + (Nd) ht + (Nd) rt  	90.5  	100  	100  	863  	unknown  

Ga-Nd  	L = (Ga) + NdGa6 rt  	0  	0  	14.3  	27  	Eutectic  

Ga-Nd  	L + NdGa2 = NdGa6 ht  	7  	20  	14.3  	622  	Peritectic  

Ga-Nd  	NdGa6 ht = NdGa6 rt  	 	14.3  	 	456  	Polymorphic  

Ga-Nd  	L = NdGa2  	 	32  	 	1488  	Congruent  

Ga-Nd  	L + NdGa2 = NdGa  	63  	33.3  	50  	905  	Peritectic  

Ga-Nd  	L + NdGa = Nd5Ga3  	67  	50  	62.5  	884  	Peritectic  

Ga-Nd  	L + Nd5Ga3 = Nd3Ga  	76  	62.5  	75  	786  	Peritectic  

Ga-Nd  	L = Nd3Ga + (Nd) rt  	80  	75  	100  	651  	Eutectic  

Ga-Nd  	(Nd) ht = L + (Nd) rt  	98.5  	87  	99  	813  	Catatectic  

Ge-Nd  	L = (Ge) + NdGe1.6 ht  	16  	0.5  	38.4  	828  	Eutectic  

Ge-Nd  	L = NdGe1.6 ht  	 	39  	 	1487  	Congruent  

Ge-Nd  	(Ge) + NdGe1.6 ht = NdGe1.6 rt  	0  	38.4  	38.4  	680  	Peritectoid  

Ge-Nd  	NdGe1.6 ht = NdGe1.6 rt + NdGe  	39.5  	39.5  	50  	615  	Eutectoid  

Ge-Nd  	L = NdGe1.6 ht + NdGe  	48  	39.5  	50  	1390  	Eutectic  

Ge-Nd  	L + Nd5Ge4 = NdGe  	18.5  	56  	51  	1397  	Peritectic  

Ge-Nd  	L + Nd5Ge3 = Nd5Ge4  	51  	62  	56.5  	1490  	Peritectic  

Ge-Nd  	L = Nd5Ge3  	 	62.5  	 	1580  	Congruent  

Ge-Nd  	L = Nd5Ge3 + (Nd) rt  	90  	63  	99  	825  	Eutectic  

Ge-Nd  	L + (Nd) ht + (Nd) rt  	92  	99  	99  	863  	unknown  

Hg-Nd  	L1 + (Hg) lt + Hg6.5Nd  	0  	0  	14  	-38.829  	unknown  

Hg-Nd  	? + Hg3Nd = Hg45Nd11  	 	25  	19.7  	390  	unknown  

Hg-Nd  	L + Hg2Nd = Hg3Nd  	13  	33.3  	25  	800  	Peritectic  

Hg-Nd  	L = Hg2Nd  	 	33.3  	 	1100  	Congruent  

Hg-Nd  	L = Hg2Nd + HgNd  	40  	33.3  	50  	1040  	Eutectic  

Hg-Nd  	L = HgNd  	 	50  	 	1160  	Congruent  

Hg-Nd  	L = HgNd + (Nd) ht  	85  	50  	91  	720  	Eutectic  

Hg-Nd  	(Nd) ht = HgNd + (Nd) rt  	95  	50  	97  	640  	Eutectoid  

H-Nd  	L + Nd2H4.7 = (Nd) ht  	66.5  	49  	64  	1150  	Peritectic  

H-Nd  	(Nd) ht = (Nd) rt + Nd3H ht  	88  	90  	82  	814  	Eutectoid  

H-Nd  	(Nd) ht + Nd2H4.7 = Nd3H ht  	69  	43  	64  	880  	Peritectoid  

H-Nd  	Nd3H ht = (Nd) rt + Nd2H4.7  	77.5  	86  	40  	680  	Eutectoid  

Ho-Nd  	L + (Ho) = (Nd) ht  	59  	32  	47  	1200  	Peritectic  

In-Nd  	L = (In) + NdIn3 rt  	0  	0  	25  	156  	Eutectic  

In-Nd  	L = NdIn3 rt  	 	25  	 	1220  	Congruent  

In-Nd  	L = NdIn3 rt + Nd3In5  	35  	25  	37.5  	1150  	Eutectic  

In-Nd  	L = Nd3In5  	 	37.5  	 	1190  	Congruent  

In-Nd  	L = Nd3In5 + NdIn  	45  	37.5  	50  	1130  	Eutectic  

In-Nd  	L = NdIn  	 	51  	 	1230  	Congruent  

In-Nd  	L + NdIn = Nd2In  	68  	59  	66.7  	1070  	Peritectic  

In-Nd  	L + Nd2In = Nd3In  	80  	66.7  	75  	930  	Peritectic  

In-Nd  	L = Nd3In + (Nd) ht  	85  	75  	88  	880  	Eutectic  

In-Nd  	(Nd) ht = Nd3In + (Nd) rt  	90  	75  	95  	740  	Eutectoid  

Ir-Nd  	L = (Ir) + Nd5Ir  	16  	0  	16.7  	1870  	Eutectic  

Ir-Nd  	L = Nd5Ir  	 	16.7  	 	1875  	Congruent  

Ir-Nd  	L = Nd5Ir + Nd2Ir7  	17  	16.7  	22.2  	1870  	Eutectic  

Ir-Nd  	L + NdIr3 rhom = Nd2Ir7  	18.5  	25  	16.7  	2000  	Peritectic  

Ir-Nd  	L + NdIr2 = NdIr3 rhom  	21  	32  	25  	2150  	Peritectic  

Ir-Nd  	L = NdIr2  	 	33.3  	 	2400  	Congruent  

Ir-Nd  	L + NdIr2 = Nd5Ir3 ht  	63  	35  	62.5  	1300  	Peritectic  

Ir-Nd  	L + Nd5Ir3 ht = Nd5Ir2  	74  	62.5  	71.4  	1150  	Peritectic  

Ir-Nd  	L + Nd5Ir2 = Nd3Ir  	78  	71.4  	75  	1050  	Peritectic  

Ir-Nd  	L + Nd3Ir = Nd4Ir  	83  	75  	80  	950  	Peritectic  

Ir-Nd  	L = Nd4Ir + (Nd) ht  	90  	80  	98  	900  	Eutectic  

Ir-Nd  	(Nd) ht = Nd4Ir + (Nd) rt  	99  	80  	100  	750  	Eutectoid  

La-Nd  	(La ht2,Nd ht) = (La) ht1 + (La rt,Nd rt)  	47  	31  	70  	825  	Eutectoid  

Li-Nd  	L1 = (Li) rt + (Nd) rt  	4  	0  	100  	145  	Eutectic  

Li-Nd  	L2 = L1 + (Nd) rt  	71.4  	11  	100  	780  	Monotectic  

Li-Nd  	L2 + (Nd) ht + (Nd) rt  	80  	100  	100  	863  	unknown  

Lu-Nd  	L + (Lu) + (Nd) ht  	50  	25  	41  	1300  	Peritectic  

Mg-Nd  	L = (Mg) + Mg41Nd5  	7.5  	1  	10  	545  	Eutectic  

Mg-Nd  	L + Mg3Nd = Mg41Nd5  	8  	19.5  	11  	560  	Peritectic  

Mg-Nd  	L = Mg3Nd  	 	25  	 	780  	Congruent  

Mg-Nd  	L + Mg3Nd = Mg2Nd ht  	35  	25.8  	33.3  	755  	Peritectic  

Mg-Nd  	Mg2Nd ht = Mg3Nd + MgNd  	33.3  	25.8  	47  	660  	Eutectoid  

Mg-Nd  	L = Mg2Nd ht + MgNd rt  	35.5  	33.3  	46.7  	750  	Eutectic  

Mg-Nd  	L = MgNd rt  	 	49.5  	 	800  	Congruent  

Mg-Nd  	L = MgNd rt + (Nd) ht  	57.5  	50  	66  	775  	Eutectic  

Mg-Nd  	(Nd) ht = MgNd rt + (Nd) rt  	83  	50.7  	91.8  	545  	Eutectoid  

Mn-Nd  	L + (Mn) ht3 + (Mn) ht2  	12  	0  	0  	1138  	unknown  

Mn-Nd  	L + (Mn) ht2 + (Mn) ht1  	17  	0  	0  	1100  	unknown  

Mn-Nd  	L + (Nd) ht + (Nd) rt  	83.5  	100  	100  	863  	unknown  

Mn-Nd  	(Mn) ht1 + (Mn) rt + Nd6Mn23 ht  	0  	0  	20.7  	727  	unknown  

Mn-Nd  	L + (Mn) ht1 = Nd6Mn23 ht  	37  	0  	20.7  	975  	Peritectic  

Mn-Nd  	Nd6Mn23 ht = (Mn) ht1 + NdMn2 ht  	20.7  	0  	33.3  	600  	Eutectoid  

Mn-Nd  	Nd6Mn23 ht + (Nd) rt = NdMn2 ht  	20.7  	100  	33.3  	650  	Eutectoid  

Mn-Nd  	NdMn2 ht = (Mn) rt + (Nd) rt  	33.3  	0  	100  	550  	Eutectoid  

Mn-Nd  	L = Nd6Mn23 ht + (Nd) rt  	72  	20.7  	100  	700  	Eutectic  

Mo-Nd  	L1 = L2 + (Mo)  	4  	75  	0.3  	2517  	Monotectic  

Mo-Nd  	L2 = (Mo) + (Nd) ht  	99.76  	0  	100  	1012  	Eutectic  

Mo-Nd  	(Mo) = (Nd) ht + (Nd) rt  	0  	100  	100  	863  	unknown  

Nd-Ni  	L + (Nd) ht + (Nd) rt  	8  	0  	0  	855  	unknown  

Nd-Ni  	L = (Nd) rt + Nd3Ni  	20.5  	0  	25  	561  	Eutectic  

Nd-Ni  	L = Nd3Ni  	 	25  	 	585  	Congruent  

Nd-Ni  	L = Nd3Ni + Nd7Ni3  	27  	25  	30  	580  	Eutectic  

Nd-Ni  	L = Nd7Ni3  	 	30  	 	600  	Congruent  

Nd-Ni  	L = Nd7Ni3 + NbNi  	37.5  	30  	50  	528  	Eutectic  

Nd-Ni  	L = NdNi  	 	50  	 	780  	Congruent  

Nd-Ni  	L = NdNi + NdNi2  	56.5  	50  	66.7  	720  	Eutectic  

Nd-Ni  	L + NdNi3 = NdNi2  	65  	75  	66.7  	928  	Peritectic  

Nd-Ni  	L + Nd2Ni7 + NdNi3  	68  	77.8  	75  	1013  	Peritectic  

Nd-Ni  	L + NdNi5 = Nd2Ni7  	71  	83.3  	77.8  	1115  	Peritectic  

Nd-Ni  	L = NdNi5  	 	83.3  	 	1420  	Congruent  

Nd-Ni  	L + NdNi5 = Nd2Ni17 ht  	91  	83.3  	89.5  	1299  	Peritectic  

Nd-Ni  	Nd2Ni17 ht = NdNi5 + (Ni)  	89.5  	83.3  	100  	1250  	Eutectoid  

Nd-Ni  	L = Nd2Ni17 ht + (Ni)  	92  	89.5  	100  	1286  	Eutectic  

Nd-O  	L = (Nd) ht + NdO ht  	3  	0  	50  	1010  	Eutectic  

Nd-O  	(Nd) ht + (Nd) rt + Nd2O3 rt  	0  	0  	60  	863  	unknown  

Nd-O  	L + Nd2O3 rt  	45.5  	60  	50  	1810  	Peritectic  

Nd-O  	NdO ht = (Nd) ht + Nd2O3 rt  	50  	100  	60  	950  	Eutectoid  

Nd-O  	L = Nd2O3 rt  	 	60  	 	2272  	Congruent  

Nd-Pd  	L + (Nd) ht + (Nd) rt  	9  	1  	1  	863  	unknown  

Nd-Pd  	L = (Nd) rt + Nd7Pd3  	17  	1.5  	30  	620  	Eutectic  

Nd-Pd  	L + NdPd rt = Nd7Pd3  	22  	50  	30  	690  	Peritectic  

Nd-Pd  	L = NdPd ht  	 	50  	 	952  	Congruent  

Nd-Pd  	NdPd ht = NdPd rt  	 	50  	 	708  	Polymorphic  

Nd-Pd  	L = NdPd ht + Nd3Pd4 ht  	52  	50.5  	57.1  	860  	Eutectic  

Nd-Pd  	L = Nd3Pd4 ht  	 	57.1  	 	970  	Congruent  

Nd-Pd  	Nd3Pd4 ht = Nd3Pd4  	 	57.1  	 	830  	Polymorphic  

Nd-Pd  	L + Nd3Pd4 ht = Nd2Pd3 ht  	61  	57.1  	60  	940  	Peritectic  

Nd-Pd  	Nd2Pd3 ht = Nd2Pd3 rt  	 	60  	 	875  	Polymorphic  

Nd-Pd  	L = Nd2Pd3 ht + NdPd2  	62  	60  	66.7  	896  	Eutectic  

Nd-Pd  	L + NdPd3 = NdPd2  	66  	74.5  	66.7  	1101  	Peritectic  

Nd-Pd  	L = NdPd3  	 	75  	 	1217  	Congruent  

Nd-Pd  	L + NdPd3 = NdPd5  	89  	77  	83.3  	1127  	Peritectic  

Nd-Pd  	L = NdPd5 + (Pd)  	92.7  	83.3  	97  	1067  	Eutectic  

Nd-Pt  	(Nd) ht = L + (Nd) rt  	3  	14  	1  	850  	Peritectic  

Nd-Pt  	L = (Nd) rt + Nd7Pt3  	20  	1  	30  	750  	Eutectic  

Nd-Pt  	L + Nd3Pt2 = Nd7Pt3  	28  	40  	30  	1030  	Peritectic  

Nd-Pt  	L + NdPt ht = Nd3Pt2  	33  	50  	40  	1300  	Peritectic  

Nd-Pt  	L = NdPt ht  	 	50  	 	1535  	Congruent  

Nd-Pt  	NdPt ht = NdPt rt  	 	50  	 	650  	Polymorphic  

Nd-Pt  	L + NdPt ht = Nd3Pt4  	58  	50  	57.1  	1420  	Peritectic  

Nd-Pt  	L = Nd3Pt4 + NdPt2  	50  	57.1  	66.7  	1400  	Eutectic  

Nd-Pt  	L = NdPt2  	 	66.7  	 	2020  	Congruent  

Nd-Pt  	L + NdPt2 = NdPt5  	84  	75  	83.3  	1730  	Peritectic  

Nd-Pt  	L = NdPt5 + (Pt)  	91.9  	83.3  	98.5  	1580  	Eutectic  

Nd-Pu  	L1 = L2 + (Nd) ht  	42  	83  	34  	860  	Monotectic  

Nd-Pu  	(Nd) ht = L2 + (Nd) rt  	33  	84  	27  	820  	Catatectic  

Nd-Pu  	L2 = (Nd) + (Pu) ht5  	97  	25  	98  	628  	Eutectic  

Nd-Pu  	(Nd) + (Pu) ht5 = (Pu) ht4  	17  	99  	98  	486  	Peritectoid  

Nd-Pu  	(Pu) ht5 + (Pu) ht3 = (Pu) ht4  	99.5  	98.5  	99.5  	480  	Peritectoid  

Nd-Pu  	(Pu) ht3 = (Nd) + (Pu) ht2  	99  	11  	100  	300  	Eutectoid  

Nd-Pu  	(Nd) + (Pu) ht2 + (Pu) ht1  	9.5  	100  	100  	215  	unknown  

Nd-Pu  	(Nd) + (Pu) ht1 + (Pu) rt  	8  	100  	100  	125  	unknown  

Nd-Rh  	L = (Nd) rt + Nd3.2Rh0.8  	13  	 	20  	720  	Eutectic  

Nd-Rh  	L = Nd3.2Rh0.8  	 	20  	 	810  	Congruent  

Nd-Rh  	L = Nd3.2Rh0.8 + Nd7Rh3  	24  	20  	30  	730  	Eutectic  

Nd-Rh  	L = Nd7Rh3  	 	30  	 	930  	Congruent  

Nd-Rh  	L = Nd7Rh3 + Nd3Rh2  	31.5  	30  	40  	890  	Eutectic  

Nd-Rh  	L + Nd5Rh4 = Nd3Rh2  	36  	44.4  	40  	1140  	Peritectic  

Nd-Rh  	L = Nd5Rh4  	 	44.4  	 	1410  	Congruent  

Nd-Rh  	L + Nd5Rh4 = NdRh  	61  	44.4  	47  	1270  	Peritectic  

Nd-Rh  	L = NdRh + NdRh2  	63  	47  	66  	1250  	Eutectic  

Nd-Rh  	L = NdRh2  	 	67  	 	1400  	Congruent  

Nd-Rh  	L = NdRh2 + NdRh3  	69  	68  	75  	1380  	Eutectic  

Nd-Rh  	L = NdRh3  	 	75  	 	1600  	Congruent  

Nd-Rh  	L = NdRh3 + (Rh)  	85  	75  	100  	1410  	Eutectic  

Nd-Ru  	L + (Nd) ht + (Nd) rt  	7  	0  	0  	863  	unknown  

Nd-Ru  	L = (Nd) rt + Nd3Ru  	13  	0  	25  	725  	Eutectic  

Nd-Ru  	L + Nd3Ru + Nd5Ru2  	25  	25  	28.6  	880  	unknown  

Nd-Ru  	L = Nd5Ru2  	 	28.6  	 	915  	Congruent  

Nd-Ru  	L + Nd5Ru2 + Nd7Ru3  	30  	28.6  	30  	890  	unknown  

Nd-Ru  	L = Nd7Ru3 + Nd5Ru3  	34  	30  	37  	855  	Eutectic  

Nd-Ru  	L + NdRu2 rt = Nd5Ru3  	36  	66.7  	37  	920  	Peritectic  

Nd-Ru  	L + (Ru) = NdRu2 rt  	57  	100  	66.7  	1600  	Peritectic  

Nd-S  	L = NdS rt  	 	50  	 	2450  	Congruent  

Nd-S  	L = NdS rt + Nd2.67S4 ht  	54  	50  	57.1  	1700  	Eutectic  

Nd-S  	L = Nd2.67S4 ht  	 	58.6  	 	1800  	Minimum  

Nd-Sb  	L = (Nd) ht + Nd2Sb  	6  	1  	33.3  	955  	Eutectic  

Nd-Sb  	(Nd) ht = (Nd) rt + Nd2Sb  	0.5  	0  	33.3  	840  	Eutectoid  

Nd-Sb  	L + Nd5Sb3 = Nd2Sb  	15  	37.5  	33.3  	1150  	Peritectic  

Nd-Sb  	L + Nd4Sb3 = Nd5Sb3  	33  	42.9  	37.5  	1690  	Peritectic  

Nd-Sb  	L + NdSb rt = Nd4Sb3  	37  	50  	42.9  	1800  	Peritectic  

Nd-Sb  	L = NdSb rt  	 	50  	 	2075  	Congruent  

Nd-Sb  	L = NdSb rt + NdSb2  	66  	50  	66.7  	1650  	Eutectic  

Nd-Sb  	L = NdSb2  	 	66.7  	 	1655  	Congruent  

Nd-Sb  	L = NdSb2 + (Sb)  	98  	66.7  	100  	626  	Eutectic  

Nd-Sc  	(Nd ht,Sc ht) = (Nd) rt  	 	22  	 	800  	Minimum  

Nd-Si  	(Nd) ht = L + (Nd) rt  	2  	11  	0  	837  	Catatectic  

Nd-Si  	L = (Nd) rt + Nd5Si3  	12.5  	0  	37  	792  	Eutectic  

Nd-Si  	L + Nd5Si4 = Nd5Si3  	31.6  	44.4  	37.5  	1477  	Peritectic  

Nd-Si  	L + NdSi = Nd5Si4  	36.3  	50  	44.4  	1567  	Peritectic  

Nd-Si  	L = NdSi  	 	50  	 	1677  	Congruent  

Nd-Si  	L = NdSi + NdSi2 ht  	56  	50  	64  	1577  	Eutectic  

Nd-Si  	NdSi1.5 ht = NdSi1.5 rt  	 	60  	 	527  	Polymorphic  

Nd-Si  	L = NdSi2 ht  	 	64  	 	1757  	Congruent  

Nd-Si  	L = NdSi2 ht + (Si)  	83  	66.7  	100  	1197  	Eutectic  

Nd-Si  	NdSi + NdSi1.5 ht = Nd2Si2.5  	50  	60  	57.1  	1397  	Peritectoid  

Nd-Si  	NdSi + NdSi2 ht = NdSi1.5 ht  	50  	64  	60  	1507  	Peritectoid  

Nd-Si  	NdSi1.5 rt + NdSi2 ht = NdSi2 rt  	60  	64  	64  	147  	Peritectoid  

Nd-Si  	NdSi2 ht = NdSi2 rt + (Si)  	66.8  	66.8  	100  	7.5  	Eutectoid  

Nd-Sn  	(Nd) ht = (Nd) rt + Nd5Sn3  	6  	2  	37.5  	820  	Eutectoid  

Nd-Sn  	L = (Nd) ht + Nd5Sn3  	12  	7  	37.5  	870  	Eutectic  

Nd-Sn  	L = Nd5Sn3  	 	37.5  	 	1660  	Congruent  

Nd-Sn  	L + Nd5Sn3 = Nd5Sn4  	48  	37.5  	44.4  	1558  	Peritectic  

Nd-Sn  	L + Nd5Sn4 = Nd11Sn10  	54.5  	44.4  	47.6  	1396  	Peritectic  

Nd-Sn  	L + Nd11Sn10 = NdSn  	55  	47.6  	50  	1257  	Peritectic  

Nd-Sn  	L = NdSn + Nd3Sn5  	60.5  	50  	62.5  	1130  	Eutectic  

Nd-Sn  	L + NdSn2 = Nd3Sn5  	61.5  	66.7  	62.5  	1140  	Peritectic  

Nd-Sn  	L = Nd3Sn5  	 	62.5  	 	1180  	Congruent  

Nd-Sn  	L + NdSn2 = Nd3Sn7  	72  	66.7  	70  	1145  	Peritectic  

Nd-Sn  	L + Nd3Sn7 = Nd2Sn5  	72.5  	70  	71.4  	1135  	Peritectic  

Nd-Sn  	L = Nd2Sn5 + NdSn3  	73  	71.4  	75  	1130  	Eutectic  

Nd-Sn  	L = NdSn3  	 	75  	 	1150  	Congruent  

Nd-Sn  	L + NdSn3 = (Sn) rt  	100  	75  	100  	240  	Peritectic  

Nd-Sn  	NdSn3 + (Sn) rt + (Sn) lt  	75  	100  	100  	13  	unknown  

Nd-Sr  	L1 = L2 + (Nd) ht  	13  	6  	98.2  	940  	Monotectic  

Nd-Sr  	L2 + (Nd) ht = (Nd) rt  	6.5  	99  	7  	865  	Peritectic  

Nd-Sr  	L2 = (Nd) rt + (Sr) ht  	99.38  	5.8  	99.67  	740  	Eutectic  

Nd-Ta  	L2 = L1 + (Ta)  	89.5  	0.47  	100  	2874  	Monotectic  

Nd-Ta  	L1 + (Nd) ht + (Ta)  	0  	0  	100  	1021  	unknown  

Nd-Ta  	(Nd) ht + (Nd) rt + (Ta)  	0  	0  	100  	863  	unknown  

Nd-Tb  	unknown  	 	 	 	 	 

Nd-Te  	L = (Nd) ht + NdTe  	10  	0  	50  	948  	Eutectic  

Nd-Te  	(Nd) ht + NdTe rt = (Nd) rt  	0  	50  	0  	845  	Eutectoid  

Nd-Te  	L = NdTe rt  	 	50  	 	2025  	Congruent  

Nd-Te  	L + NdTe rt = Nd3Te4 ht  	61  	50  	57.1  	1660  	Peritectic  

Nd-Te  	Nd3Te4 ht = Nd2Te3 rt  	 	57.1 - 60  	 	1000  	Polymorphic  

Nd-Te  	L + Nd3Te4 ht = NdTe2  	68  	60  	63.6  	1290  	Peritectic  

Nd-Te  	L + NdTe2 = Nd2Te5 ht  	89  	66.7  	71.4  	910  	Peritectic  

Nd-Te  	L + Nd2Te5 ht = NdTe3  	92  	71.4  	75  	850  	Peritectic  

Nd-Te  	L + NdTe3 + (Te)  	100  	75  	100  	449.57  	unknown  

Nd-Th  	(Th ht,Nd ht) + (Th) rt = (Nd) rt  	15  	20  	17  	950  	Peritectoid  

Nd-Ti  	L2 = L1 + (Ti) ht  	87  	31  	98  	1550  	Monotectic  

Nd-Ti  	L = (Nd) ht + (Ti) ht  	5  	1.5  	99.5  	960  	Eutectic  

Nd-Ti  	(Nd) ht + (Ti) ht = (Ti) rt  	1.5  	99.5  	99  	900  	Peritectoid  

Nd-Ti  	(Nd) ht = (Nd) rt + (Ti) rt  	1  	0  	99  	835  	Eutectoid  

Nd-Tl  	(Nd) ht = (Nd) rt + TlNd3  	10  	3  	24.5  	685  	Eutectoid  

Nd-Tl  	L + TlNd2 = TlNd3  	18  	33  	25  	795  	Peritectic  

Nd-Tl  	L + TlNd2 + Tl3Nd5  	33.3  	33.3  	37  	1045  	unknown  

Nd-Tl  	L + TlNd rt = Tl3Nd5  	35.5  	44  	37.5  	1095  	Peritectic  

Nd-Tl  	L = TlNd rt  	 	50  	 	1280  	Congruent  

Nd-Tl  	L + TlNd rt + Tl3Nd5  	62.5  	51  	62.5  	1100  	unknown  

Nd-Tl  	L = Tl3Nd5 + Tl3Nd  	69.5  	63  	75  	1045  	Eutectic  

Nd-Tl  	L = Tl3Nd  	 	75  	 	1065  	Congruent  

Nd-Tl  	L = Tl3Nd + (Tl) ht  	99.5  	75  	100  	300  	Eutectic  

Nd-Tl  	Tl3Nd + (Tl) ht + (Tl) rt  	75  	100  	100  	230  	unknown  

Nd-Tl  	L = (Nd) ht + TlNd3  	17  	12  	25  	785  	Eutectic  

Nd-Tm  	L + (Tm) = (Nd) ht  	40  	65  	55  	1200  	Peritectic  

Nd-U  	L1 + L2 + (U) ht2  	1  	100  	100  	1135  	unknown  

Nd-U  	L1 = (Nd) ht + (U) ht2  	0.5  	0  	100  	1020  	Eutectic  

Nd-U  	(Nd) ht + (Nd) rt + (U) ht2  	0  	0  	100  	863  	unknown  

Nd-V  	L2 = L1 + (V)  	99.4  	6.9  	99.9  	1900  	Monotectic  

Nd-V  	L1 + (Nd) ht + (V)  	0.5  	0  	100  	1018  	Eutectic  

Nd-V  	(Nd) ht + (Nd) rt + (V)  	0  	0  	100  	863  	unknown  

Nd-W  	L + (Nd) + (W)  	0  	0  	 	1021  	unknown  

Nd-W  	(Nd) ht + (Nd) rt + (W)  	0  	0  	 	863  	unknown  

Nd-Y  	unknown  	 	 	 	 	 

Nd-Yb  	L1 = L2 + (Yb) rt  	5  	3.5  	97  	1005  	Monotectic  

Nd-Yb  	(Nd) ht = L2 + (Nd) rt  	3.5  	97  	2.5  	855  	Catatectic  

Nd-Yb  	L2 = (Nd) rt + (Yb) ht  	97.5  	2.5  	98.2  	810  	Eutectic  

Nd-Yb  	(Yb) ht = (Nd) rt + (Yb) rt  	98.2  	2.5  	98.6  	780  	Eutectoid  

Nd-Zn  	(Nd) ht = (Nd) rt + ZnNd  	8.4  	1  	50  	622  	Eutectoid  

Nd-Zn  	L = (Nd) ht + ZnNd  	23.1  	9.5  	50  	630  	Eutectic  

Nd-Zn  	L = ZnNd  	 	50  	 	923  	Congruent  

Nd-Zn  	L = ZnNd + Zn2Nd  	57.5  	50  	66.7  	868  	Eutectic  

Nd-Zn  	L = Zn2Nd  	 	66.7  	 	926  	Congruent  

Nd-Zn  	Zn2Nd + Zn11Nd3 = Zn3Nd  	66.7  	78.6  	75  	849  	Peritectoid  

Nd-Zn  	L = Zn2Nd + Zn11Nd3  	73.7  	66.7  	78.6  	854  	Eutectic  

Nd-Zn  	L + Zn58Nd13 = Zn11Nd3  	76  	81.7  	78.6  	870  	Peritectic  

Nd-Zn  	L + Zn22Nd3 = Zn58Nd13  	80.5  	88  	81.7  	902  	Peritectic  

Nd-Zn  	L + Zn17Nd2 = Zn22Nd3  	86.5  	89.5  	88  	950  	Peritectic  

Nd-Zn  	L = Zn17Nd2  	 	89.5  	 	984  	Congruent  

Nd-Zn  	L + Zn11Nd + (Zn)  	100  	92  	100  	419.58  	unknown  

Nd-Zn  	L + Zn17Nd2 = Zn12Nd ht  	99  	89.5  	92  	780  	Peritectic  

Nd-Zn  	Zn17Nd2 + Zn12Nd ht = Zn11Nd  	89.5  	90.5  	90.5  	670  	Peritectoid  

Nd-Zn  	Zn12Nd ht = L + Zn11Nd  	99.5  	92  	92  	590  	Catatectic  



Found: 355 reactions

Return to Contents 



ASM Alloy Phase Diagrams Center, P. Villars, editor-in-chief; H. Okamoto and K. Cenzual, section editors;

http://www1.asminternational.org/AsmEnterprise/APD, ASM International, Materials Park, OH, USA, 2006-2015

© ASM International 2015. All Rights Reserved. Version 1.0.5.0



 	Alloy Phase Diagram Database™	Element 1: Element 2: Element 3:  

HomeExplorerSearchToolsHelp

 

Special Points Table



Return to Contents



Chemical System	Reaction	%A	%B	%C	Temperature, °C 	Reaction type 

Ag-Ni  	L2 = L1 + (Ni)  	97  	3.89  	99  	1435  	Monotectic  

Ag-Ni  	L1 = (Ag) + (Ni)  	0.321  	0.2  	99.5  	960  	Eutectic  

Al-Ni  	L = (Al) + NiAl3  	3  	0  	25  	639.9  	Eutectic  

Al-Ni  	L + Ni2Al3 = NiAl3  	15  	37  	25  	854  	Peritectic  

Al-Ni  	L + NiAl = Ni2Al3  	27  	42  	38.5  	1133  	Peritectic  

Al-Ni  	L = NiAl  	 	50  	 	1638  	Congruent  

Al-Ni  	L = NiAl + Ni3Al  	73.5  	69  	75  	1360  	Eutectic  

Al-Ni  	NiAl + Ni3Al = Ni5Al3 rt  	60.5  	72  	66  	700  	Peritectoid  

Al-Ni  	L + (Ni) = Ni3Al  	74  	77.5  	70  	1362  	Peritectic  

As-Ni  	NiAs2 ht = NiAs2 rt  	 	33.3  	 	600  	Polymorphic  

As-Ni  	L = NiAs2 ht + NiAs rt  	42  	25  	48.7  	853  	Eutectic  

As-Ni  	L = NiAs rt  	 	49.5  	 	970  	Congruent  

As-Ni  	L + NiAs rt = Ni11As8  	61  	50  	57.9  	830  	Peritectic  

As-Ni  	L = Ni11As8 + Ni5As2  	62.8  	57.9  	71.26  	804  	Eutectic  

As-Ni  	L = Ni5As2  	 	71.4  	 	1000  	Congruent  

As-Ni  	L = Ni5As2 + (Ni)  	76.6  	71.91  	95  	897  	Eutectic  

Au-Ni  	L = (Au,Ni)  	 	42.5  	 	955  	Minimum  

Au-Ni  	(Au,Ni) = (Au,Ni)1 + (Au,Ni)2  	 	70.6  	 	810.3  	Critical  

Ba-Ni  	L = (Ba) + (Ni)  	6  	0  	100  	600  	Eutectic  

Ba-Ni  	L2 = L1 + (Ni)  	100  	58  	100  	1455  	Monotectic  

Be-Ni  	(Be) ht = (Be) rt  	 	2  	 	1280  	Maximum  

Be-Ni  	L = (Be) ht  	 	8  	 	1390  	Congruent  

Be-Ni  	(Be) ht = (Be) rt + Be7Ni ht  	8.5  	4.5  	12  	1062  	Eutectoid  

Be-Ni  	L = Be7Ni ht  	 	16  	 	1395  	Congruent  

Be-Ni  	L + Be7Ni ht = BeNi  	26.5  	19  	25  	1240  	Peritectic  

Be-Ni  	L = BeNi  	 	50  	 	1605  	Congruent  

Be-Ni  	(Be) rt + Be7Ni ht + Be5Ni  	4.5  	14.5  	14.5  	850  	unknown  

Be-Ni  	L = (Be) ht + Be7Ni ht  	10.5  	10  	11.5  	1340  	Eutectic  

Be-Ni  	L = BeNi + (Ni)  	76.2  	51.6  	85  	1150  	Eutectic  

Bi-Ni  	L = (Bi) + NiBi3  	1  	0  	25  	270.3  	Eutectic  

Bi-Ni  	L + NiBi = NiBi3  	12  	51  	25  	469  	Peritectic  

Bi-Ni  	L + (Ni) = NiBi  	21  	100  	53  	654  	Peritectic  

B-Ni  	L + (B) rhom1 = NiB  	54  	0  	50  	1035  	Peritectic  

B-Ni  	L = NiB + Ni4B3 mon  	54.7  	50  	56.4  	1018  	Eutectic  

B-Ni  	L = Ni4B3 mon  	 	56.4  	 	1031  	Congruent  

B-Ni  	L + Ni4B3 mon = Ni4B3 orth  	58.4  	56.4  	58.4  	1030  	Peritectic  

B-Ni  	L = Ni4B3 orth + Ni2B  	60.5  	58.4  	66.7  	1018  	Eutectic  

B-Ni  	L = Ni2B  	 	66.7  	 	1125  	Congruent  

B-Ni  	L = Ni2B + Ni3B  	70  	66.7  	75  	1111  	Eutectic  

B-Ni  	L = Ni3B  	 	75  	 	1156  	Congruent  

B-Ni  	L = Ni3B + (Ni)  	83  	75  	100  	1093  	Eutectic  

Ca-Ni  	L = (Ca) ht + CaNi2  	16  	0  	66.7  	605  	Eutectic  

Ca-Ni  	(Ca) ht + (Ca) rt + CaNi2  	0  	0  	66.7  	443  	unknown  

Ca-Ni  	L + CaNi3 = CaNi2  	43  	75  	66.7  	897  	Peritectic  

Ca-Ni  	L + Ca2Ni7 = CaNi3  	70  	77.8  	75  	1157  	Peritectic  

Ca-Ni  	L + CaNi5 = Ca2Ni7  	74  	83.3  	77.8  	1187  	Peritectic  

Ca-Ni  	L + (Ni) = CaNi5  	78  	100  	83.3  	1230  	Peritectic  

Cd-Ni  	L = (Cd) + Cd5Ni  	1  	0  	12  	318  	Eutectic  

Cd-Ni  	L + CdNi = Cd5Ni  	11  	47.3  	19.5  	495  	Peritectic  

Cd-Ni  	L + (Ni) = CdNi  	33.5  	100  	50  	690  	Peritectic  

Ce-Ni  	(Ce) ht2 + (Ce) rt + Ce7Ni3  	0  	0  	30  	61  	unknown  

Ce-Ni  	L = Ce7Ni3  	 	30  	 	500  	Congruent  

Ce-Ni  	(Ce) ht1 = L + (Ce) ht2  	2  	7  	1  	700  	Catatectic  

Ce-Ni  	L = (Ce) ht2 + Ce7Ni3  	22  	1  	30  	477  	Eutectic  

Ce-Ni  	L = Ce7Ni3 + CeNi  	33  	70  	50  	495  	Eutectic  

Ce-Ni  	L = CeNi  	 	50  	 	680  	Congruent  

Ce-Ni  	L = CeNi + CeNi2  	55  	50  	66.7  	655  	Eutectic  

Ce-Ni  	L + CeNi3 = CeNi2  	62  	75  	66.7  	830  	Peritectic  

Ce-Ni  	L + Ce2Ni7 = CeNi3  	69  	77.8  	75  	930  	Peritectic  

Ce-Ni  	L + CeNi5 = Ce2Ni7  	72  	83.3  	77.8  	1065  	Peritectic  

Ce-Ni  	L = CeNi5  	 	83.3  	 	1340  	Congruent  

Ce-Ni  	L = CeNi5 + (Ni)  	91  	83.3  	99.5  	1210  	Eutectic  

Cl-Ni  	L1 = L2 + (Ni)  	99  	47  	100  	1455  	Monotectic  

Cl-Ni  	L = NiCl2 rt  	 	33.3  	 	1009.1  	Monotectic  

Cl-Ni  	L2 = (Ni) + NiCl2 rt  	35.3  	100  	33.3  	977.5  	Eutectic  

C-Ni  	L = (Ni) + (C) gra  	92  	97.3  	0  	1326.5  	Eutectic  

Cr-Ni  	L = (Cr) + (Ni)  	44  	32  	50  	1345  	Eutectic  

Cr-Ni  	(Cr) + (Ni) = CrNi2 rt  	2  	67  	66  	590  	Peritectoid  

Cu-Ni  	(Cu,Ni) = (Cu) + (Ni)  	 	67.3  	 	354.5  	Critical  

Dy-Ni  	L = DyNi  	 	50  	 	1248  	Congruent  

Dy-Ni  	L = DyNi + DyNi2 rt  	56  	50  	66.7  	1173  	Eutectic  

Dy-Ni  	L = Dy3Ni + Dy3Ni2  	31  	25  	40  	693  	Eutectic  

Dy-Ni  	L + DyNi = Dy3Ni2  	34  	50  	40  	928  	Peritectic  

Dy-Ni  	L + (Dy) ht + (Dy) rt  	2.5  	0  	0  	1381  	unknown  

Dy-Ni  	L + (Dy) rt = Dy3Ni  	27  	0  	25  	762  	Peritectic  

Dy-Ni  	L + DyNi3 = DyNi2 rt  	62  	75  	66.7  	1258  	Peritectic  

Dy-Ni  	L + Dy2Ni7 = DyNi3  	63  	77.8  	75  	1283  	Peritectic  

Dy-Ni  	L + DyNi4 = Dy2Ni7  	65  	80  	77.8  	1307  	Peritectic  

Dy-Ni  	L + Dy4Ni17 = DyNi4  	68  	81  	80  	1336  	Peritectic  

Dy-Ni  	L + DyNi5 = Dy4Ni17  	70  	83.3  	80  	1350  	Peritectic  

Dy-Ni  	L = DyNi5  	 	83.3  	 	1387  	Congruent  

Dy-Ni  	L + DyNi5 = Dy2Ni17  	91  	83.3  	89.5  	1321  	Peritectic  

Dy-Ni  	L = Dy2Ni17 + (Ni)  	93  	89.5  	100  	1279  	Eutectic  

Er-Ni  	L + (Er) = Er3Ni  	27  	0  	25  	845  	Peritectic  

Er-Ni  	L = Er3Ni + Er3Ni2  	31  	25  	50  	765  	Eutectic  

Er-Ni  	L + ErNi = Er3Ni2  	32  	50  	40  	800  	Peritectic  

Er-Ni  	L = ErNi  	 	50  	 	1100  	Congruent  

Er-Ni  	L = ErNi + ErNi2  	55  	50  	66.7  	1025  	Eutectic  

Er-Ni  	L + ErNi3 = ErNi2  	66  	75  	66.7  	1255  	Peritectic  

Er-Ni  	L + ErNi4 = ErNi3  	71  	80  	75  	1320  	Peritectic  

Er-Ni  	ErNi3 + ErNi4 = Er2Ni7  	75  	80  	77.8  	1275  	Peritectoid  

Er-Ni  	L + Er4Ni17 = ErNi4  	76.5  	81  	80  	1360  	Peritectic  

Er-Ni  	L + Er5Ni22 = Er4Ni17  	78.5  	81.5  	80  	1370  	Peritectic  

Er-Ni  	L + ErNi5 = Er5Ni22  	80  	83.3  	81.5  	1375  	Peritectic  

Er-Ni  	L = ErNi5  	 	83.3  	 	1380  	Congruent  

Er-Ni  	L + ErNi5 = Er2Ni17  	90.5  	83.3  	89.5  	1315  	Peritectic  

Er-Ni  	L = Er2Ni17 + (Ni)  	92  	89.5  	100  	1280  	Eutectic  

Eu-Ni  	L1 = (Eu) + EuNi  	1  	0  	50  	815  	Eutectic  

Eu-Ni  	L2 = L1 + EuNi  	42  	7  	50  	1040  	Monotectic  

Eu-Ni  	L = EuNi  	 	50  	 	1100  	Congruent  

Eu-Ni  	L = EuNi + EuNi2  	59  	50  	66.7  	1000  	Eutectic  

Eu-Ni  	L + EuNi5 = EuNi2  	64  	83.3  	66.7  	1070  	Peritectic  

Eu-Ni  	L = EuNi5  	 	83.3  	 	1440  	Congruent  

Eu-Ni  	L + EuNi5 = Eu2Ni17  	92  	83.3  	89.5  	1240  	Peritectic  

Eu-Ni  	L = Eu2Ni17 + (Ni)  	93  	89.5  	100  	1200  	Eutectic  

Fe-Ni  	L + (Fe) rt = (Fe ht,Ni)  	4.9  	3.5  	4.2  	1514  	Peritectic  

Fe-Ni  	(Fe ht,Ni) = (Fe) rt + FeNi3 rt  	49  	4.7  	63  	347  	Eutectoid  

Fe-Ni  	(Fe ht,Ni) = FeNi3 rt  	 	72  	 	517  	Maximum  

Ga-Ni  	L + Ni0.97Ga3.82 = (Ga)  	0  	20  	0  	30.2  	Peritectic  

Ga-Ni  	L + Ni2Ga3 = Ni0.97Ga3.82  	3  	40  	20  	363  	Peritectic  

Ga-Ni  	L + NiGa = Ni2Ga3  	23  	42  	40  	895  	Peritectic  

Ga-Ni  	L = NiGa  	 	64.5  	 	1220  	Congruent  

Ga-Ni  	L = NiGa + Ni3Ga  	70.5  	69.6  	74  	1210  	Eutectic  

Ga-Ni  	L + (Ni) = Ni3Ga  	71  	75.7  	75  	1212  	Peritectic  

Ga-Ni  	Ni2Ga3 + NiGa = Ni3Ga4 rt  	40  	45  	42.9  	542  	Peritectoid  

Ga-Ni  	NiGa + Ni3Ga = Ni1.8Ga ht  	64.5  	70  	65  	949  	Peritectoid  

Ga-Ni  	Ni1.8Ga ht = Ni13Ga9 rt  	 	57.8-60.8  	 	680  	Polymorphic  

Ga-Ni  	Ni1.8Ga ht + Ni3Ga = Ni5Ga3 rt  	62  	70  	62.5  	741  	Peritectoid  

Gd-Ni  	L + (Gd) ht + (Gd) rt  	10  	0  	0  	1235  	unknown  

Gd-Ni  	L + (Gd) rt = Gd3Ni  	28  	0  	25  	735  	Peritectic  

Gd-Ni  	L = Gd3Ni + Gd3Ni2  	32  	25  	40  	635  	Eutectic  

Gd-Ni  	L + GdNi = Gd3Ni2  	35  	50  	40  	690  	Peritectic  

Gd-Ni  	L = GdNi  	 	50  	 	1280  	Congruent  

Gd-Ni  	L = GdNi + GdNi2  	56  	50  	66.7  	880  	Eutectic  

Gd-Ni  	L + GdNi3 = GdNi2  	59  	75  	66.7  	1010  	Peritectic  

Gd-Ni  	L + Gd2Ni7 = GdNi3  	62  	77.8  	75  	1110  	Peritectic  

Gd-Ni  	L + GdNi4 = Gd2Ni7  	65  	80  	77.8  	1200  	Peritectic  

Gd-Ni  	L + GdNi5 = GdNi4  	67  	83.3  	80  	1270  	Peritectic  

Gd-Ni  	L = GdNi5  	 	83.3  	 	1480  	Congruent  

Gd-Ni  	L + GdNi5 = Gd2Ni17  	94.5  	83.3  	89.5  	1285  	Peritectic  

Gd-Ni  	L = Gd2Ni17 + (Ni)  	95  	89.5  	100  	1275  	Eutectic  

Ge-Ni  	L = (Ge) + NiGe  	33  	0  	50  	762  	Eutectic  

Ge-Ni  	L + Ni1.5Ge ht = NiGe  	45  	55  	50  	850  	Peritectic  

Ge-Ni  	L + Ni19Ge12 ht = Ni1.5Ge ht  	51.5  	58.5  	58  	990  	Peritectic  

Ge-Ni  	Ni1.5Ge ht = NiGe + Ni19Ge12 ht  	60.5  	50  	61  	515  	Eutectoid  

Ge-Ni  	L + Ni1.9Ge ht = Ni19Ge12 ht  	54.5  	61.5  	61  	1050  	Peritectic  

Ge-Ni  	Ni19Ge12 ht = NiGe + Ni5Ge3 rt  	62  	50  	62  	382  	Eutectoid  

Ge-Ni  	L = Ni1.9Ge ht  	 	64  	 	1185  	Congruent  

Ge-Ni  	Ni1.9Ge ht = Ni5Ge3 rt  	 	62.5  	 	395  	Maximum  

Ge-Ni  	L = Ni3Ge  	 	75.5  	 	1435  	Congruent
