Repository: avinash2692/material_genome

File: melting_points copy.txt (part 23 of 42)
Chemical System	Reaction	%A	%B	%C	Temperature, °C  	Reaction type  
Ge-Ni  	Ni1.9Ge ht = Ge2Ni3 + Ni5Ge3 rt  	62  	62  	62  	390  	Eutectoid  

Ge-Ni  	Ni1.9Ge ht = Ni5Ge3 rt + Ni2Ge rt  	64  	63  	66.7  	290  	Eutectoid  

Ge-Ni  	Ni1.9Ge ht + GeNi3 = Ni2Ge rt  	65.5  	75  	66.7  	506  	Eutectoid  

Ge-Ni  	L = Ni1.9Ge ht + Ni5Ge2 ht  	71  	64  	72  	1100  	Eutectic  

Ge-Ni  	L + Ni1.48Ge0.52 ht = Ni5Ge2 ht  	71.1  	74.4  	72  	1105  	Peritectic  

Ge-Ni  	Ni5Ge2 ht = Ni1.9Ge ht + Ni3Ge  	72  	64  	75  	1045  	Eutectoid  

Ge-Ni  	L + Ni3Ge = Ni1.48Ge0.52 ht  	73  	75  	74.4  	1120  	Peritectic  

Ge-Ni  	Ni1.48Ge0.52 ht = Ni5Ge2 ht + Ni3Ge  	74.4  	72  	75  	1080  	Eutectoid  

Ge-Ni  	L = Ni3Ge + (Ni)  	77  	76.5  	84  	1124  	Peritectic  

Hf-Ni  	(Hf) ht = L + (Hf) rt  	2.5  	28  	1  	1155  	Catatectic  

Hf-Ni  	L = (Hf) rt + Hf2Ni  	29  	1  	33.3  	1135  	Eutectic  

Hf-Ni  	L = Hf2Ni  	 	33.3  	 	1220  	Congruent  

Hf-Ni  	L = Hf2Ni + HfNi ht  	35  	33.3  	50  	1175  	Eutectic  

Hf-Ni  	L = HfNi ht  	 	50  	 	1530  	Congruent  

Hf-Ni  	HfNi ht = HfNi rt  	 	50  	 	1150  	Polymorphic  

Hf-Ni  	L + HfNi ht = Hf9Ni11  	58.5  	50  	55  	1340  	Peritectic  

Hf-Ni  	L + Hf9Ni11 = Hf7Ni10  	61  	55  	58.8  	1290  	Peritectic  

Hf-Ni  	L = Hf7Ni10 + Hf3Ni7 ht  	65  	58.8  	70  	1190  	Eutectic  

Hf-Ni  	L + Hf8Ni21 = Hf3Ni7 ht  	66.5  	72.4  	70  	1250  	Peritectic  

Hf-Ni  	Hf3Ni7 ht = Hf7Ni10 + HfNi3 rt  	70  	58.8  	75  	1020  	Eutectoid  

Hf-Ni  	L + HfNi3 ht = Hf8Ni21  	69  	75  	72.4  	1300  	Peritectic  

Hf-Ni  	Hf8Ni21 = Hf3Ni7 + HfNi3 rt  	72.4  	70  	75  	1180  	Eutectoid  

Hf-Ni  	L + Hf2Ni7 = HfNi3 ht  	72.3  	77.8  	75  	1340  	Peritectic  

Hf-Ni  	HfNi3 ht = HfNi3 rt  	 	75  	 	1200  	Polymorphic  

Hf-Ni  	L = Hf2Ni7  	 	77.8  	 	1480  	Congruent  

Hf-Ni  	L + Hf2Ni7 = HfNi5  	86  	77.8  	83.3  	1240  	Peritectic  

Hf-Ni  	L = HfNi5 + (Ni)  	87.5  	83.3  	99  	1190  	Eutectic  

Hg-Ni  	L1 = (Hg) lt + Hg4Ni  	0  	0  	20  	-39  	Eutectic  

Hg-Ni  	L1 + (Ni) = Hg4Ni  	0  	100  	20  	225  	Peritectic  

Hg-Ni  	Hg4Ni + (Ni) = Hg3Ni  	20  	100  	25  	225  	Peritectoid  

Ho-Ni  	L + (Ho) = Ho3Ni  	29  	0  	25  	750  	Peritectic  

Ho-Ni  	L = Ho3Ni + Ho3Ni2 rt  	30  	25  	40  	720  	Eutectic  

Ho-Ni  	L + HoNi = Ho3Ni2 ht  	37.5  	50  	40  	970  	Peritectic  

Ho-Ni  	Ho3Ni2 ht = Ho3Ni2 rt  	 	40  	 	760  	Polymorphic  

Ho-Ni  	L = HoNi  	 	50  	 	1060  	Congruent  

Ho-Ni  	L = HoNi + HoNi2 rt  	54  	50  	65.6  	975  	Eutectic  

Ho-Ni  	L + HoNi3 = HoNi2 rt  	62.5  	75  	66.7  	1195  	Peritectic  

Ho-Ni  	L + Ho2Ni7 = HoNi3  	70  	77.8  	75  	1285  	Peritectic  

Ho-Ni  	L + HoNi5 = Ho2Ni7  	75  	83.3  	77.8  	1320  	Peritectic  

Ho-Ni  	L = HoNi5  	 	83.3  	 	1370  	Congruent  

Ho-Ni  	L + HoNi5 = Ho2Ni17  	92  	83.3  	89.5  	1290  	Peritectic  

Ho-Ni  	L = Ho2Ni17 + (Ni)  	93  	89.5  	100  	1280  	Eutectic  

In-Ni  	L = (In) + Ni3In6.4  	0  	0  	30  	156  	Eutectic  

In-Ni  	L + Ni2In3 = Ni3In6.4  	3  	40  	30  	404  	Peritectic  

In-Ni  	L + NiIn ht = Ni2In3  	28.5  	41.2  	40  	865  	Peritectic  

In-Ni  	L = NiIn ht  	 	45  	 	930  	Congruent  

In-Ni  	NiIn ht = Ni2In3 + NiIn rt  	44.6  	40  	50  	779  	Eutectoid  

In-Ni  	NiIn ht + Ni13In9 = NiIn rt  	46  	58  	50  	845  	Peritectoid  

In-Ni  	L = NiIn ht + Ni1.8In ht  	53.5  	50.5  	58  	908  	Eutectic  

In-Ni  	NiIn ht + Ni1.8In ht = Ni13In9  	47  	60  	58  	853  	Peritectoid  

In-Ni  	L = Ni1.8In ht  	 	64  	 	950  	Congruent  

In-Ni  	Ni1.8In ht = In9Ni13 + NI2In  	66  	62  	67.5  	470  	Eutectoid  

In-Ni  	Ni1.8In ht + Ni3In = NI2In  	67  	75  	67.5  	665  	Peritectoid  

In-Ni  	L = Ni1.8In ht + (Ni)  	75  	68.8  	90.5  	908  	Eutectic  

In-Ni  	Ni1.8In ht + (Ni) = Ni3In  	68.8  	93  	75  	845  	Peritectoid  

La-Ni  	L + (La) ht2 + (La) ht1  	4  	0  	0  	865  	unknown  

La-Ni  	(La) ht1 + (La) rt + La3Ni  	0  	0  	25  	310  	unknown  

La-Ni  	L = (La) ht1 + La3Ni  	19  	0  	25  	527  	Eutectic  

La-Ni  	L = La3Ni  	 	30  	 	527  	Congruent  

La-Ni  	L = La3Ni + La7Ni3  	27.5  	25  	30  	517  	Eutectic  

La-Ni  	L = La3Ni + LaNi  	33  	25  	50  	517  	Eutectic  

La-Ni  	L = LaNi  	 	50  	 	715  	Congruent  

La-Ni  	L = LaNi + La2Ni3  	58  	50  	60  	675  	Eutectic  

La-Ni  	L + La7Ni16 = La2Ni3  	59  	69.6  	60  	688  	Peritectic  

La-Ni  	L + LaNi3 = La7Ni16  	60.5  	75  	69.6  	714  	Peritectic  

La-Ni  	L + La2Ni7 rt = LaNi3  	64  	77.8  	75  	811  	Peritectic  

La-Ni  	L + LaNi5 = La2Ni7 ht  	68.5  	83.3  	77.8  	1014  	Peritectic  

La-Ni  	La2Ni7 ht = La2Ni7 rt  	 	77.8  	 	975  	Polymorphic  

La-Ni  	L = LaNi5  	 	83.3  	 	1350  	Congruent  

La-Ni  	L = LaNi5 + (Ni)  	93  	84.4  	100  	1270  	Eutectic  

Li-Ni  	L2 = L1 + (Ni)  	85  	1.5  	95.96  	1300  	Monotectic  

Li-Ni  	L1 + (Ni) = (Li) rt  	0  	100  	1  	181  	Peritectic  

Mg-Ni  	L = (Mg) + Mg2Ni  	11.3  	0  	33.3  	506  	Eutectic  

Mg-Ni  	L + MgNi2 = Mg2Ni  	29  	66.2  	33.3  	760  	Peritectic  

Mg-Ni  	L = MgNi2  	 	66.7  	 	1147  	Congruent  

Mg-Ni  	L = MgNi2 + (Ni)  	80.3  	67.3  	100  	1097  	Eutectic  

Mn-Ni  	(Mn ht2,Ni) = MnNi2 ht  	 	66.6  	 	710  	Maximum  

Mn-Ni  	(Mn ht2,Ni) = Mn2Ni ht  	 	33.7  	 	720  	Maximum  

Mn-Ni  	(Mn ht2,Ni) = MnNi ht2  	 	49  	 	911  	Maximum  

Mn-Ni  	L + (Mn) ht3 = (Mn ht2,Ni)  	10  	6  	7  	1164  	Peritectic  

Mn-Ni  	(Mn) ht1 = (Mn) rt + Mn2Ni ht  	16  	9  	32.5  	586  	Eutectoid  

Mn-Ni  	(Mn) rt + MnNi rt = Mn3Ni rt  	1.5  	46.5  	25  	430  	Peritectoid  

Mn-Ni  	(Mn ht2,Ni) = (Mn) ht1 + Mn2Ni ht  	29  	18  	31.5  	615  	Eutectoid  

Mn-Ni  	Mn2Ni ht = (Mn) rt + (Mn ht2,Ni)  	34  	7.5  	74  	570  	Eutectoid  

Mn-Ni  	MnNi ht2 = (Mn ht2,Ni) + MnNi ht1  	45  	40  	47  	675  	Eutectoid  

Mn-Ni  	L + MnNi ht2 = MnNi ht1  	57  	52  	55.5  	780  	Peritectic  

Mn-Ni  	MnNi ht1 = Mn2Ni ht + MnNi2 ht  	48  	35  	66  	620  	Eutectoid  

Mn-Ni  	(Mn) rt + MnNi3 rt = MnNi rt  	3  	71  	48.5  	480  	Peritectoid  

Mn-Ni  	(Mn ht2,Ni) = MnNi ht1 + MnNi2 ht  	61  	53  	64  	655  	Eutectoid  

Mn-Ni  	MnNi2 ht = Mn2Ni ht + (Mn ht2,Ni)  	68.5  	34  	73.5  	580  	Eutectoid  

Mn-Ni  	MnNi rt + MnNi3 rt = Mn3Ni7 rt  	50  	72  	66.5  	440  	Peritectoid  

Mn-Ni  	(Mn) rt + (Mn ht2,Ni) = MnNi3 rt  	5.5  	75  	73  	520  	Peritectoid  

Mo-Ni  	L + (Mo) = MoNi  	62  	2  	50  	1362  	Peritectic  

Mo-Ni  	L = MoNi + (Ni)  	66  	51.5  	72  	1309  	Eutectic  

Mo-Ni  	MoNi + (Ni) = MoNi3 rt  	52.5  	81  	75  	907  	Peritectoid  

Mo-Ni  	MoNi3 rt + (Ni) = MoNi4 rt  	75  	82.5  	80  	867  	Peritectoid  

Nb-Ni  	L + (Nb) = Nb7Ni6  	49.1  	4.2  	44.7  	1295  	Peritectic  

Nb-Ni  	L = Nb7Ni6 + NbNi3  	59.1  	49.5  	72.5  	1175  	Eutectic  

Nb-Ni  	L = NbNi3  	 	75.1  	 	1402  	Congruent  

Nb-Ni  	L = NbNi3 + (Ni)  	85.2  	77.3  	87.6  	1282  	Eutectic  

Nd-Ni  	L + (Nd) ht + (Nd) rt  	8  	0  	0  	855  	unknown  

Nd-Ni  	L = (Nd) rt + Nd3Ni  	20.5  	0  	25  	561  	Eutectic  

Nd-Ni  	L = Nd3Ni  	 	25  	 	585  	Congruent  

Nd-Ni  	L = Nd3Ni + Nd7Ni3  	27  	25  	30  	580  	Eutectic  

Nd-Ni  	L = Nd7Ni3  	 	30  	 	600  	Congruent  

Nd-Ni  	L = Nd7Ni3 + NbNi  	37.5  	30  	50  	528  	Eutectic  

Nd-Ni  	L = NdNi  	 	50  	 	780  	Congruent  

Nd-Ni  	L = NdNi + NdNi2  	56.5  	50  	66.7  	720  	Eutectic  

Nd-Ni  	L + NdNi3 = NdNi2  	65  	75  	66.7  	928  	Peritectic  

Nd-Ni  	L + Nd2Ni7 + NdNi3  	68  	77.8  	75  	1013  	Peritectic  

Nd-Ni  	L + NdNi5 = Nd2Ni7  	71  	83.3  	77.8  	1115  	Peritectic  

Nd-Ni  	L = NdNi5  	 	83.3  	 	1420  	Congruent  

Nd-Ni  	L + NdNi5 = Nd2Ni17 ht  	91  	83.3  	89.5  	1299  	Peritectic  

Nd-Ni  	Nd2Ni17 ht = NdNi5 + (Ni)  	89.5  	83.3  	100  	1250  	Eutectoid  

Nd-Ni  	L = Nd2Ni17 ht + (Ni)  	92  	89.5  	100  	1286  	Eutectic  

Ni-O  	L = (Ni) + NiO  	1  	0  	50  	1420  	Peritectic  

Ni-Os  	L + (Os) = (Ni)  	10.6  	35.8  	11.7  	1464  	Peritectic  

Ni-P  	L = (Ni) + Ni3P  	19  	0.32  	25  	870  	Eutectic  

Ni-P  	L + Ni8P3 rt = Ni3P  	23  	28.6  	25  	970  	Peritectic  

Ni-P  	L = Ni5P2 ht  	 	28.6  	 	1180  	Congruent  

Ni-P  	Ni5P2 ht = Ni8P3 rt  	 	28.6  	 	1030  	Polymorphic  

Ni-P  	L + Ni8P3 rt = Ni12P5 ht  	31  	28.6  	29.4  	1120  	Peritectic  

Ni-P  	Ni12P5 ht = Ni12P5 rt  	 	29.4  	 	1000  	Polymorphic  

Ni-P  	L = Ni12P5 ht + Ni2P  	31.5  	29.4  	33.3  	1100  	Eutectic  

Ni-P  	L = Ni2P  	 	33.3  	 	1120  	Congruent  

Ni-P  	L = Ni2P + Ni5P4  	40  	35  	44.4  	880  	Eutectic  

Ni-P  	NiP = Ni5P4 + NiP2  	50  	44.4  	66.7  	850  	Eutectoid  

Ni-P  	Ni5P4 + NiP2 = Ni1.22P  	44.4  	66.7  	45  	825  	Peritectoid  

Ni-P  	Ni1.22P = Ni5P4 + NiP2  	45  	44.4  	66.7  	770  	Eutectoid  

Ni-Pb  	L1 = L2 + (Ni)  	11.5  	57  	2.5  	1340  	Monotectic  

Ni-Pb  	L2 = (Ni) + (Pb)  	99.54  	1  	100  	324  	Eutectic  

Ni-Pd  	L = (Ni,Pd)  	 	45.4  	 	1237  	Minimum  

Ni-Po  	L = NiPo  	 	54  	 	625  	Congruent  

Ni-Po  	L + NiPo + (Po) ht  	100  	66.7  	100  	254  	unknown  

Ni-Pr  	L = (Ni) + PrNi5  	11  	0  	16.7  	1280  	Eutectic  

Ni-Pr  	L = PrNi5  	 	16.7  	 	1385  	Congruent  

Ni-Pr  	L + PrNi5 = Pr2Ni7  	30  	16.7  	22.2  	1160  	Peritectic  

Ni-Pr  	L + Pr2Ni7 = PrNi3  	34.5  	22.2  	25  	1010  	Peritectic  

Ni-Pr  	L + PrNi3 = PrNi2  	37.5  	25  	33.3  	910  	Peritectic  

Ni-Pr  	L = PrNi2 + PrNi  	47  	33.3  	50  	680  	Eutectic  

Ni-Pr  	L = PrNi  	 	50  	 	730  	Congruent  

Ni-Pr  	L = PrNi + Pr7Ni3  	67.5  	50  	70  	510  	Eutectic  

Ni-Pr  	L = Pr7Ni3  	 	70  	 	535  	Congruent  

Ni-Pr  	L = Pr7Ni3 + Pr3Ni  	73  	70  	75  	490  	Eutectic  

Ni-Pr  	L = Pr3Ni  	 	75  	 	525  	Congruent  

Ni-Pr  	L = Pr3Ni + (Pr) rt  	81  	75  	100  	460  	Eutectic  

Ni-Pr  	L + (Pr) ht + (Pr) rt  	93  	100  	100  	795  	unknown  

Ni-Pt  	L = (Ni,Pt)  	 	22.5  	 	1437  	Minimum  

Ni-Pt  	(Ni,Pt) = Ni3Pt rt  	 	26  	 	580  	Maximum  

Ni-Pt  	(Ni,Pt) = NiPt rt  	 	50  	 	645  	Maximum  

Ni-Pu  	L = (Ni) + Pu2Ni17  	8  	1.8  	10.5  	1200  	Eutectic  

Ni-Pu  	L + PuNi5 = Pu2Ni17  	10  	14  	10.5  	1235  	Peritectic  

Ni-Pu  	L = PuNi5  	 	16.7  	 	1300  	Congruent  

Ni-Pu  	L + PuNi5 = PuNi4  	25  	16.7  	20  	1260  	Peritectic  

Ni-Pu  	L + PuNi4 = PuNi3  	32  	20  	25  	1230  	Peritectic  

Ni-Pu  	L + PuNi3 = PuNi2  	34  	25  	33.5  	1210  	Peritectic  

Ni-Pu  	L + PuNi2 = PuNi  	55  	34  	50  	800  	Peritectic  

Ni-Pu  	L = PuNi + (Pu) ht5  	87.5  	50  	95.7  	465  	Eutectic  

Ni-Pu  	(Pu) ht5 + (Pu) ht4 + (Pu) ht3  	100  	100  	100  	463  	unknown  

Ni-Pu  	(Pu) ht5 = (NiPu) + (Pu) ht3  	98  	50  	100  	415  	Eutectoid  

Ni-Pu  	PuNi + (Pu) ht3 + (Pu) ht2  	50  	100  	100  	320  	unknown  

Ni-Pu  	PuNi + (Pu) ht2 + (Pu) ht1  	50  	100  	100  	215  	unknown  

Ni-Pu  	PuNi + (Pu) ht1 + (Pu) rt  	50  	100  	100  	125  	unknown  

Ni-Re  	L + (Re) = (Ni)  	11.7  	83  	17.4  	1620  	Peritectic  

Ni-Rh  	(Ni,Rh) = (Ni) + (Rh)  	 	50  	 	30  	Critical  

Ni-Ru  	L + (Ru) = (Ni)  	28  	50  	34.5  	1550  	Peritectic  

Ni-S  	L = (Ni) + Ni1.5S ht  	33  	0  	36.7  	637  	Eutectic  

Ni-S  	Ni1.5S ht = (Ni) + Ni3S2 rt  	37.5  	0  	40  	533  	Eutectoid  

Ni-S  	L1 + Ni4S3 ht = Ni1.5S ht  	42.5  	44  	42.5  	800  	Peritectic  

Ni-S  	Ni1.5S ht + Ni3S2 rt + Ni4S3 ht  	40  	40  	42  	560  	unknown  

Ni-S  	L1 + NiS ht = Ni4S3 ht  	33.5  	50  	34  	805  	Peritectic  

Ni-S  	Ni4S3 ht = Ni3S2 + Ni5.6S4.9 ht  	43  	40  	46.2  	524  	Eutectoid  

Ni-S  	Ni5.6S4.9 ht = Ni9S8 rt  	 	46.2  	 	400  	Polymorphic  

Ni-S  	Ni9S8 rt + NiS ht + NiS rt  	46.2  	50  	50  	380  	unknown  

Ni-S  	L = NiS ht  	 	51  	 	995  	Congruent  

Ni-S  	Ni4S3 ht + NiS ht = Ni5.6S4.9 ht  	44  	49.8  	46.2  	573  	Peritectoid  

Ni-S  	NiS ht = NiS rt + Ni3S4 rt  	51  	50.5  	57.1  	282  	Eutectoid  

Ni-S  	L = NiS ht + NiS2 rt  	53.2  	52  	66.7  	985  	Eutectic  

Ni-S  	NiS ht + NiS2 rt = Ni3S4 rt  	52  	66.7  	57.1  	365  	Peritectoid  

Ni-S  	L1 + L2 = NiS2 rt  	63  	99.7  	66.7  	1022  	Syntectic  

Ni-S  	L2 + NiS2 rt = (S)  	100  	66.7  	100  	110  	Eutectic  

Ni-Sb  	(Ni) = Ni19Sb rt  	 	6.5  	 	460  	Maximum  

Ni-Sb  	L = (Ni) + Ni5Sb2  	23  	9  	25.2  	1097  	Eutectic  

Ni-Sb  	(Ni) + Ni5Sb2 = Ni3Sb rt  	9  	25.7  	23.7  	715  	Peritectoid  

Ni-Sb  	L = Ni3Sb Sb+ ht  	 	27.9  	 	1161  	Congruent  

Ni-Sb  	Ni3Sb Sb+ ht = Ni3Sb rt + Ni5Sb3 rt  	28  	25  	28  	530  	Eutectoid  

Ni-Sb  	Ni3Sb Sb+ ht = Ni5Sb3 rt  	 	28.5  	 	600  	Maximum  

Ni-Sb  	Ni3Sb Sb+ ht = Ni5Sb3 rt + NiSb  	29  	28.5  	46.5  	582  	Eutectoid  

Ni-Sb  	L = Ni3Sb Sb+ ht + NiSb  	37  	28.8  	43  	1072  	Eutectic  

Ni-Sb  	L = NiSb  	 	48.9  	 	1147  	Congruent  

Ni-Sb  	L + NiSb = NiSb2  	97  	52  	66.2  	621  	Peritectic  

Ni-Sb  	L = NiSb2 + (Sb)  	98  	66.5  	99.8  	616  	Eutectic  

Ni-Sc  	L = (Ni) + ScNi5 ht  	12.5  	1.5  	16.7  	1130  	Eutectic  

Ni-Sc  	L + Sc2Ni7 = ScNi5 ht  	14  	22.2  	16.7  	1170  	Peritectic  

Ni-Sc  	L = Sc2Ni7  	 	22.2  	 	1270  	Congruent  

Ni-Sc  	L = Sc2Ni7 + ScNi2  	25  	22.2  	28  	1255  	Eutectic  

Ni-Sc  	L = ScNi2  	 	32  	 	1315  	Congruent  

Ni-Sc  	L = ScNi2 + ScNi  	40  	36  	53.5  	1100  	Eutectic  

Ni-Sc  	L = ScNi  	 	53.5  	 	1270  	Congruent  

Ni-Sc  	L + ScNi + Sc2Ni  	72.7  	53.5  	72.7  	990  	unknown  

Ni-Sc  	L = Sc2Ni + (Sc) rt  	77  	72.7  	100  	840  	Eutectic  

Ni-Sc  	(Sc) ht = L + (Sc) rt  	98.5  	80  	100  	950  	Catatectic  

Ni-Se  	L = (Ni) + Ni3Se2 ht  	34  	0  	39  	750  	Eutectic  

Ni-Se  	L + NiSe ht = Ni3Se2 ht  	36  	50.5  	40  	785  	Peritectic  

Ni-Se  	Ni3Se2 ht = (Ni) + Ni3Se2 rt  	38.7  	0  	40  	590  	Eutectoid  

Ni-Se  	Ni3Se2 ht = Ni3Se2 rt  	 	40  	 	600  	Maximum  

Ni-Se  	Ni3Se2 ht = Ni3Se2 rt + Ni6Se5 ht  	42.4  	40  	45.5  	585  	Eutectoid  

Ni-Se  	Ni3Se2 ht + NiSe ht = Ni6Se5 ht  	42.4  	50.5  	45.5  	647.5  	Peritectoid  

Ni-Se  	Ni6Se5 ht = Ni3Se2 rt + NiSe ht  	45.5  	40  	50.5  	100  	Eutectoid  

Ni-Se  	L = NiSe ht  	 	53.5  	 	959  	Congruent  

Ni-Se  	L1 = L2 + NiSe ht  	68.4  	95  	56.8  	856  	Monotectic  

Ni-Se  	L2 = NiSe2 rt + (Se)  	100  	66.7  	100  	217  	Eutectic  

Ni-Se  	L2 + NiSe ht = NiSe2 rt  	95  	56.8  	66.7  	853  	Peritectic  

Ni-Si  	(Ni) + Ni25Si9 hex ht = Ni3Si Ni+ rt  	15  	24.5  	24  	1035  	Peritectoid  

Ni-Si  	L = (Ni) + Ni3Si ht  	21.5  	15.8  	24.5  	1143  	Eutectic  

Ni-Si  	L + Ni31Si12 = Ni3Si ht  	22  	27.9  	25.5  	1170  	Peritectic  

Ni-Si  	Ni3Si ht = Ni25Si9 hex ht  	 	24.5-25.5  	 	1115  	Polymorphic  

Ni-Si  	Ni25Si9 hex ht = Ni3Si Ni+ rt + Ni31Si12  	25  	24.5  	27.9  	990  	Eutectoid  

Ni-Si  	L = Ni31Si12 + Ni2Si  	30  	27.9  	33.3  	1215  	Eutectoid  

Ni-Si  	L + Ni1.5Si ht = Ni2Si  	31  	33.4  	33.3  	1255  	Peritectic  

Ni-Si  	Ni1.5Si ht = Ni2Si + Ni3Si2 ht  	38  	33.3  	39  	825  	Eutectoid  

Ni-Si  	Ni3Si2 ht = Ni2Si + Ni3Si2 rt  	39  	33.3  	39  	820  	Eutectoid  

Ni-Si  	Ni1.5Si ht + NiSi = Ni3Si2 ht  	38.5  	50  	40  	845  	Peritectoid  

Ni-Si  	Ni3Si2 ht = Ni3Si2 rt + NiSi  	41.5  	41  	50  	800  	Eutectoid  

Ni-Si  	L = NiSi  	 	50  	 	992  	Congruent  

Ni-Si  	L = NiSi + NiSi2 rt  	56.2  	50  	66.7  	966  	Eutectic  

Ni-Si  	L + (Si) = NiSi2 ht  	59  	100  	66.7  	993  	Peritectic  

Ni-Si  	NiSi2 ht = NiSi2 rt  	 	66.7  	 	981  	Polymorphic  

Ni-Si  	L = Ni1.5Si ht  	 	33.4  	 	1309  	Congruent  

Ni-Si  	Ni3Si2 ht = Ni3Si2 rt  	 	39.5  	 	825  	Maximum  

Ni-Si  	L = Ni1.5Si ht + NiSi  	46  	41  	50  	964  	Eutectic  

Ni-Sm  	L = (Ni) + Sm2Ni17  	6.8  	0  	10.5  	1274  	Eutectic  

Ni-Sm  	L + SmNi5 = Sm2Ni17  	8.1  	16.7  	10.5  	1292  	Peritectic  

Ni-Sm  	L = SmNi5  	 	16.7  	 	1433  	Congruent  

Ni-Sm  	L + SmNi5 = Sm5Ni19  	26.7  	16.7  	20.8  	1282  	Peritectic  

Ni-Sm  	L + Sm5Ni19 = Sm2Ni7  	29.4  	20.8  	22.2  	1220  	Peritectic  

Ni-Sm  	L + Sm2Ni7 = SmNi3  	32.2  	22.2  	25  	1135  	Peritectic  

Ni-Sm  	L + SmNi3 = SmNi2  	35.4  	25  	33.3  	1028  	Peritectic  

Ni-Sm  	L = SmNi2 + SmNi  	42.2  	33.3  	50  	816  	Eutectic  

Ni-Sm  	L = SmNi  	 	50  	 	1077  	Congruent  

Ni-Sm  	L = SmNi + Sm3Ni  	62.6  	50  	75  	572  	Eutectic  

Ni-Sm  	L + (Sm) rt = Sm3Ni  	73.6  	100  	75  	663  	Peritectic  

Ni-Sm  	L + (Sm) ht2 + (Sm) ht1  	91  	100  	100  	922  	unknown  

Ni-Sm  	L + (Sm) ht1 + (Sm) rt  	77.5  	100  	100  	734  	unknown  

Ni-Sn  	L = (Ni) + Ni0.75Sn0.25 ht  	18.7  	10.6  	23.2  	1130  	Eutectic  

Ni-Sn  	Ni0.75Sn0.25 ht = (Ni) + Ni0.75Sn0.25 rt  	23.25  	9.5  	24  	920.5  	Eutectoid  

Ni-Sn  	L = Ni0.75Sn0.25 ht  	 	25.5  	 	1174  	Congruent  

Ni-Sn  	Ni0.75Sn0.25 ht = Ni0.75Sn0.25 rt  	 	25.5  	 	977  	Maximum  

Ni-Sn  	Ni0.75Sn0.25 ht = Ni0.75Sn0.25 rt + Ni1.5Sn ht  	27.25  	26.1  	39.5  	850  	Eutectoid  

Ni-Sn  	L = Ni1.5Sn ht  	 	41  	 	1264  	Congruent  

Ni-Sn  	L + Ni3Sn4 + (Sn) rt  	100  	57  	100  	231.15  	unknown  

Ni-Sn  	L = Ni0.75Sn0.25 ht + Ni1.5Sn ht  	27  	26  	37.9  	1160  	Eutectic  

Ni-Sn  	Ni1.5Sn ht = Ni1.5Sn rt  	 	38.5-42.5  	 	600  	Polymorphic  

Ni-Sn  	L + Ni1.5Sn ht = Ni3Sn4  	81  	42.5  	55.5  	794.5  	Peritectic  

Ni-Sn  	Ni3Sn4 + (Sn) rt + (Sn) lt  	57  	100  	100  	13  	unknown  

Ni-Sr  	L = SrNi + (Sr) ht  	92  	50  	100  	660  	Eutectic  

Ni-Sr  	SrNi + (Sr) ht + (Sr) rt  	50  	100  	100  	547  	unknown  

Ni-Sr  	L + (Ni) = SrNi  	78  	0.23  	50  	860  	Peritectic  

Ni-Ta  	(Ni) + TaNi8 rt + TaNi3  	11.1  	11.1  	23.7  	1307  	unknown  

Ni-Ta  	L = (Ni) + TaNi3  	13.7  	11.3  	23.7  	1366  	Eutectic  

Ni-Ta  	L = TaNi3  	 	25.5  	 	1547  	Congruent  

Ni-Ta  	L + TaNi3 = TaNi2  	36.5  	27.5  	33.3  	1404  	Peritectic  

Ni-Ta  	L = TaNi2 + Ta6.5Ni6.5  	37.5  	33.3  	50  	1395  	Eutectic  

Ni-Ta  	L + Ta2Ni = Ta6.5Ni6.5  	49.5  	66.9  	53  	1570  	Peritectic  

Ni-Ta  	L + (Ta) = Ta2Ni  	59.9  	79.2  	69.3  	1792  	Peritectic  

Ni-Tc  	L + (Tc) = (Ni)  	27.5  	54  	29.4  	1495  	Peritectic  

Ni-Te  	L = Ni1.43Te ht2 + (Ni)  	34  	0  	37  	1004.5  	Eutectic  

Ni-Te  	L + Ni1.43Te ht2  	 	38  	 	1021.5  	Congruent  

Ni-Te  	Ni1.67Te ht = (Ni) + Ni1.43Te ht1  	38  	0  	38.8  	731.5  	Eutectoid  

Ni-Te  	Ni1.43Te ht2 = Ni1.43Te ht1  	 	40.5  	 	790  	Polymorphic  

Ni-Te  	Ni1.43Te ht2 = Ni1.43Te ht1 + Ni1.2Te ht  	42.5  	40.5  	45.9  	775  	Eutectoid  

Ni-Te  	Ni1.43Te ht1 + Ni1.2Te ht = Ni1.3Te rt  	40.5  	45.9  	43.6  	740  	Peritectoid  

Ni-Te  	L + Ni1.43Te ht2 = Ni1.2Te ht  	48  	43.3  	45.9  	880  	Peritectic  

Ni-Te  	Ni1.2Te ht = Ni1.3Te rt + Ni0.8Te  	45.9  	43.6  	51.1  	690  	Eutectoid  

Ni-Te  	L = Ni1.2Te ht + Ni0.8Te  	49.5  	45.9  	54  	875  	Eutectic  

Ni-Te  	L = Ni0.8Te  	 	56  	 	900.5  	Congruent  

Ni-Te  	L = Ni0.8Te + (Te)  	100  	66.7  	100  	448.5  	Eutectic  

Ni-Th  	L = (Ni) + Th2Ni17  	6.5  	0  	9.5  	1305  	Eutectic  

Ni-Th  	L + ThNi5 = Th2Ni17  	8  	14  	9.5  	1310  	Peritectic  

Ni-Th  	L = ThNi5  	 	16.7  	 	1510  	Congruent  

Ni-Th  	L + ThNi5 = Th2Ni7 ht  	26  	16.7  	22.2  	1245  	Peritectic  

Ni-Th  	Th2Ni7 ht = Th2Ni7 rt  	 	22.2  	 	1195  	Polymorphic  

Ni-Th  	L = Th2Ni7 rt + ThNi2  	30  	22.2  	33.3  	1020  	Eutectic  

Ni-Th  	L + Th4Ni7 = ThNi2  	32  	36.4  	33.3  	1050  	Peritectic  

Ni-Th  	L = Th4Ni7  	 	36.4  	 	1075  	Congruent  

Ni-Th  	L = Th4Ni7 + ThNi  	42  	36.4  	50  	1025  	Eutectic  

Ni-Th  	L = ThNi  	 	50  	 	1190  	Congruent  

Ni-Th  	L = ThNi + Th7Ni3  	65  	50  	70  	1010  	Eutectic  

Ni-Th  	L = Th7Ni3  	 	70  	 	1040  	Congruent  

Ni-Th  	L = Th7Ni3 + (Th) rt  	80  	70  	100  	1000  	Eutectic  

Ni-Th  	L + (Th) ht + (Th) rt  	85  	100  	100  	1360  	unknown  

Ni-Ti  	L = (Ni) + TiNi3  	16.5  	13.7  	25  	1304  	Eutectic  

Ni-Ti  	L = TiNi ht  	 	50  	 	1310  	Congruent  

Ni-Ti  	TiNi ht = TiNi3 + NiTi2  	50  	25  	66  	630  	Eutectoid  

Ni-Ti  	L + TiNi ht = Ti2Ni  	68  	50.5  	66  	984  	Peritectic  

Ni-Ti  	L = Ti2Ni + (Ti) ht  	76  	67  	90  	942  	Eutectic  

Ni-Ti  	(Ti) ht = Ti2Ni + (Ti) rt  	95.5  	67  	99.8  	765  	Eutectoid  

Ni-Ti  	L = TiNi3  	 	25  	 	1380  	Congruent  

Ni-Ti  	L = TiNi3 + TiNi ht  	39  	25  	42  	1118  	Eutectic  

Ni-Tl  	L1 = L2 + (Ni)  	2.5  	97  	1.5  	1387  	Monotectic  

Ni-Tl  	L2 + (Ni) + (Tl) ht  	100  	0  	100  	304  	unknown  

Ni-Tl  	(Ni) + (Tl) ht + (Tl) rt  	1  	100  	100  	230  	unknown  

Ni-U  	L = (NI) + UNi5  	9  	1.8  	16.7  	1110  	Eutectic  

Ni-U  	L = UNi5  	 	16.7  	 	1305  	Congruent  

Ni-U  	L + UNi5 + U0.22Ni0.78  	22  	16.7  	22  	1290  	unknown  

Ni-U  	L + U0.22Ni0.78 = U0.23Ni0.77  	26  	22  	23  	1260  	Peritectic  

Ni-U  	L + U0.23Ni0.77 = UNi2  	37.5  	23  	33.3  	985  	Peritectic  

Ni-U  	L + UNi2 = U5Ni7  	50  	40.5  	41.7  	820  	Peritectic  

Ni-U  	L + U5Ni7 = U7Ni9  	58  	41.7  	43.8  	785  	Peritectic  

Ni-U  	L = U7Ni9 + U6Ni  	67  	43.8  	85.7  	740  	Eutectic  

Ni-U  	L + (U) ht2 = U6Ni  	72.5  	98  	85.7  	790  	Peritectic  

Ni-U  	U6Ni + (U) ht1 + (U) rt  	85.7  	100  	100  	668  	unknown  

Ni-U  	(U) ht2 = U6Ni + (U) ht1  	98.5  	85.7  	99  	760  	Eutectoid  

Ni-V  	(Ni) = VNi3 rt + VNi2 rt  	32.5  	27.6  	33  	908  	Eutectoid  

Ni-V  	(Ni) = VNi2 rt  	 	33.3  	 	922  	Maximum  

Ni-V  	(Ni) = VNi2 rt + V0.70Ni0.30 ht  	38.5  	34  	55  	890  	Eutectoid  

Ni-V  	L = (Ni) + V0.70Ni0.30 ht  	51  	43  	55  	1202  	Eutectic  

Ni-V  	Ni2V + V0.70Ni0.30 ht = V0.70Ni0.30 rt  	34  	56  	56  	790  	Peritectoid  

Ni-V  	L + (V) = V0.70Ni0.30 ht  	61.5  	76  	67  	1280  	Peritectic  

Ni-V  	V0.70Ni0.30 ht = V0.70Ni0.30 rt + V3.1Ni0.9 rt  	75  	75  	77  	650  	Eutectoid  

Ni-V  	V0.70Ni0.30 ht + (V) = V3.1Ni0.9 rt  	73.5  	89.5  	77.8  	900  	Peritectoid  

Ni-V  	(Ni) = VNi8  	 	11  	 	405  	Maximum  

Ni-V  	(Ni) = VNi3 rt  	 	25  	 	1045  	Maximum  

Ni-W  	L = (Ni)  	 	14.7  	 	1525  	Congruent  

Ni-W  	L = (Ni) + (W)  	20.7  	17.5  	99.7  	1495  	Eutectic  

Ni-W  	(Ni) + WNi rt = WNi4 rt  	16  	50  	20  	1002  	Peritectoid  

Ni-W  	(Ni) + (W) = WNi rt  	16.4  	100  	50  	1060  	Peritectoid  

Ni-W  	WNi rt + (W) = W2Ni rt  	50  	100  	66.7  	1027  	Peritectoid  

Ni-Y  	L = (Ni) + Y2Ni17  	6.7  	0  	10.5  	1285  	Eutectic  

Ni-Y  	L + YNi5 = Y2Ni17  	8  	16.7  	10.5  	1330  	Peritectic  

Ni-Y  	L = YNi5  	 	16.7  	 	1430  	Congruent  

Ni-Y  	L + YNi5 = YNi4  	22.5  	16.7  	20  	1340  	Peritectic  

Ni-Y  	L + YNi4 = Y2Ni7 rt  	25  	20  	22.2  	1298  	Peritectic  

Ni-Y  	L + Y2Ni7 rt = YNi3  	28.5  	22.2  	25  	1237  	Peritectic  

Ni-Y  	L + YNi3 = Y0.95Ni2  	34.5  	25  	33.3  	1106  	Peritectic  

Ni-Y  	L = Y0.95Ni2 + YNi  	42.5  	33.3  	50  	950  	Eutectic  

Ni-Y  	L = YNi  	 	50  	 	1070  	Congruent  

Ni-Y  	L + YNi = Y3Ni2  	64  	50  	60  	820  	Peritectic  

Ni-Y  	L = Y3Ni2 = Y3Ni  	65.2  	60  	75  	805  	Eutectic  

Ni-Y  	L + (Y) rt = Y3Ni  	73  	100  	75  	902  	Peritectic  

Ni-Y  	L + (Y) ht + (Y) rt  	86  	100  	100  	1478  	unknown  

Ni-Yb  	L = (Ni) + Yb2Ni17  	8  	0  	10.5  	1230  	Eutectic  

Ni-Yb  	L + YbNi5 = Yb2Ni17  	9  	16.7  	10.5  	1245  	Peritectic  

Ni-Yb  	L + YbNi3 = YbNi5  	15  	25  	16.7  	1295  	Peritectic  

Ni-Yb  	L = YbNi3  	 	25  	 	1310  	Congruent  

Ni-Yb  	L + YbNi3 = YbNi2  	34.5  	25  	33.3  	1255  	Peritectic  

Ni-Yb  	L = YbNi2 + YbNi rt  	46  	33.3  	50  	990  	Eutectic  

Ni-Yb  	L = YbNi ht  	 	50  	 	1035  	Congruent  

Ni-Yb  	YbNi ht = YbNi rt  	 	50  	 	1000  	Polymorphic  

Ni-Yb  	L1 = L2 + YbNi ht  	54  	91  	50  	1025  	Monotectic  

Ni-Yb  	L2 = YbNi rt + (Yb) ht  	98  	50  	100  	805  	Eutectic  

Ni-Yb  	(Yb) ht = YbNi rt + (Yb) rt  	100  	50  	100  	794  	Eutectoid  

Ni-Zn  	(Ni) + ZnNi ht = ZnNi rt  	33.3  	47.3  	45.3  	810  	Peritectoid  

Ni-Zn  	L + (Ni) = ZnNi ht  	52.3  	39.3  	48.3  	1040  	Peritectic  

Ni-Zn  	ZnNi ht = ZnNi rt + Zn11Ni2  	53.3  	51.8  	74  	675  	Eutectoid  

Ni-Zn  	L = Zn22Ni3 + (Zn)  	99.5  	90  	100  	418.5  	Eutectic  

Ni-Zn  	L = ZnNi ht + Zn11Ni2  	69  	58.3  	70  	875  	Eutectic  

Ni-Zn  	L = Zn11Ni2  	 	75  	 	882  	Congruent  

Ni-Zn  	L + Zn11Ni2 = Zn22Ni3  	99  	85  	89  	490  	Peritectic  

Ni-Zr  	L = (Ni) + ZrNi5  	8.8  	1.78  	15.5  	1170  	Eutectic  

Ni-Zr  	L + Zr2Ni7 = ZrNi5  	15.5  	22.2  	17  	1300  	Peritectic  

Ni-Zr  	L = Zr2Ni7  	 	22.2  	 	1440  	Congruent  

Ni-Zr  	Zr2Ni7 + Zr8Ni21 = ZrNi3 rt  	22.2  	27.6  	25  	920  	Peritectoid  

Ni-Zr  	L + Zr2Ni7 = Zr8Ni21  	31.5  	22.2  	27.6  	1180  	Peritectic  

Ni-Zr  	L = Zr8Ni21 + Zr7Ni10  	36  	27.6  	41.5  	1070  	Peritectic  

Ni-Zr  	L + Zr9Ni11ht = Zr7Ni10  	41  	45  	43  	1160  	Peritectic  

Ni-Zr  	L + ZrNi = Zr9Ni11ht  	42  	50  	45  	1170  	Peritectic  

Ni-Zr  	Zr9Ni11ht = Zr7Ni10 + ZrNi  	45  	43.54  	50  	978  	Eutectoid  

Ni-Zr  	L = ZrNi  	 	50  	 	1280  	Congruent  

Ni-Zr  	L = ZrNi + Zr2Ni  	64  	50  	66.7  	1010  	Eutectic  

Ni-Zr  	L = Zr2Ni  	 	66.7  	 	1120  	Congruent  

Ni-Zr  	L = Zr2Ni + (Zr) ht  	76  	66.7  	97.08  	960  	Eutectic  

Ni-Zr  	(Zr) ht = Zr2Ni + (Zr) rt  	98  	66.7  	99.8  	845  	Eutectoid  

N-Ni  	(Ni) + Ni3N = Ni4N rt  	100  	75  	80  	250  	Peritectoid  



Found: 514 reactions

Return to Contents 



ASM Alloy Phase Diagrams Center, P. Villars, editor-in-chief; H. Okamoto and K. Cenzual, section editors;

http://www1.asminternational.org/AsmEnterprise/APD, ASM International, Materials Park, OH, USA, 2006-2015

© ASM International 2015. All Rights Reserved. Version 1.0.5.0



 	Alloy Phase Diagram Database™	Element 1: Element 2: Element 3:  

HomeExplorerSearchToolsHelp

 

Special Points Table



Return to Contents



Chemical System	Reaction	%A	%B	%C	Temperature, °C 	Reaction type 

Am-Np  	(Am) ht2 = L + (Am) ht1  	21  	69  	18  	1036  	Catatectic  

Am-Np  	L1 = (Am) ht2 + L2  	49  	21  	65  	1039  	Monotectic  

Am-Np  	L + (Am) ht1 = (Np) ht2  	98  	20  	97  	652  	Peritectic  

B-Np  	L + (B) rhom1 + NpB66  	0  	0  	1.5  	2092  	unknown  

B-Np  	L = NpB66  	 	1.5  	 	2125  	Congruent  

B-Np  	L = NpB66 + NpB12  	3.5  	1.5  	7.7  	2100  	Eutectic  

B-Np  	L + NpB6 = NpB12  	7  	14.3  	7.7  	2150  	Peritectic  

B-Np  	L + NpB4 = NpB6  	12  	20  	14.3  	2300  	Peritectic  

B-Np  	L = NpB4  	 	20  	 	2575  	Congruent  

B-Np  	L = NpB4 + NpB2  	30  	20  	33.3  	2200  	Eutectic  

B-Np  	L = NpB2  	 	33.3  	 	2250  	Congruent  

B-Np  	L = NpB2 + (Np) ht2  	99  	33.3  	100  	635  	Eutectic  

B-Np  	NpB2 + (Np) ht2 + (Np) ht1  	33.3  	100  	100  	576  	unknown  

B-Np  	NpB2 + (Np) ht1 + (Np) rt  	33.3  	100  	100  	280  	unknown  

Cd-Np  	L = (Cd) + Cd11Np  	0.1  	0  	8.3  	321.1  	Eutectic  

Cd-Np  	L + Cd6Np = Cd11Np  	2  	14.3  	8.3  	485  	Peritectic  

Cr-Np  	L = (Cr) + (Np) ht1  	83  	0  	100  	503  	Eutectic  

Cr-Np  	L + (Np) ht2 + (Np) ht1  	 	95  	 	576  	unknown  

Fe-Np  	L = Np6Fe + (Np) ht1  	91  	85.7  	99.5  	528  	Eutectic  

Fe-Np  	L + (Fe) rt + (Fe) ht  	9  	0  	0  	1394  	unknown  

Fe-Np  	(Fe) ht + (Fe) rt + NpFe2  	0  	0  	33.3  	912  	unknown  

Fe-Np  	L = (Fe) ht + NpFe2  	18  	0  	33.3  	1134  	Eutectic  

Fe-Np  	L = NpFe2  	 	33.3  	 	1231  	Congruent  

Fe-Np  	L + NpFe2 = Np6Fe  	88  	33.3  	85.7  	540  	Peritectic  

Fe-Np  	(Np) ht2 = L + (Np) ht1  	99  	94  	99.5  	550  	Catatectic  

Fe-Np  	Np6Fe + (Np) ht1 + (Np) rt  	85.7  	100  	100  	280  	unknown  

H-Np  	L + NpH2 = (Np) ht2  	97  	33  	97  	640  	Peritectoid  

H-Np  	(Np) ht2 = (Np) ht1 + NpH2  	100  	100  	32.5  	576  	Eutectoid  

H-Np  	(Np) ht1 + (Np) rt + NpH2  	100  	100  	33  	280  	unknown  

La-Np  	L = L1 + L2  	 	67  	 	1100  	Critical  

La-Np  	L1 = L2 + (La) ht2  	4  	97  	0.5  	914  	Monotectic  

La-Np  	(La) ht2 = L2 + (La) ht1  	0.5  	100  	0  	852  	Catatectic  

La-Np  	L + (La) ht1 + (Np) ht2  	100  	0  	100  	639  	unknown  

La-Np  	(La) ht1 + (Np) ht2 + (Np) ht1  	0  	100  	100  	576  	unknown  

La-Np  	(La) ht1 + (La) rt + (Np) ht1  	0  	0  	100  	310  	unknown  

La-Np  	(La) rt + (Np) ht1 + (Np) rt  	0  	100  	100  	280  	unknown  

Mo-Np  	L = (Mo) + (Np) ht1  	91  	0.5  	99.5  	497  	Eutectic  

Mo-Np  	(Np) ht2 = L + (Np) ht1  	98  	93.5  	99.5  	530  	Catatectic  

Mo-Np  	(Np) ht1 = (Mo) + (Np) rt  	99.5  	0  	100  	280  	Eutectoid  

Np-O  	L2 = L1 + NpO2  	60  	50  	64.4  	2150  	Monotectic  

Np-O  	L = NpO2  	 	66.7  	 	2547  	Congruent  

Np-Pu  	L = (Np ht2,Pu ht5)  	 	45  	 	560  	Minimum  

Np-Pu  	(Np) ht1 + (Np ht2,Pu ht5) = (Pu) ht1  	10  	22  	15  	540  	Peritectoid  

Np-Pu  	(Np) ht1 = (Np) rt + (Pu) rt  	1.5  	0.5  	4  	275  	Eutectoid  

Np-Pu  	(Np) ht1 + (Pu) ht1 = (Pu) rt  	5  	39  	25  	300  	Peritectoid  

Np-Pu  	(Pu) ht1 + (Np ht2,Pu ht5) = Np0.2Pu0.8 ht  	46  	66  	51  	508  	Peritectoid  

Np-Pu  	(Pu) ht2 = Np0.2Pu0.8 ht + (Pu) ht4  	95.5  	94  	97.7  	440  	Eutectoid  

Np-Pu  	(Pu) ht4 = Np0.2Pu0.8 ht + (Pu) ht3  	97.7  	95  	98.3  	428  	Eutectoid  

Np-Pu  	Np0.2Pu0.8 ht + (Pu) ht3 = (Pu) ht2  	97  	99.3  	99  	325  	Peritectoid  

Np-Pu  	Np0.2Pu0.8 ht = (Pu) ht1 + (Pu) ht2  	96.5  	95.5  	98.3  	288  	Eutectoid  

Np-U  	(Np ht2,U ht2) + U0.5Np0.5 rt = (Np) ht1  	26  	23  	31  	612  	Peritectoid  

Np-U  	(Np) ht1 = (Np) rt + U0.5Np0.5 rt  	21.5  	20  	23  	185  	Eutectoid  

Np-U  	(Np ht2,U ht2) + (U) ht1 = U0.5Np0.5 rt  	58  	74  	67  	668  	Peritectoid  

Np-U  	(U) ht1 = U0.5Np0.5 rt + (U) rt  	75  	69  	77  	645  	Eutectoid  

Np-Zr  	L = (Np) ht2 + (Zr) ht  	15  	4  	82  	630  	Eutectic  

Np-Zr  	(Zr) ht = (Np) ht2 + (Zr) rt  	83  	3.5  	95  	610  	Eutectoid  

Np-Zr  	(Np) ht2 + (Zr) rt = NpZr2 rt  	3  	96  	70  	550  	Peritectoid  

Np-Zr  	(Np) ht2 = (Np) ht1 + NpZr2 rt  	2.7  	2.2  	65  	530  	Eutectoid  

Np-Zr  	(Np) ht1 + NpZr2 rt = Np4Zr rt  	2  	61  	20  	315  	Peritectoid  

Np-Zr  	(Np) ht1 + (Np) rt + Np4Zr rt  	1.5  	1.5  	15  	280  	unknown  



Found: 60 reactions

Return to Contents 



ASM Alloy Phase Diagrams Center, P. Villars, editor-in-chief; H. Okamoto and K. Cenzual, section editors;

http://www1.asminternational.org/AsmEnterprise/APD, ASM International, Materials Park, OH, USA, 2006-2015

© ASM International 2015. All Rights Reserved. Version 1.0.5.0



 	Alloy Phase Diagram Database™	Element 1: Element 2: Element 3:  

HomeExplorerSearchToolsHelp

 

Special Points Table



Return to Contents



Chemical System	Reaction	%A	%B	%C	Temperature, °C 	Reaction type 

Am-O  	Am2O3 + Am2O3 O+ ht = Am2O3 O+ rt  	60  	61.7  	61.4  	520  	Peritectoid  

Am-O  	Am2O3 O+ ht = Am2O3 O+ rt + AmO22  	61.7  	70  	66.5  	360  	Eutectoid  

Am-O  	AmO21 = Am2O3 O+ ht + AmO22  	62.8  	62.7  	66.2  	890  	Monotectoid  

Ba-O  	L = (Ba) + BaO  	9.8  	0  	50  	581  	Eutectic  

Ba-O  	L = BaO  	 	50  	 	2013  	Congruent  

Ba-O  	L + BaO + BaO2  	66.7  	53.8  	59.5  	1077  	Peritectic  

Be-O  	L + (Be) ht +BeO rt  	0  	0  	50  	1289  	unknown  

Be-O  	(Be) ht + (Be) rt + BeO rt  	0  	0  	50  	1270  	unknown  

Be-O  	L = BeO ht  	 	50  	 	2550  	Congruent  

Be-O  	L + BeO ht+ BeO rt  	17  	50  	50  	2105  	unknown  

Bi-O  	L2 = L1 + Bi2O3 ht  	59  	0.5  	60  	788  	Monotectic  

Bi-O  	L1 = (Bi) + Bi2O3 rt  	0  	0  	60  	271  	Eutectic  

Bi-O  	Bi2O3 ht = Bi2O3 rt  	 	60  	 	729  	Polymorphic  

Bk-O  	unknown  	 	 	 	 	 

Ca-O  	L = (Ca) ht + CaO  	1  	0  	50  	839  	Eutectic  

Ca-O  	(Ca) ht + (Ca) rt + CaO  	0  	0  	50  	443  	unknown  

Ca-O  	L = CaO  	 	50  	 	2613  	Congruent  

Cd-O  	L = (Cd) + CdO  	0  	0  	49.9  	321  	Eutectic  

Ce-O  	Ce2O3.38 ht = Ce2O3 + Ce7O12  	62.6  	60  	63.1  	590  	Eutectoid  

Ce-O  	Ce2O3.38 ht + CeO2 = Ce7O12  	62.9  	63.2  	63.1  	1023  	Peritectoid  

Ce-O  	Ce7O12 + CeO2 = CeO1.785 rt  	63.2  	64.3  	64  	600  	Peritectoid  

Ce-O  	CeO1.785 rt + Ce11O20 rt + CeO2  	64  	64.3  	64.3  	570  	unknown  

Cm-O  	L = Cm2O3 ht  	 	60  	 	2265  	Congruent  

Co-O  	L = (Co) ht + ?  	0.54  	0  	 	1451  	Eutectic  

Cr-O  	L1 = L2 + (Cr)  	2.5  	45  	0  	1890  	Monotectic  

Cr-O  	L2 = (Cr) + Cr3O4 ht  	49.5  	0  	57.1  	1670  	Eutectic  

Cr-O  	L + Cr2O3 = Cr3O4 ht  	50.5  	60  	57.1  	1710  	Peritectoid  

Cr-O  	Cr3O4 ht = (Cr) + Cr2O3  	57.1  	0  	60  	1660  	Eutectoid  

Cs-O  	L = (Cs) + Cs7O lt  	9.5  	0  	12.5  	0  	Eutectic  

Cs-O  	L = Cs7O lt  	 	12.5  	 	4.33  	Congruent  

Cs-O  	L = Cs7O lt + CsO4 lt  	16.5  	12.5  	20  	-7.33  	Eutectic  

Cs-O  	L + Cs11O3 = CsO4 lt  	17.5  	21.4  	20  	10  	Peritectic  

Cs-O  	L + Cs3O = Cs11O3  	20  	23  	21.4  	52.5  	Peritectic  

Cu-O  	L1 = (Cu) + Cu2O  	1.7  	0  	33.3  	1066  	Eutectic  

Cu-O  	L = L1 + L2  	 	21.5  	 	1345  	Critical  

Cu-O  	L2 = L1 + Cu2O  	31  	10  	33.3  	1223  	Monotectic  

Cu-O  	L2 = Cu2O  	 	33.3  	 	1230  	Congruent  

Cu-O  	L2 = Cu2O + CuO rt  	39  	33.3  	50  	1061  	Eutectic  

Cu-O  	L = CuO rt  	 	20  	 	1230  	Congruent  

Eu-O  	L1 + (Eu) + EuO rt  	0  	0  	50  	822  	unknown  

Eu-O  	L2 = Eu3O4  	 	55  	 	2000  	Congruent  

Eu-O  	L = Eu3O4 + Eu2O3 ht  	56.5  	55  	58  	1840  	Eutectic  

Eu-O  	Eu2O3 ht = Eu2O3 rt  	 	60  	 	1040  	Polymorphic  

Fe-O  	L1 = L2 + (Fe) rt  	0.58  	50.47  	0  	1528  	Monotectic  

Fe-O  	(Fe) rt = L2 + (Fe) ht  	0  	50.86  	0  	1392  	Catatectic  

Fe-O  	L2 = (Fe) ht + Fe0.92O  	50.92  	0  	51.26  	1371  	Eutectic  

Fe-O  	(Fe) ht + (Fe) rt + Fe0.92O  	0  	0  	51.19  	912  	unknown  

Fe-O  	L2 + Fe3O4 rt = Fe0.92O  	54.19  	57.14  	54.57  	1424  	Peritectic  

Fe-O  	Fe0.92O = (Fe) rt + Fe3O4 rt  	51.38  	0  	57.14  	570  	Eutectoid  

Fe-O  	L2 = Fe3O4 rt  	 	57.14  	 	1596  	Congruent  

Ge-O  	L1 = L2 + (Ge)  	0.5  	55  	0  	938  	Monotectic  

Ge-O  	L2 = (Ge) + GeO2 rt  	57  	0  	66.7  	912  	Eutectic  

Ge-O  	L = GeO2 ht  	 	66.7  	 	1116  	Congruent  

Ge-O  	GeO2 ht = GeO2 rt  	 	66.7  	 	1033  	Polymorphic  

Hf-O  	L + (Hf) rt = (Hf) ht  	1  	8  	3  	2250  	Peritectic  

Hf-O  	L = (Hf) rt  	 	15  	 	2500  	Congruent  

Hf-O  	L = (Hf) rt + HfO2 ht2  	29.5  	22  	63  	2200  	Eutectic  

Hf-O  	L = HfO2 ht3  	 	66.7  	 	2810  	Congruent  

Hf-O  	HfO2 ht2 = (Hf) rt + HfO2 rt  	63  	19.5  	64  	1670  	Eutectoid  

H-O  	L = H2O  	 	33.3  	 	0  	Congruent  

H-O  	L = H2O + H3O2 lt  	39.4  	33.3  	40  	-52.5  	Eutectic  

H-O  	L = H3O2 lt  	 	40  	 	-50.2  	Congruent  

H-O  	L = H3O2 lt + HO lt  	41.9  	40  	50  	-55.7  	Eutectic  

H-O  	L = HO lt  	 	50  	 	-2.3  	Congruent  

K-O  	L = (K) + K2O rt  	0.5  	0  	33.3  	63.71  	Eutectic  

K-O  	L2 = L1 + K2O ht3  	31  	17  	33.3  	600  	Monotectic  

K-O  	K2O ht3 = K2O ht2  	 	33.3  	 	466  	Polymorphic  

K-O  	K2O ht2 = K2O ht1  	 	33.3  	 	372  	Polymorphic  

K-O  	K2O ht1 = K2O rt  	 	33.3  	 	317  	Polymorphic  

K-O  	L = K2O rt + KO  	44  	33.3  	50  	255  	Eutectic  

K-O  	L = KO  	 	50  	 	410  	Congruent  

K-O  	L = KO + KO2 ht  	56  	50  	66.7  	345  	Eutectic  

Mg-O  	L + (Mg) + MgO  	0  	0  	50  	650  	unknown  

Mn-O  	L2 = L1 + MnO  	49.5  	0.5  	49.7  	1785  	Monotectic  

Mn-O  	L1 = (Mn) ht3 + MnO rt  	0.146  	0  	46  	1242  	Eutectic  

Mn-O  	(Mn) ht3 = (Mn) ht2 + MnO rt  	0  	0  	49  	1136  	Eutectoid  

Mn-O  	(Mn) ht2 + (Mn) ht1 + MnO rt  	0  	0  	49.5  	1100  	unknown  

Mn-O  	L2 = MnO rt + Mn3O4 ht  	54  	53  	56  	1560  	Eutectic  

Mn-O  	Mn3O4 ht = MnO + Mn3O4 rt  	56.5  	50.7  	56.8  	1170  	Eutectoid  

Mo-O  	L1 = (Mo) + MoO2  	23  	0  	66.7  	2150  	Eutectic  

Mo-O  	L2 + MoO2 = Mo9O26  	74.2  	67.4  	72.7  	818  	Peritectic  

Mo-O  	L2 = Mo8O23 + MoO3  	74.6  	74.2  	75  	805  	Eutectic  

Mo-O  	L2 + Mo9O26 = Mo4O11 orth  	74.3  	72.7  	73.3  	815  	Peritectic  

Mo-O  	L2 + Mo4O11 orth = Mo8O23  	74.4  	73.3  	74.2  	810  	Peritectic  

Na-O  	L2 = L1 + Na2O  	31.5  	5  	33.3  	1130  	Monotectic  

Na-O  	L1 + Na2O = (Na) rt  	0  	0  	33.3  	98  	Peritectic  

Na-O  	L2 = Na2O  	 	33.3  	 	1134  	Congruent  

Na-O  	L2 = Na2O + NaO ht  	44  	33.4  	49.5  	570  	Eutectic  

Na-O  	L2 = NaO ht  	 	50  	 	675  	Congruent  

Na-O  	Na2O + NaO ht = NaO rt  	33.4  	50  	49.5  	512  	Peritectoid  

Na-O  	NaO ht = L + NaO rt  	51  	56  	50  	500  	Eutectoid  

Na-O  	L2 = NaO2 rt  	 	66.7  	 	552  	Congruent  

Nb-O  	L = (Nb) + NbO  	40.5  	9  	50  	1915  	Eutectic  

Nb-O  	L = NbO  	 	50  	 	1945  	Congruent  

Nb-O  	L = NbO + NbO2 rt  	60.7  	50  	66.7  	1810  	Eutectic  

Nb-O  	L = NbO2 rt  	 	66.7  	 	1915  	Congruent  

Nb-O  	L + NbO2 rt = Nb2O5 H  	71  	66.7  	70  	1510  	Peritectic  

Nd-O  	L = (Nd) ht + NdO ht  	3  	0  	50  	1010  	Eutectic  

Nd-O  	(Nd) ht + (Nd) rt + Nd2O3 rt  	0  	0  	60  	863  	unknown  

Nd-O  	L + Nd2O3 rt  	45.5  	60  	50  	1810  	Peritectic  

Nd-O  	NdO ht = (Nd) ht + Nd2O3 rt  	50  	100  	60  	950  	Eutectoid  

Nd-O  	L = Nd2O3 rt  	 	60  	 	2272  	Congruent  

Ni-O  	L = (Ni) + NiO  	1  	0  	50  	1420  	Peritectic  

N-O  	L = (N) lt1 + (O) lt1  	68  	10  	100  	-258  	Eutectic  

Np-O  	L2 = L1 + NpO2  	60  	50  	64.4  	2150  	Monotectic  

Np-O  	L = NpO2  	 	66.7  	 	2547  	Congruent  

O-Pb  	L = L1 + L2  	 	69  	 	1534  	Critical  

O-Pb  	L1 + L2 + PbO ht  	99  	50  	50  	884  	unknown  

O-Pb  	Pb12O19 ht = Pb12O17 + PbO2  	38.7  	41.4  	33.3  	54  	Eutectoid  

O-Pb  	L1 = (Pb) + PbO rt  	100  	100  	50  	327  	Eutectic  

O-Pb  	PbO ht = PbO rt  	 	50  	 	489  	Polymorphic  

O-Pr  	PrO1.65 ht = Pr2O3 hex + Pr7O12 rt  	37.6  	39.9  	36.85  	920  	Eutectoid  

O-Pr  	PrO1.65 ht + PrO2 = Pr7O12 rt  	37.2  	36.7  	36.85  	1060  	Peritectoid  

O-Pr  	Pr7O12 rt + PrO2 = Pr9O16 rt  	35.85  	36.75  	36  	610  	Peritectoid  

O-Pr  	Pr9O16 rt + PrO2 = Pr5O9 rt  	35.6  	35.95  	35.7  	520  	Peritectoid  

O-Pr  	Pr5O9 + PrO2 = Pr11O20 ht  	35.45  	35.7  	35.5  	480  	Peritectoid  

O-Pr  	Pr11O20 ht = Pr5O9 rt + Pr6O11 rt  	35.5  	35.7  	35.35  	370  	Eutectoid  

O-Pr  	PrO2 = Pr11O20 ht + Pr6O11 rt  	35.35  	35.47  	35.3  	460  	Eutectoid  

O-Pr  	PrO21 + PrO22 = Pr6O11 rt  	35.35  	33.33  	35.3  	480  	Syntectic  

O-Pu  	L2 = L1 + Pu2O3  	50  	92  	51  	1825  	Monotectic  

O-Pu  	L1 + (Pu) ht5 + Pu2O3  	100  	100  	40  	640  	unknown  

O-Pu  	(Pu) ht5 + (Pu) ht4 + Pu2O3  	100  	100  	40  	483  	unknown  

O-Pu  	(Pu) ht4 + (Pu) ht3 + Pu2O3  	100  	100  	40  	463  	unknown  

O-Pu  	(Pu) ht3 + (Pu) ht2 + Pu2O3  	100  	100  	40  	320  	unknown  

O-Pu  	(Pu) ht2 + (Pu) ht1 + Pu2O3  	100  	100  	40  	215  	unknown  

O-Pu  	(Pu) ht1 + (Pu) rt + Pu2O3  	100  	100  	40  	125  	unknown  

O-Pu  	L2 = Pu2O3  	 	40  	 	2080  	Congruent  

O-Pu  	Pu2O3 + Pu2O3 O+ ht = Pu2O3 O+ rt  	40  	38.5  	39.7  	450  	Peritectoid  

O-Pu  	L2 = Pu2O3 + PuO2  	39  	39.5  	38.5  	2000  	Eutectic  

O-Pu  	L2 = PuO2  	 	34  	 	2425  	Congruent  

O-Pu  	PuO2 = Pu2O3 + Pu2O3 O+ ht  	38.8  	39.5  	38.2  	1080  	Eutectoid  

O-Pu  	PuO2 = Pu2O3 O+ ht  	 	38  	 	1180  	Maximum  

O-Pu  	Pu2O3 O+ ht = Pu2O3 O+ rt + PuO2  	38  	39.7  	33.4  	335  	Eutectoid  

O-Pu  	PuO2 = PuO21 + PuO22  	 	35.5  	 	670  	Critical  

O-Pu  	PuO21 = Pu2O3 O+ ht + PuO22  	36.3  	37.5  	33.5  	630  	Monotectoid  

O-Rb  	L = (Rb) + Rb6O lt  	90  	100  	85.7  	-14  	Eutectoid  

O-Rb  	L + Rb9O2 lt = Rb6O lt  	88  	81.8  	85.7  	-11  	Peritectic  

O-Rb  	L + Rb3O = Rb9O2 lt  	86  	75  	81.8  	20  	Peritectic  

O-Rb  	L + Rb2O rt = Rb3O  	82  	66.7  	75  	116  	Peritectic  

O-Sb  	L + SbO + Sb2O3 ht  	40  	50  	40  	655  	unknown  

O-Sb  	L = Sb2O3 ht + SbO2 rt  	39.9  	40  	33.3  	650  	Eutectic  

O-Sb  	SbO2 rt + ? = Sb2O5  	33.3  	 	28.6  	525  	unknown  

O-Sb  	Sb2O3 ht = Sb2O3 rt  	 	40  	 	570  	Polymorphic  

O-Sb  	L + ? = SbO2 ht  	39  	 	33.3  	1230  	unknown  

O-Sb  	SbO2 ht = SbO2 rt  	 	33.3  	 	1130  	Polymorphic  

O-Sc  	L = (Sc) ht  	 	83  	 	1640  	Maximum  

O-Sc  	(Sc) ht = (Sc) rt + Sc2O3  	84  	89  	40  	1130  	Eutectoid  

O-Sc  	L = (Sc) ht + Sc2O3  	65  	67  	40  	1560  	Eutectic  

O-Sc  	L = Sc2O3  	 	40  	 	2470  	Congruent  

O-Si  	L2 = L1 + SiO2 cri ht  	34.5  	99.8  	33.3  	1703  	Monotectic  

O-Si  	L1 + SiO2 cri ht + SiO2 tri ht3  	99.96  	33.3  	33.3  	1470  	Polymorphic  

O-Si  	L1 = (Si) + SiO2 tri ht3  	99.98  	99.997  	33.3  	1407  	Eutectic  

O-Si  	SiO2 tri ht3 = SiO2 qua ht  	 	33.3  	 	870  	Polymorphic  

O-Si  	SiO2 qua ht = SiO2 qua rt  	 	33.3  	 	574  	Polymorphic  

O-Sn  	L2 = L1 + Sn3O4  	50  	97  	42.9  	1040  	Monotectic  

O-Sn  	L1 + (Sn) rt + Sn3O4  	100  	100  	42.9  	231.9681  	unknown  

O-Sn  	(Sn) rt + (Sn) lt + Sn3O4  	100  	100  	42.9  	13  	unknown
