Repository: avinash2692/material_genome

File: melting_points copy.txt (part 24 of 42)
Chemical System	Reaction	%A	%B	%C	Temperature, °C  	Reaction type  
O-Sn  	L2 + SnO2 = Sn3O4  	48  	33.3  	42.9  	1100  	Peritectic  

O-Sn  	L2 = SnO2  	 	33.3  	 	2000  	Congruent  

O-Sr  	L = (Sr) ht + SrO  	99  	100  	50  	760  	Eutectic  

O-Sr  	(Sr) ht + (Sr) rt + SrO  	100  	100  	50  	555  	unknown  

O-Sr  	L = SrO  	 	50  	 	2597  	Congruent  

O-Ta  	L1 = L2 + (Ta)  	57  	94.3  	35  	1880  	Monotectic  

O-Ta  	Ta2O5 tet ht = Ta2O5 rt  	 	28.6  	 	1320  	Polymorphic  

O-Ta  	L2 = (Ta) + Ta2O5 tet ht  	29  	95.1  	28.6  	1550  	Eutectic  

O-Tb  	Tb2O3 cub + TbO2 = Tb7O12 rt  	37.15  	36.75  	36.85  	1090  	Eutectoid  

O-Tb  	TbO2 = Tb11O20 rt + Tb6O11 rt  	35.35  	35.45  	35.3  	515  	Eutectoid  

O-Te  	L1 = (Te) + TeO2  	100  	100  	33.3  	449.5  	Eutectic  

O-Te  	L2 = TeO2  	 	33.3  	 	735  	Congruent  

O-Th  	L = (Th) ht + ThO2  	98.6  	100  	34  	1735  	Eutectic  

O-Th  	(Th) ht + (Th) rt + ThO2  	100  	100  	33.5  	1360  	unknown  

O-Th  	L2 = L1 + ThO2  	40  	71  	35  	2740  	Monotectic  

O-Th  	L = ThO2  	 	33.3  	 	3390  	Congruent  

O-Ti  	L + (Ti) rt = (Ti) ht  	95  	87  	92  	1720  	Peritectic  

O-Ti  	L = (Ti) rt  	 	76  	 	1885  	Maximum  

O-Ti  	L1 = L2 + (Ti)  	63  	47  	69  	1780  	Monotectic  

O-Ti  	L2 + (Ti) rt = TiO ht2  	45  	68.5  	65  	1770  	Peritectic  

O-Ti  	(Ti) rt + Ti2O rt = Ti3O rt  	82  	75  	75.5  	500  	Peritectoid  

O-Ti  	(Ti) rt + Ti3O2 rt = Ti2O rt  	67  	60  	66.7  	600  	Peritectoid  

O-Ti  	(Ti) rt + TiO rt = Ti3O2 rt  	67  	50  	60  	920  	Peritectoid  

O-Ti  	(Ti) rt + TiO ht1 = TiO rt  	67  	49  	50  	940  	Peritectoid  

O-Ti  	L2 = TiO ht2 + Ti2O3  	43  	44.5  	40.2  	1720  	Eutectic  

O-Ti  	Ti4O5 ht1 = TiO rt + Ti2O3  	45.5  	50  	40.2  	460  	Eutectoid  

O-Ti  	L = Ti2O3  	 	40  	 	1842  	Congruent  

O-Ti  	L = TiO2 rut  	 	33.3  	 	1870  	Congruent  

O-U  	L + (U) ht2 + UO2  	100  	100  	33.3  	1135  	unknown  

O-U  	(U) ht2 + (U) ht1 + UO2  	100  	100  	33.3  	776  	unknown  

O-U  	(U) ht1 + (U) rt + UO2  	100  	100  	33.3  	668  	unknown  

O-U  	UO2 + U3O8 ht = U4O9  	31  	27.3  	30.8  	1130  	Peritectoid  

O-V  	L + (V) = VO0.33 ht  	73  	83  	80  	1665  	Peritectic  

O-V  	VO0.33 ht = (V) + V12O rt  	92.1  	94.5  	92  	508  	Eutectoid  

O-V  	VO0.33 ht = V12O rt  	 	90  	 	519  	Maximum  

O-V  	VO0.33 ht = V12O rt + V8O rt  	87.5  	89  	87  	392  	Eutectoid  

O-V  	VO0.33 ht = V8O rt  	 	84.5  	 	400  	Maximum  

O-V  	VO0.33 ht = V8O rt + V7O3 rt  	77  	78  	70  	320  	Eutectoid  

O-V  	L = VO0.33 ht + VO  	71  	79.5  	56  	1640  	Eutectic  

O-V  	VO0.33 ht + VO = V7O3 rt  	71.5  	55  	67  	1185  	Peritectoid  

O-V  	L = VO  	 	50  	 	1790  	Congruent  

O-V  	L = VO + V2O3  	42  	43  	40  	1600  	Eutectic  

O-V  	VO + V2O3 = V13O16  	44.5  	40  	43.5  	810  	Peritectoid  

O-V  	L = VO2 ht  	 	33.3  	 	1542  	Congruent  

O-V  	VO2 ht = VO2 rt  	 	33.3  	 	68  	Polymorphic  

O-V  	L = V2O5  	 	28.6  	 	678  	Congruent  

O-V  	L + VO2 ht = V6O13 rt  	29.3  	33.3  	35.3  	700  	Peritectic  

O-V  	L + V6O13 rt = V3O7  	29.2  	35.3  	30  	665  	Peritectic  

O-W  	(W) + W18O49 ht = WO2 rt  	100  	26.9  	33.3  	1530  	Peritectoid  

O-W  	W18O49 ht = WO2 rt + ?  	26.9  	33.3  	25.7  	585  	Eutectoid  

O-W  	? = WO2 rt + WO3 ht3  	25.7  	33.3  	25  	484  	Eutectoid  

O-Y  	L = (Y) ht  	 	83  	 	1700  	Maximum  

O-Y  	(Y) ht = (Y) rt + Y2O3 rt  	82.5  	85  	40.5  	1180  	Eutectoid  

O-Y  	L = (Y) rt + Y2O3 rt  	66  	74  	41  	1560  	Eutectic  

O-Y  	L = Y2O3 ht  	 	40  	 	2440  	Congruent  

O-Zn  	L + ZnO = (Zn)  	100  	100  	50  	419.6  	Peritectic  

O-Zr  	L + (Zr) rt = (Zr) ht  	90  	80.5  	89.5  	1970  	Peritectic  

O-Zr  	L = (Zr) rt  	 	75  	 	2130  	Maximum  

O-Zr  	L = (Zr) rt + ZrO2 ht2  	60  	65  	38  	2065  	Eutectic  

O-Zr  	ZrO2 ht2 = (Zr) rt + ZrO2 ht1  	36.4  	68.8  	33.5  	1525  	Eutectoid  

O-Zr  	ZrO2 ht1 = ZrO2 rt  	 	33.3  	 	1205  	Polymorphic  

O-Zr  	(Zr) rt + Zr3O Zr+ rt = Zr6O rt  	86.2  	81.3  	86  	300  	Peritectoid  

O-Zr  	(Zr) rt + Zr3O rt = Zr3O Zr+ rt  	78.5  	76  	77.5  	400  	Peritectoid  

O-Zr  	Zr3O ht1 = Zr3O rt  	 	75.5  	 	430  	Maximum  

O-Zr  	Zr3O ht1 = Zr3O rt + Zr3O O+ rt  	73  	74.7  	72.5  	380  	Eutectoid  

O-Zr  	Zr3O ht1 + ZrO2 rt = Zr3O O+ rt  	71.4  	33.3  	71.4  	500  	Peritectoid  



Found: 223 reactions

Return to Contents 



ASM Alloy Phase Diagrams Center, P. Villars, editor-in-chief; H. Okamoto and K. Cenzual, section editors;

http://www1.asminternational.org/AsmEnterprise/APD, ASM International, Materials Park, OH, USA, 2006-2015

© ASM International 2015. All Rights Reserved. Version 1.0.5.0



 	Alloy Phase Diagram Database™	Element 1: Element 2: Element 3:  

HomeExplorerSearchToolsHelp

 

Special Points Table



Return to Contents



Chemical System	Reaction	%A	%B	%C	Temperature, °C 	Reaction type 

Ag-Os  	L1 = (Ag) + (Os)  	0  	0  	100  	961  	Eutectic  

Bi-Os  	L1 + (Bi) + (Os)  	0  	0  	100  	271.442  	unknown  

B-Os  	L = (B) rhom1 + OsB2  	18  	0  	33.3  	1980  	Eutectic  

B-Os  	L = OsB2  	 	33.3  	 	2200  	Congruent  

B-Os  	L + OsB2 = Os2B3  	43  	33.3  	40  	1600  	Eutectic  

B-Os  	L = Os2B3 + OsB  	46  	40  	50  	1500  	Eutectic  

B-Os  	L = OsB  	 	50  	 	1575  	Congruent  

B-Os  	L = OsB + (Os)  	55  	50  	100  	1450  	Eutectic  

Co-Os  	L + (Co ht,Os) = (Co) ht  	18  	36  	21  	1600  	Peritectic  

C-Os  	L = (Os) + (C) gra  	82.5  	98  	 	2732  	Eutectic  

Cr-Os  	L = (Cr)  	 	15  	 	1900  	Congruent  

Cr-Os  	(Cr) + Cr0.67Os0.33 = Cr3Os rt  	20  	30  	25  	1540  	Peritectic  

Cr-Os  	(Cr) + (Os) = Cr0.67Os0.33  	22  	45  	33  	1673  	Peritectoid  

Cr-Os  	Cr0.67Os0.33 = Cr3Os rt + (Cr)  	33  	29  	50  	975  	Eutectoid  

Cr-Os  	L = (Cr) + (Os)  	33  	30  	35  	1843  	Eutectic  

Cu-Os  	L = (Cu) + (Os)  	1  	0  	100  	1081  	Eutectic  

Fe-Os  	L + (Fe) ht = (Fe) rt  	3  	4  	3  	1552  	Peritectic  

Fe-Os  	(Fe) ht = (Fe) rt +(Os)  	11  	3  	25  	620  	Eutectoid  

Fe-Os  	L + (Os) = (Fe) ht  	23  	45  	28  	1720  	Peritectic  

Hf-Os  	L = HfOs2 + (Os)  	79.5  	68  	95.5  	2525  	Eutectic  

Hf-Os  	(Hf) ht = (Hf) rt + Hf54Os17  	9.5  	1.5  	23.9  	1220  	Eutectoid  

Hf-Os  	L = (Hf) ht + Hf54Os17  	20  	13  	23.9  	1600  	Eutectic  

Hf-Os  	L + HfOs = Hf54Os17  	23  	50  	23.9  	1620  	Peritectic  

Hf-Os  	L = HfOs  	 	49  	 	2595  	Congruent  

Hf-Os  	L = HfOs + HfOs2  	53.5  	51  	64  	2550  	Eutectic  

Hf-Os  	L = HfOs2  	 	66  	 	2670  	Congruent  

Hg-Os  	L1 + (Hg) lt + (Os)  	0  	0  	100  	-38.829  	unknown  

Ir-Os  	L + (Os) = (Ir)  	26  	62  	44  	2660  	Peritectic  

Mo-Os  	L = (Mo) + Mo0.65Os0.35  	21  	19.5  	30  	2380  	Eutectic  

Mo-Os  	(Mo) + Mo0.65Os0.35 = Mo3Os rt  	16  	30  	25.5  	2210  	Peritectoid  

Mo-Os  	L + (Os) = Mo0.65Os0.35  	22  	48  	36  	2430  	Peritectic  

Nb-Os  	Nb + Nb0.6Os0.4 rt = Nb3Os rt  	7  	27  	26.5  	1975  	Peritectoid  

Nb-Os  	L = (Nb) + Nb0.6Os0.4 rt  	26  	19  	29  	2175  	Eutectic  

Nb-Os  	L = Nb0.6Os0.4 rt  	 	35  	 	2200  	Congruent  

Nb-Os  	L = Nb0.6Os0.4 rt + Nb0.4Os0.6  	47  	46  	49  	2120  	Eutectic  

Nb-Os  	L + (Os) = Nb0.4Os0.6  	60  	73  	63  	2270  	Peritectic  

Ni-Os  	L + (Os) = (Ni)  	10.6  	35.8  	11.7  	1464  	Peritectic  

Os-Pd  	L + (Os) = (Pd)  	97.1  	5.2  	97.1  	1640  	Peritectic  

Os-Pr  	L + (Os) = PrOs2  	39  	0  	33.3  	2200  	Peritectic  

Os-Pr  	L = PrOs2 + (Pr) rt  	86.4  	33.3  	100  	670  	Eutectic  

Os-Pr  	(Pr) ht = L + (Pr) rt  	98.6  	92  	100  	795  	Peritectic  

Os-Pt  	L + (Os) = (Pt)  	84  	10  	75  	1955  	Peritectic  

Os-Pu  	L = PuOs2 Pu+  	 	33.3  	 	1500  	Congruent  

Os-Pu  	L + PuOs2 Pu+ = Pu5Os3  	65  	33.3  	62.5  	1010  	Peritectic  

Os-Pu  	L + Pu5Os3 = Pu3Os ht  	78  	32.5  	73  	680  	Peritectic  

Os-Pu  	Pu3Os ht = Pu5Os3 + Pu3Os rt  	74  	62.5  	74  	620  	Eutectoid  

Os-Pu  	L + Pu3Os ht = Pu3Os rt  	81.5  	75  	75  	625  	Peritectic  

Os-Pu  	L = Pu3Os rt + (Pu) ht5  	89  	78  	94  	495  	Eutectic  

Os-Pu  	Pu3Os rt + (Pu) ht5 = Pu4.75Os0.25 rt  	78.5  	97  	94  	425  	Peritectoid  

Os-Pu  	(Pu) ht5 + (Pu) ht4 = (Pu) ht3  	99.5  	99.5  	99.5  	673  	Peritectoid  

Os-Pu  	(Pu) ht3 = Pu4.75Os0.25 rt + (Pu) ht2  	99.5  	96  	100  	319  	Eutectoid  

Os-Pu  	Pu4.75Os0.25 rt + (Pu) ht2 + (Pu) ht1  	96  	100  	100  	215  	unknown  

Os-Pu  	Pu4.75Os0.25 rt + (Pu) ht1 + (Pu) rt  	96  	100  	100  	125  	unknown  

Os-Rh  	L + (Os) = (Rh)  	48  	30  	45  	2600  	Peritectic  

Os-S  	L = (Os) + OsS2  	50  	0  	66.7  	2000  	Eutectic  

Os-Se  	L + OsSe2 + (Se)  	100  	66.7  	100  	221  	unknown  

Os-Si  	L = (Os) + OsSi  	45  	0.5  	50  	1720  	Eutectic  

Os-Si  	L + Os2Si3 = OsSi  	49  	60  	51  	1730  	Peritectic  

Os-Si  	L = Os2Si3  	 	60  	 	1840  	Congruent  

Os-Si  	L + Os2Si3 = OsSi2  	72  	60  	66.7  	1640  	Peritectic  

Os-Si  	L = OsSi2 + (Si)  	88  	66.7  	100  	1360  	Eutectic  

Os-Ta  	L + (Os) = Ta0.5Os0.5  	50  	19  	43  	2420  	Peritectic  

Os-Ta  	L = Ta0.5Os0.5 + Ta0.7Os0.3  	53  	52  	56  	2350  	Eutectic  

Os-Ta  	L + (Ta) + Ta0.7Os0.3  	54  	78  	73  	2500  	Peritectic  

Os-Te  	L + OsTe2 ht + (Te)  	100  	66.7  	100  	449.57  	unknown  

Os-Th  	L = (Os) + ThOs2  	25  	100  	33.3  	2220  	Eutectic  

Os-Th  	L = ThOs2  	 	33.3  	 	2480  	Congruent  

Os-Th  	L + ThOs2 = Th3Os2  	61  	33.3  	60  	1600  	Peritectic  

Os-Th  	L = Th3Os2 + Th7Os3  	64  	60  	70  	1487  	Eutectic  

Os-Th  	L = Th7Os3  	 	70  	 	1600  	Congruent  

Os-Th  	L = Th7Os3 + (Th) rt  	87  	70  	100  	1287  	Eutectic  

Os-Th  	L + (Th) ht + (Th) rt  	89  	100  	100  	1360  	unknown  

Os-Ti  	L = (Os) + TiOs  	35  	21  	49  	2100  	Eutectic  

Os-Ti  	L = TiOs  	 	50  	 	2160  	Congruent  

Os-Ti  	L + TiOs = (Ti) ht  	80  	62  	77  	1710  	Peritectic  

Os-Ti  	L = (Ti) ht  	 	90  	 	1612  	Minimum  

Os-U  	L = (Os) + UOs2  	28  	1  	32.5  	2170  	Eutectic  

Os-U  	L = UOs2  	 	33.3  	 	2280  	Congruent  

Os-U  	L + UOs2 = U5Os4  	58  	34  	55.6  	1280  	Peritectic  

Os-U  	L = U5Os4 + U2Os  	60  	55.6  	60  	900  	Eutectic  

Os-U  	L + U3Os = U2Os  	62  	75  	66.7  	920  	Peritectic  

Os-U  	L = U3Os  	 	75  	 	1030  	Congruent  

Os-U  	L = U3Os + (U) ht2  	78  	75  	82  	970  	Eutectic  

Os-U  	(U) ht2 = U3Os + (U) ht1  	92  	75  	96  	685  	Eutectoid  

Os-U  	(U) ht1 = U3Os + (U) rt  	97  	75  	99  	620  	Eutectoid  

Os-V  	L = (Os) + (V)  	59  	48  	63  	2240  	Eutectic  

Os-V  	(Os) + (V) = V2Os2 ht  	41  	61  	53  	2040  	Peritectoid  

Os-V  	V2Os2 ht = (Os) + ?  	37  	55  	52  	1570  	Eutectoid  

Os-V  	L = (V)  	 	75  	 	2290  	Congruent  

Os-W  	L = (Os) + W0.7Os0.3  	58  	54  	64  	2725  	Eutectic  

Os-W  	L + (W) = W0.7Os0.3  	66.5  	81.5  	78  	2945  	Peritectic  

Os-Y  	L = (Os) + YOs2  	6  	0  	33.3  	2100  	Eutectic  

Os-Y  	L + YOs2 = Y3Os  	77  	33.3  	75  	1290  	Peritectic  

Os-Y  	L = Y3Os + (Y) rt  	88  	75  	100  	1150  	Eutectic  

Os-Y  	L + (Y) ht + (Y) rt  	97  	100  	100  	1478  	unknown  

Os-Yb  	L = YbOs2  	 	33.3  	 	1900  	Congruent  

Os-Yb  	L1 = L2 + YbOs2  	40  	33.3  	90  	1750  	Monotectic  

Os-Yb  	L + YbOs2 + (Yb) ht  	100  	33.3  	100  	819  	unknown  

Os-Yb  	YbOs2 + (Yb) ht + (Yb) rt  	33.3  	100  	100  	795  	unknown  

Os-Zr  	L = (Os) + ZrOs2  	21  	4  	33.3  	2435  	Eutectic  

Os-Zr  	L = ZrOs2  	 	33.3  	 	2659  	Congruent  

Os-Zr  	L + ZrOs2 = ZrOs  	59  	33.3  	50  	2007  	Peritectic  

Os-Zr  	L + ZrOs = Zr2Os ht  	70  	50  	66.7  	1691  	Peritectic  

Os-Zr  	Zr2Os ht = ZrOs + Os17Zr54  	66.7  	50  	76  	1153  	Eutectoid  

Os-Zr  	L + Zr2Os ht = Zr54Os17  	79  	66.7  	76  	1352  	Peritectic  

Os-Zr  	L = Zr54Os17 + (Zr) ht  	83  	76  	94  	1272  	Eutectic  

Os-Zr  	(Zr) ht = Zr54Os17 + (Zr) rt  	99.5  	76  	100  	860  	Eutectoid  



Found: 107 reactions

Return to Contents 



ASM Alloy Phase Diagrams Center, P. Villars, editor-in-chief; H. Okamoto and K. Cenzual, section editors;

http://www1.asminternational.org/AsmEnterprise/APD, ASM International, Materials Park, OH, USA, 2006-2015

© ASM International 2015. All Rights Reserved. Version 1.0.5.0



 	Alloy Phase Diagram Database™	Element 1: Element 2: Element 3:  

HomeExplorerSearchToolsHelp

 

Special Points Table



Return to Contents



Chemical System	Reaction	%A	%B	%C	Temperature, °C  	Reaction type  

Ag-P  	L2 = Ag3P11 + (P)  	100  	78.4  	100  	44.1  	Eutectic  

Al-P  	L = (Al) + AlP  	0  	0  	50  	660  	Eutectic  

Al-P  	L = AlP  	 	50  	 	2530  	Congruent  

Al-P  	L = AlP + (P) whi rt  	100  	50  	100  	44  	Eutectic  

As-P  	L + (As) = AsP  	52.4  	19.1  	39.9  	683  	Peritectic  

As-P  	L + AsP = (P)  	76.2  	44.9  	64.6  	618  	Peritectic  

Au-P  	L2 + (Au) + (P) whi rt  	100  	0  	100  	441.4  	unknown  

Ba-P  	L + Ba4P2.67 = Ba2P  	30  	40  	33.3  	700  	Peritectic  

Ba-P  	L = Ba4P2.67  	 	40  	 	1340  	Congruent  

Ba-P  	L = Ba4P2.67 + Ba4P3 ht  	42  	40  	42.9  	1215  	Eutectic  

Ba-P  	L = Ba4P3 ht  	 	42.9  	 	1230  	Congruent  

Ba-P  	Ba4P3 ht = Ba3P2 + Ba5P4 ht  	42.9  	40  	47.6  	880  	Eutectoid  

Ba-P  	L = Ba4P3 ht + Ba5P4 ht  	46  	42.9  	47.6  	1100  	Eutectic  

Ba-P  	L = Ba5P4 ht  	 	47.6  	 	1150  	Congruent  

Ba-P  	Ba5P4 ht = Ba3P2 + Ba3P4  	47.6  	40  	52  	740  	Eutectoid  

Ba-P  	L = Ba5P4 ht + Ba3P4  	51  	47.6  	52  	800  	Eutectic  

Ba-P  	L = Ba3P4  	 	56  	 	840  	Congruent  

Ba-P  	L = Ba3P4 + BaP1.82  	59  	58  	64.5  	820  	Eutectic  

Ba-P  	L + BaP2 = BaP1.82  	63  	66.7  	64.5  	880  	Peritectic  

Ba-P  	BaP2 + ? = BaP3  	66.7  	 	75  	675  	 

Bi-P  	L1 + (Bi) + (P)  	0  	0  	100  	271.442  	unknown  

Br-P  	L = (Br) lt + PBr17  	2.8  	0  	5.6  	 	Eutectic  

Br-P  	L + PBr17 + PBr9  	5.6  	5.6  	10  	12  	unknown  

Br-P  	L + PBr5 + PBr3 lt  	20  	16.7  	20  	-41  	unknown  

Cd-P  	L1 = (Cd) + Cd3P2  	0  	0  	40  	318  	Eutectic  

Cd-P  	L1 + L2 = Cd3P2  	30  	50  	40  	740  	Syntectic  

Cd-P  	L2 = Cd3P2 + Cd6P7 ht  	51.5  	40  	53.8  	728  	Eutectic  

Cd-P  	L2 + Cd7P10 = Cd6P7 ht  	53  	58.8  	53.8  	734  	Peritectic  

Cd-P  	Cd6P7 ht = Cd3P2 + Cd7P10  	53.8  	40  	58.8  	670  	Eutectoid  

Cd-P  	L2 + CdP2 ht = Cd7P10  	55  	66.7  	58.8  	748  	Peritectic  

Cd-P  	L = CdP2 ht  	 	66.7  	 	782  	Congruent  

Cd-P  	CdP2 ht = CdP2 rt  	 	66.7  	 	420  	Polymorphic  

Cl-P  	L + PCl5 + PCl3 lt  	25  	16.7  	25  	-94  	unknown  

Cl-P  	L = PCl5  	 	16.7  	 	160  	Congruent  

Co-P  	L = (Co) ht + Co2P  	19.9  	0  	33.3  	1023  	Eutectic  

Co-P  	L = Co2P  	 	33.3  	 	1386  	Congruent  

Co-P  	L = Co2P + CoP  	46  	34  	50  	1040  	Eutectic  

Co-P  	L = CoP  	 	50  	 	1080  	Congruent  

Cr-P  	L = (Cr) + Cr3P  	15.4  	0  	25  	1371  	Eutectic  

Cr-P  	L + Cr12P7 = Cr3P  	24  	36.8  	25  	1506  	Peritectic  

Cr-P  	L = Cr12P7  	 	36.8  	 	1723  	Congruent  

Cu-P  	L = (Cu) + Cu3P ht  	15.7  	3.5  	25  	714  	Eutectic  

Cu-P  	L = Cu3P ht  	 	25  	 	1022  	Congruent  

Cu-P  	L = Cu3P ht + CuP2  	49  	31  	66.7  	833  	Eutectic  

Fe-P  	L = (Fe) rt + Fe3P  	17  	5  	25  	1048  	Eutectic  

Fe-P  	L + Fe2P = Fe3P  	24  	33.3  	25  	1166  	Peritectic  

Fe-P  	L = Fe2P  	 	33.3  	 	1370  	Congruent  

Ga-P  	L = GaP  	 	50  	 	1467  	Congruent  

Ge-P  	L + (Ge) = GeP  	63  	0  	50  	725  	Peritectic  

Ge-P  	L = GeP + (P) red  	94.5  	50  	100  	577  	Eutectic  

In-P  	L + (In) + InP  	0  	0  	50  	156.634  	unknown  

In-P  	L = InP  	 	50  	 	1071  	Congruent  

I-P  	unknown  	 	 	 	 	 

Ir-P  	L = (Ir) + Ir2P  	25  	0  	33.3  	1262  	Eutectic  

Ir-P  	L = Ir2P  	 	33.3  	 	1320  	Congruent  

Mn-P  	L = (Mn) ht3 + (Mn) ht2  	5  	0  	0  	1138  	unknown  

Mn-P  	L + (Mn) ht2 + (Mn) ht1  	7.5  	0  	0  	1100  	unknown  

Mn-P  	L = (Mn) ht1 + Mn3P  	13.1  	0  	25  	960  	Eutectic  

Mn-P  	L + Mn2P = Mn3P  	20.5  	33.3  	25  	1105  	Peritectic  

Mn-P  	L = Mn2P  	 	33.3  	 	1327  	Congruent  

Mn-P  	L + Mn2P = Mn3P2 ht  	42.4  	33.3  	40  	1090  	Peritectic  

Mn-P  	Mn3P2 ht = Mn2P + MnP  	40  	33.3  	50  	1002  	Eutectoid  

Mn-P  	L = Mn3P2 ht + MnP  	42.6  	40  	50  	1085  	Eutectic  

Mn-P  	L = MnP  	 	50  	 	1147  	Congruent  

Mo-P  	L + (Mo) = Mo3P  	28.5  	15  	25  	1700  	Peritectic  

Mo-P  	L = Mo3P + Mo8P5 ht  	30  	25  	38.5  	1580  	Eutectic  

Mo-P  	L + MoP = Mo4P3 ht  	35.5  	50  	42.9  	1700  	Peritectic  

Mo-P  	L + Mo4P3 ht = Mo8P5 ht  	33.5  	42.9  	38.5  	1680  	Peritectic  

Mo-P  	Mo8P5 ht = Mo3P + Mo4P3 ht  	38.5  	25  	42.9  	1580  	Eutectoid  

Mo-P  	Mo4P3 ht = Mo3P + MoP  	42.9  	25  	50  	700  	Eutectoid  

Ni-P  	L = (Ni) + Ni3P  	19  	0.32  	25  	870  	Eutectic  

Ni-P  	L + Ni8P3 rt = Ni3P  	23  	28.6  	25  	970  	Peritectic  

Ni-P  	L = Ni5P2 ht  	 	28.6  	 	1180  	Congruent  

Ni-P  	Ni5P2 ht = Ni8P3 rt  	 	28.6  	 	1030  	Polymorphic  

Ni-P  	L + Ni8P3 rt = Ni12P5 ht  	31  	28.6  	29.4  	1120  	Peritectic  

Ni-P  	Ni12P5 ht = Ni12P5 rt  	 	29.4  	 	1000  	Polymorphic  

Ni-P  	L = Ni12P5 ht + Ni2P  	31.5  	29.4  	33.3  	1100  	Eutectic  

Ni-P  	L = Ni2P  	 	33.3  	 	1120  	Congruent  

Ni-P  	L = Ni2P + Ni5P4  	40  	35  	44.4  	880  	Eutectic  

Ni-P  	NiP = Ni5P4 + NiP2  	50  	44.4  	66.7  	850  	Eutectoid  

Ni-P  	Ni5P4 + NiP2 = Ni1.22P  	44.4  	66.7  	45  	825  	Peritectoid  

Ni-P  	Ni1.22P = Ni5P4 + NiP2  	45  	44.4  	66.7  	770  	Eutectoid  

P-Pd  	L + (Pd) = Pd15P2  	84.3  	100  	88.2  	799  	Peritectic  

P-Pd  	L + Pd15P2 = Pd6P  	84.2  	88.2  	85.7  	792  	Peritectic  

P-Pd  	L = Pd6P + Pd3P0.67 ht  	84  	85.7  	82.8  	775  	Eutectic  

P-Pd  	L = Pd3P0.67 ht  	 	82.8  	 	780  	Congruent  

P-Pd  	Pd3P0.67 ht = Pd6P + Pd3P  	82.8  	85.7  	80.3  	680  	Peritectoid  

P-Pd  	L = Pd3P0.67 ht + Pd3P  	81.7  	82.8  	80.8  	771  	Eutectic  

P-Pd  	L = Pd3P  	 	75  	 	1047  	Congruent  

P-Pd  	L + Pd3P = Pd5P2  	69.5  	75  	71.4  	852  	Peritectic  

P-Pd  	L + Pd5P2 = Pd7P3  	68.5  	71.4  	70  	814  	Peritectic  

P-Pd  	L = Pd7P3 + PdP2  	68  	70  	33.3  	778  	Eutectic  

P-Pd  	L = PdP2  	 	33.3  	 	1150  	Congruent  

P-Pr  	L = (Pr) ht + PrP  	96  	99  	50  	920  	Eutectic  

P-Pr  	(Pr) ht = (Pr) rt + PrP  	99  	99.7  	50  	789  	Eutectoid  

P-Pr  	L = PrP  	 	50  	 	2847  	Congruent  

P-Pr  	L + PrP = PrP2  	22.5  	50  	33.3  	1100  	Peritectic  

P-Pr  	L + PrP2 = PrP5  	15  	30  	16.7  	700  	Peritectic  

P-Pr  	L + PrP5 = PrP7  	9  	16.7  	12.5  	500  	Peritectic  

P-Pr  	L + Pr7P + (P) whi rt  	0  	12.5  	0  	44.14  	unknown  

P-Pt  	L1 = (Pt) + Pt5P2  	80  	100  	71.4  	588  	Eutectic  

P-Pt  	L1 + PtP2 = Pt5P2  	80  	33.3  	71.4  	590  	Peritectic  

P-Pt  	L2 = L1 + PtP2  	42  	74  	33.3  	683  	Monotectic  

P-Rh  	L = (Rh) + Rh2P  	77  	100  	66.7  	1255  	Eutectic  

P-Rh  	L = Rh2P  	 	66.7  	 	1500  	Congruent  

P-Ru  	L = (Ru) + Ru2P  	70  	100  	66.7  	1480  	Eutectic  

P-Ru  	L = Ru2P  	 	66.7  	 	1500  	Congruent  

P-Ru  	L = Ru2P + RuP  	59  	66.7  	50  	1400  	Eutectic  

P-Ru  	L = RuP  	 	50  	 	1550  	Congruent  

P-Ru  	RuP4 ht = RuP4 rt  	 	20  	 	800  	Polymorphic  

P-S  	L = P2S5 ht  	 	71.4  	 	285  	Congruent  

P-S  	P2S5 ht = P2S5  	 	71.4  	 	175  	Polymorphic  

P-S  	L + P2S5 ht = P4S9  	68  	71.4  	69.2  	260  	Peritectic  

P-S  	L = P4S9 + P4S7 ht  	66.5  	69.2  	63.6  	245  	Eutectic  

P-S  	L = P4S7 ht  	 	63.6  	 	300  	Congruent  

P-S  	P4S7 ht = P4S7  	 	63.6  	 	240  	Polymorphic  

P-S  	L + P4S7 = P4S5  	48  	63.6  	55.6  	160  	Peritectic  

P-S  	P4S5 + P4S3 ht = PS  	55.6  	42.9  	50  	75  	Peritectoid  

P-S  	L = P4S5 + P4S3 ht  	45  	55.6  	42.9  	95  	Eutectic  

P-S  	L = P4S3 ht  	 	42.9  	 	170  	Congruent  

P-S  	P4S3 ht = P4S3 rt  	 	42.9  	 	35  	Polymorphic  

P-S  	L + P4S3 rt = P2S  	23  	42.9  	33.3  	-30  	Peritectic  

P-S  	L = P2S + (P) whi rt  	21  	33.3  	0  	-45  	Eutectic  

P-Sb  	unknown  	 	 	 	 	 

P-Se  	L = (Se) + P2Se5  	85  	100  	71.4  	75  	Eutectic  

P-Se  	L = P2Se5 ht  	 	71.4  	 	215  	Congruent  

P-Se  	P2Se5 ht = P2Se5  	 	71.4  	 	92  	Polymorphic  

P-Se  	L = P2Se5 ht + PSe rt  	67  	71.4  	50  	194  	Eutectic  

P-Se  	L = PSe ht  	 	50  	 	330  	Congruent  

P-Se  	PSe ht = PSe rt  	 	50  	 	300  	Polymorphic  

P-Se  	L + PSe rt + P4Se3 ht2  	42.9  	50  	42.9  	246  	unknown  

P-Se  	P4Se3 ht2 = P4Se3 ht1  	 	42.9  	 	192  	Polymorphic  

P-Se  	P4Se3 ht1 = P4Se3  	 	42.9  	 	82  	Polymorphic  

P-Se  	L = P4Se3 + (P) lt  	16  	42.9  	0  	-60  	Eutectic  

P-Se  	L + (P) whi rt + (P) lt  	7  	0  	0  	-3.8  	unknown  

P-Si  	L = (Si) + SiP  	67.2  	97.6  	50  	1131  	Eutectic  

P-Sn  	L1 = (Sn) rt + Sn3P4  	100  	100  	57.1  	231.9681  	unknown  

P-Sn  	L1 + L2 = Sn4P3  	77  	53  	57.1  	559  	Syntectic  

P-Sn  	L = Sn4P3 + Sn3P4  	50.3  	57.1  	44  	540  	Eutectic  

P-Sn  	L = Sn3P4  	 	43  	 	560  	Congruent  

P-Sn  	L = Sn3P4 + SnP3  	36.4  	42  	25  	530  	Eutectic  

P-Sn  	L2 + L3 = SnP3  	29  	 	25  	580  	Syntectic  

P-Th  	L = (Th) ht + ThP  	90  	100  	50.5  	1608  	Eutectic  

P-Th  	(Th) ht + (Th) rt + ThP  	100  	100  	50.5  	1360  	unknown  

P-Th  	L = ThP  	 	50  	 	2990  	Congruent  

P-Th  	L + Th3P4 + (P) whi rt  	0  	42.9  	0  	44.14  	unknown  

P-Ti  	L = (Ti) ht + Ti3P  	90.5  	99.7  	75  	1495  	Eutectic  

P-Ti  	(Ti) ht + (Ti) rt + Ti3P  	100  	100  	75  	882  	unknown  

P-Ti  	L + Ti2P = Ti3P  	83.5  	66.7  	75  	1760  	Peritectic  

P-Ti  	L + Ti5P3 = Ti2P  	78  	64  	66.7  	1920  	Peritectic  

P-Ti  	L = Ti5P3  	 	62.5  	 	2100  	Congruent  

P-Ti  	L + Ti5P3 = Ti4P3  	54  	61  	57.1  	2060  	Peritectic  

P-Ti  	L + Ti4P3 = TiP  	47  	57.1  	52  	1990  	Peritectic  

P-Ti  	Ti2P + Ti5P3 = Ti7P4  	66.7  	62.5  	63  	1825  	Peritectoid  

P-Tl  	L2 = L1 + Tl0.5P1.5  	29  	85.5  	25  	418  	Monotectic  

P-Tl  	L1 = (Tl) ht + Tl0.5P1.5  	100  	100  	25  	303  	Eutectic  

P-Tl  	(Tl) ht + (Tl) rt + Tl0.5P1.5  	100  	100  	25  	230  	unknown  

P-Zn  	L = (Zn) + Zn3P2 rt  	99.34  	100  	60  	416  	Eutectic  

P-Zn  	L = Zn3P2 ht  	 	60  	 	1173  	Congruent  

P-Zn  	Zn3P2 ht = Zn3P2 rt  	 	60  	 	850  	Polymorphic  

P-Zn  	L = Zn3P2 ht + ZnP2 rt  	78  	60  	33.3  	980  	Eutectic  

P-Zn  	L = ZnP2 ht  	 	33.3  	 	1040  	Congruent  

P-Zn  	ZnP2 ht = ZnP2 rt  	 	33.3  	 	990  	Polymorphic  



Found: 163 reactions

Return to Contents 



ASM Alloy Phase Diagrams Center, P. Villars, editor-in-chief; H. Okamoto and K. Cenzual, section editors;

http://www1.asminternational.org/AsmEnterprise/APD, ASM International, Materials Park, OH, USA, 2006-2015

© ASM International 2015. All Rights Reserved. Version 1.0.5.0



 	Alloy Phase Diagram Database™	Element 1: Element 2: Element 3:  

HomeExplorerSearchToolsHelp

 

Special Points Table



Return to Contents



Chemical System	Reaction	%A	%B	%C	Temperature, °C  	Reaction type  

B-Pa  	L + (B) rhom1 + PaB66  	0  	0  	1.5  	2090  	unknown  

B-Pa  	L + PaB66 + PaB6  	1.5  	1.5  	14.3  	2120  	unknown  

B-Pa  	L + PaB4 = PaB6  	12  	20  	14.3  	2420  	Peritectic  

B-Pa  	L = PaB4  	 	20  	 	2560  	Congruent  

B-Pa  	L = PaB4 + PaB2  	29  	20  	33.3  	2200  	Eutectic  

B-Pa  	L = PaB2  	 	33.3  	 	2300  	Congruent  

B-Pa  	L = PaB2 + (Pa) ht  	98  	33.3  	100  	1500  	Eutectic  

B-Pa  	PaB2 + (Pa) ht + (Pa) rt  	33.3  	100  	100  	1170  	unknown  

Mo-Pa  	L = (Mo) + (Pa) ht  	78  	2.5  	80  	1467  	Eutectic  



Found: 9 reactions

Return to Contents 



ASM Alloy Phase Diagrams Center, P. Villars, editor-in-chief; H. Okamoto and K. Cenzual, section editors;

http://www1.asminternational.org/AsmEnterprise/APD, ASM International, Materials Park, OH, USA, 2006-2015

© ASM International 2015. All Rights Reserved. Version 1.0.5.0



 	Alloy Phase Diagram Database™	Element 1: Element 2: Element 3:  

HomeExplorerSearchToolsHelp

 

Special Points Table



Return to Contents



Chemical System	Reaction	%A	%B	%C	Temperature, °C 	Reaction type 

Ag-Pb  	L = (Ag) + (Pb)  	95.5  	0.8  	99.81  	304  	Eutectic  

Al-Pb  	L1 = L2 + (Al)  	0.19  	98  	100  	659  	Monotectic  

Al-Pb  	L2 = (Al) + (Pb)  	99.9  	0  	100  	327  	Eutectic  

As-Pb  	L = (As) + (Pb)  	93.15  	0  	100  	291  	Eutectic  

Au-Pb  	L + (Au) = Au2Pb  	43  	0.11  	33.3  	434  	Peritectic  

Au-Pb  	L + Au2Pb = AuPb2  	73.5  	33.3  	66.7  	253  	Peritectic  

Au-Pb  	L + AuPb2 = AuPb3 ht  	82.1  	66.7  	75  	221.5  	Peritectic  

Au-Pb  	AuPb3 ht = AuPb2 + (Pb)  	75  	66.7  	100  	52  	Eutectoid  

Au-Pb  	L = AuPb3 ht + (Pb)  	84.1  	75  	100  	212.5  	Eutectic  

Ba-Pb  	L = (Ba) + Ba2Pb  	18  	0  	30  	595  	Eutectic  

Ba-Pb  	L = Ba2Pb  	 	33  	 	928  	Congruent  

Ba-Pb  	L + BaPb2 = BaPb ht  	51  	36  	50  	850  	Peritectic  

Ba-Pb  	BaPb ht = BaPb  	 	50  	 	546  	Polymorphic  

Ba-Pb  	L = BaPb ht + BaPb3  	69.5  	50  	75  	583  	Eutectic  

Ba-Pb  	L = BaPb3  	 	75  	 	617  	Congruent  

Ba-Pb  	L = BaPb3 + (Pb)  	93  	75  	99.2  	293  	Eutectic  

Bi-Pb  	L = (Bi) + Pb0.7Bi0.3 rt  	44  	0  	56.9  	127.6  	Eutectic  

Bi-Pb  	L + (Pb) = Pb0.7Bi0.3 rt  	61  	75  	70  	185  	Peritectoid  

Bi-Pb  	Pb0.7Bi0.3 rt = (Bi) + (Pb)  	73.8  	0.01  	87.7  	-45.15  	Eutectoid  

B-Pb  	L1 = (B) rhom1 + L2  	3  	1  	92  	2100  	Monotectic  

B-Pb  	L2 + (B) rhom1 + (Pb)  	100  	0  	100  	327.502  	unknown  

Ca-Pb  	L = (Ca) ht + Ca2Pb  	9.5  	0  	33.3  	750  	Eutectic  

Ca-Pb  	(Ca) ht + (Ca) rt + Ca2Pb  	0  	0  	33.3  	443  	unknown  

Ca-Pb  	L = Ca2Pb  	 	33.3  	 	1203  	Congruent  

Ca-Pb  	L + Ca2Pb = Ca5Pb3  	40  	33.3  	37.5  	1127  	Peritectic  

Ca-Pb  	L + Ca5Pb3 = CaPb  	50.5  	37.5  	50  	968  	Peritectic  

Ca-Pb  	L = CaPb + CaPb3  	63.5  	50  	75  	638  	Eutectic  

Ca-Pb  	L = CaPb3  	 	75  	 	666  	Congruent  

Ca-Pb  	L = CaPb3 + (Pb)  	100  	75  	100  	326.2  	Eutectic  

Cd-Pb  	L = (Cd) + (Pb)  	71.9  	0  	94.1  	248  	Eutectic  

Ce-Pb  	L = Ce2Pb  	 	33.3  	 	1380  	Congruent  

Ce-Pb  	L = CePb3  	 	75  	 	1170  	Congruent  

Cl-Pb  	L2 = L1 + PbCl2  	36  	79  	33.3  	486  	Monotectic  

Cl-Pb  	L1 = (Pb) + PbCl2  	100  	100  	33.3  	327  	Eutectic  

Cl-Pb  	L = PbCl2  	 	33.3  	 	497  	Congruent  

Co-Pb  	L1 = L2 + (Co) ht  	0.5  	0  	99.19  	1492  	Monotectic  

Co-Pb  	L2 + (Co) ht + (Co) rt  	100  	0  	0  	422  	unknown  

Co-Pb  	L2 + (Co) rt + (Pb)  	100  	0  	100  	327.502  	unknown  

Cr-Pb  	L1 = L2 + (Cr)  	9  	97  	0  	1470  	Monotectic  

Cr-Pb  	L2 = (Cr) + (Pb)  	100  	0  	100  	327  	Eutectic  

Cs-Pb  	L2 = L1 + CsPb rt  	25  	4  	50  	520  	Monotectic  

Cs-Pb  	L1 + (Cs) + CsPb rt  	0  	0  	50  	28.39  	unknown  

Cs-Pb  	L = CsPb ht  	 	50  	 	647  	Congruent  

Cs-Pb  	CsPb ht = CsPb rt  	 	50  	 	596  	Polymorphic  

Cs-Pb  	L + CsPb rt = Cs2Pb3  	70  	50  	60  	560  	Peritectic  

Cs-Pb  	L + Cs2Pb3 = CsPb2  	79  	60  	66.7  	500  	Peritectic  

Cs-Pb  	L + CsPb2 = CsPb3  	85  	60  	75  	450  	Peritectic  

Cs-Pb  	L + CsPb3 = Cs4Pb23  	89  	75  	85.2  	400  	Peritectic  

Cs-Pb  	L = Cs4Pb23 + (Pb)  	96  	85.2  	100  	280  	Eutectic  

Cu-Pb  	L1 = L2 + (Cu)  	15.5  	65  	0  	955  	Monotectic  

Cu-Pb  	L2 = (Cu) + (Pb)  	99.8  	0  	100  	326  	Eutectic  

Dy-Pb  	(Dy) ht = L + (Dy) rt  	1.3  	4  	1  	1360  	Catatectic  

Dy-Pb  	L = (Dy) rt + Dy5Pb3  	13.3  	1  	37.5  	1200  	Eutectic  

Dy-Pb  	L = Dy5Pb3  	 	38.5  	 	1695  	Congruent  

Dy-Pb  	L + Dy5Pb3 = Dy5Pb4  	48  	39.5  	44.4  	1555  	Peritectic  

Dy-Pb  	L + Dy5Pb4 = DyPb ht  	53  	44.4  	50  	1440  	Peritectic  

Dy-Pb  	DyPb ht = L + Dy5Pb4  	50  	62  	44.4  	1130  	Catatectic  

Dy-Pb  	L + Dy5Pb4 = DyPb2  	71  	44.4  	66.7  	955  	Peritectic  

Dy-Pb  	L + DyPb2 = DyPb3  	87  	66.7  	75  	880  	Peritectic  

Dy-Pb  	L = DyPb3 + (Pb)  	100  	75  	100  	326  	Eutectic  

Eu-Pb  	L = (Eu) + Eu2Pb  	5.5  	0  	33  	770  	Eutectic  

Eu-Pb  	L = Eu2Pb  	 	33.3  	 	1250  	Congruent  

Eu-Pb  	L + Eu2Pb = Eu5Pb3  	39  	33.3  	37.5  	1145  	Peritectic  

Eu-Pb  	L = Eu5Pb3 + EuPb ht  	44.5  	37.5  	49  	1030  	Eutectic  

Eu-Pb  	L = EuPb ht  	 	50  	 	1080  	Congruent  

Eu-Pb  	EuPb ht = Eu5Pb3 + EuPb rt  	49  	37.5  	49  	857  	Eutectoid  

Eu-Pb  	L + EuPb ht = EuPb rt  	60  	50  	50  	870  	Peritectic  

Eu-Pb  	L = EuPb rt + EuPb3  	63.5  	50  	75  	717  	Eutectic  

Eu-Pb  	L = EuPb3  	 	75  	 	788  	Congruent  

Eu-Pb  	L + EuPb3 = (Pb)  	100  	75  	100  	328  	Peritectic  

Fe-Pb  	L2 + (Fe) ht = (Fe) rt  	100  	0  	0  	912  	unknown  

Ga-Pb  	L = L1 + L2  	 	46.8  	 	606.1  	Critical  

Ga-Pb  	L = (Ga) + (Pb)  	0.02  	0  	99.99  	29.77  	Eutectic  

Ga-Pb  	L2 = L1 + (Pb)  	96.05  	2.83  	99.55  	310.6  	Monotectic  

Gd-Pb  	(Gd) ht = L + (Gd) rt  	2  	9  	0  	1212  	Catatectic  

Gd-Pb  	L = (Gd) rt + Gd5Pb3  	14.5  	0  	37.5  	1120  	Eutectic  

Gd-Pb  	L = Gd5Pb3  	 	37.5  	 	1670  	Congruent  

Gd-Pb  	L + Gd5Pb3 = Gd5Pb4 ht  	45  	39  	44.4  	1460  	Peritectic  

Gd-Pb  	Gd5Pb4 ht = Gd5Pb4 rt  	 	44.4  	 	1410  	Polymorphic  

Gd-Pb  	L + Gd5Pb4 rt = Gd11Pb10  	54.5  	44.4  	47.6  	1225  	Peritectic  

Gd-Pb  	L + Gd11Pb10 = Gd6Pb7  	58.5  	47.6  	53.8  	1160  	Peritectic  

Gd-Pb  	L + Gd6Pb7 = GdPb2  	67  	53.8  	66.7  	1010  	Peritectic  

Gd-Pb  	L + GdPb2 = GdPb3  	75.5  	66.7  	75  	969  	Peritectic  

Gd-Pb  	L + GdPb3 = (Pb)  	100  	75  	100  	328  	Peritectic  

Ge-Pb  	L = (Ge) + (Pb)  	99.93  	0  	100  	327.07  	Eutectic  

Hg-Pb  	L + Hg0.7Pb1.3 = (Hg) lt  	0  	65  	0  	-37.6  	Peritectic  

Hg-Pb  	(Hg) lt + (Hg) lt2 + Hg0.7Pb1.3  	0  	0  	65  	-193  	unknown  

Hg-Pb  	L + (Pb) = Hg0.7Pb1.3  	41  	73  	67.5  	145  	Peritectic  

In-Pb  	L + In0.8Pb0.2 = (In)  	10  	13  	12  	158  	Peritectic  

In-Pb  	L + (Pb) = In0.8Pb0.2  	20  	30  	28  	173  	Peritectic  

K-Pb  	L = (K) + KPb  	1  	0  	50  	54  	Eutectic  

K-Pb  	L = KPb  	 	50  	 	575  	Congruent  

K-Pb  	L + KPb = K2Pb3  	69  	50  	60  	377  	Peritectic  

K-Pb  	L + K2Pb3 = KPb2  	80  	60  	66.7  	347  	Peritectic  

K-Pb  	L + KPb2 = K5Pb24  	84  	66.7  	80  	297  	Peritectic  

K-Pb  	L = K5Pb24 + (Pb)  	91  	80  	100  	272  	Eutectic  

La-Pb  	(La) ht2 = L + (La) ht1  	2.5  	6  	1  	840  	Catatectic  

La-Pb  	(La) ht1 + (La) rt + La5Pb3  	0  	0  	37.5  	310  	unknown  

La-Pb  	L = (La) ht1 + La5Pb3  	10.5  	1  	37.5  	775  	Eutectic  

La-Pb  	L = La5Pb3  	 	37.5  	 	1450  	Congruent  

La-Pb  	L + La5Pb3 = La4Pb3  	47  	37.5  	42.9  	1420  	Peritectic  

La-Pb  	L + La4Pb3 = La5Pb4 ht  	53  	42.9  	44.4  	1350  	Peritectic  

La-Pb  	La5Pb4 ht = La5Pb4 rt  	 	44.4  	 	1160  	Polymorphic  

La-Pb  	L + La5Pb4 ht = La3Pb4 ht  	57.5  	44.4  	57.1  	1190  	Peritectic  

La-Pb  	La3Pb4 ht = La3Pb4 rt  	 	57.1  	 	715  	Polymorphic  

La-Pb  	L = La3Pb4 ht + LaPb2  	64.5  	57.1  	66.7  	1090  	Eutectic  

La-Pb  	L + LaPb3 = LaPb2  	65.5  	75  	66.7  	1105  	Peritectic  

La-Pb  	L = LaPb3  	 	75  	 	1160  	Congruent  

La-Pb  	L = LaPb3 + (Pb)  	100  	75  	100  	325  	Eutectic  

Li-Pb  	L = (Li) rt + Li22Pb5  	1  	0  	20  	177  	Eutectic  

Li-Pb  	L + Li7Pb2 = Li22Pb5  	18  	22.5  	20  	650  	Peritectic  

Li-Pb  	L = Li7Pb2  	 	23.5  	 	726  	Congruent  

Li-Pb  	L + Li7Pb2 = Li3Pb  	28  	23.5  	25  	658  	Peritectic  

Li-Pb  	L + Li3Pb = Li8Pb3  	30  	25  	28.6  	642  	Peritectic  

Li-Pb  	L = Li8Pb3 + LiPb ht  	38  	28.6  	47  	464  	Eutectic  

Li-Pb  	LiPb ht = Li5Pb2 + LiPb rt  	47  	28.6  	47  	186  	Eutectoid  

Li-Pb  	LiPb ht + (Pb) = LiPb rt  	50  	97.5  	50  	214  	Peritectoid  

Li-Pb  	L = LiPb ht  	 	50  	 	482  	Congruent  

Li-Pb  	L = LiPb ht + (Pb)  	84.3  	50  	97  	235  	Eutectic  

Lu-Pb  	L = (Lu) + Lu5Pb3  	17.5  	0  	37.5  	1285  	Eutectic  

Lu-Pb  	L = Lu5Pb3  	 	37.5  	 	1695  	Congruent  

Lu-Pb  	L + Lu5Pb3 = Lu5Pb4 ht  	49  	37.5  	44.4  	1500  	Peritectic  

Lu-Pb  	Lu5Pb4 ht = Lu5Pb4 rt  	 	44.4  	 	1475  	Polymorphic  

Lu-Pb  	L + Lu5Pb4 rt = Lu6Pb5  	61  	44.4  	45.5  	1170  	Peritectic  

Lu-Pb  	L + Lu6Pb5 = LuPb2  	94.5  	45.5  	66.7  	570  	Peritectic  

Lu-Pb  	L = LuPb2 + (Pb)  	99  	66.7  	100  	324  	Eutectic  

Mg-Pb  	L = (Mg) + Mg2Pb  	19.1  	7.75  	33.3  	466.2  	Eutectic  

Mg-Pb  	L = Mg2Pb  	 	33.3  	 	549.5  	Congruent  

Mg-Pb  	L = Mg2Pb + (Pb)  	83  	33.3  	94  	248.7  	Eutectic  

Mn-Pb  	L + (Mn) ht1 + (Mn) rt  	98.4  	 	 	727  	unknown  

Mn-Pb  	L = (Mn) rt + (Pb)  	99.96  	 	100  	327  	Eutectic  

Mo-Pb  	L2 + (Mo) + (Pb)  	100  	0  	100  	327.502  	unknown  

Na-Pb  	L = (Na) rt + Na15Pb4  	0.1  	0  	20  	97  	Eutectic  

Na-Pb  	L = Na15Pb4  	 	20.5  	 	386  	Congruent  

Na-Pb  	L = Na15Pb4 + Na5Pb2  	23  	21  	28.6  	375  	Eutectic  

Na-Pb  	L + Na9Pb4 ht = Na5Pb2  	26  	30.8  	28.6  	391  	Peritectic  

Na-Pb  	L = Na9Pb4 ht  	 	30.8  	 	403  	Congruent  

Na-Pb  	Na9Pb4 ht = Na9Pb4 rt  	 	30.8  	 	190  	Polymorphic  

Na-Pb  	L = Na9Pb4 ht + NaPb  	41.1  	30.8  	50  	333  	Eutectic  

Na-Pb  	L = NaPb  	 	50  	 	372  	Congruent  

Na-Pb  	L = NaPb + Na1.2Pb2.8  	63.5  	50  	65.5  	300  	Eutectic  

Na-Pb  	L = Na1.2Pb2.8  	 	70  	 	320  	Congruent  

Na-Pb  	L = Na1.2Pb2.8 + (Pb)  	80  	725  	87.3  	307  	Eutectic  

Ni-Pb  	L1 = L2 + (Ni)  	11.5  	57  	2.5  	1340  	Monotectic  

Ni-Pb  	L2 = (Ni) + (Pb)  	99.54  	1  	100  	324  	Eutectic  

O-Pb  	L1 = (Pb) + PbO rt  	100  	100  	50  	327  	Eutectic  

O-Pb  	PbO ht = PbO rt  	 	50  	 	489  	Polymorphic  

O-Pb  	L = L1 + L2  	 	69  	 	1534  	Critical  

O-Pb  	L1 + L2 + PbO ht  	99  	50  	50  	884  	unknown  

O-Pb  	Pb12O19 ht = Pb12O17 + PbO2  	38.7  	41.4  	33.3  	54  	Eutectoid  

Pb-Pd  	L = (Pb) + PdPb2  	8  	0  	33.3  	280  	Eutectic  

Pb-Pd  	L = PdPb2  	 	33.3  	 	480  	Congruent  

Pb-Pd  	L = PdPb2 + PdPb rt  	39.2  	33.3  	50  	452  	Eutectic  

Pb-Pd  	L + Pd13Pb9 rt = PdPb rt  	43  	59.1  	50  	502  	Peritectic  

Pb-Pd  	L + Pd1.67Pb ht2 = Pd13Pb9 rt  	50.2  	61.2  	59.1  	614  	Peritectic  

Pb-Pd  	Pd13Pb9 rt + Pd1.67Pb ht2 = Pd3Pb5 rt  	29.1  	63  	62.5  	444  	Peritectoid  

Pb-Pd  	L + PbPd3 = Pd1.67Pb ht2  	59.5  	75  	63.2  	835  	Peritectic  

Pb-Pd  	Pd1.67Pb ht2 = Pd3Pb5 rt + Pd3Pb  	63.2  	62.5  	75  	437  	Eutectoid  

Pb-Pd  	L = Pd3Pb  	 	75  	 	1224  	Congruent  

Pb-Pd  	L = Pd3Pb + (Pd)  	78.5  	75  	83.4  	1188  	Eutectic  

Pb-Pr  	L = (Pb) + PrPb3  	0.5  	0  	25  	325  	Eutectic  

Pb-Pr  	L = PrPb3  	 	25  	 	1120  	Congruent  

Pb-Pr  	L + PrPb3 = PrPb2  	35  	25  	33.3  	1090  	Peritectic  

Pb-Pr  	L = PrPb2 + Pr3Pb4  	37.5  	33.3  	42.9  	1085  	Eutectic  

Pb-Pr  	L = Pr3Pb4  	 	42.9  	 	1180  	Congruent  

Pb-Pr  	L = Pr3Pb4 + Pr11Pb10  	44.5  	42.9  	52.4  	1145  	Eutectic  

Pb-Pr  	L + Pd5Pb4 = Pr11Pb10  	50  	55.6  	52.4  	1365  	Peritectic  

Pb-Pr  	L + Pr5Pb3 = Pd5Pb4  	53  	62.5  	55.6  	1455  	Peritectic  

Pb-Pr  	L = Pr5Pb3  	 	62.5  	 	1495  	Congruent  

Pb-Pr  	L + Pr5Pb3 = Pr3Pb  	89  	62.5  	75  	860  	Peritectic  

Pb-Pr  	L = Pr3Pb + (Pr) ht  	90.7  	75  	96.5  	824  	Eutectic  

Pb-Pr  	(Pr) ht = Pr3Pb + (Pr) rt  	96.9  	75  	97.7  	778  	Eutectoid  

Pb-Pt  	L = (Pb) + PtPb4  	5.3  	0  	20  	290  	Eutectic  

Pb-Pt  	L + PtPb = PtPb4  	14  	50  	20  	360  	Peritectic  

Pb-Pt  	L + Pt3Pb = PtPb  	46  	75  	50  	795  	Peritectic  

Pb-Pt  	L + (Pt) = Pt3Pb  	59  	100  	75  	915  	Peritectic  

Pb-Pu  	L + (Pb) + PuPb3  	0  	0  	25  	327.502  	unknown  

Pb-Pu  	L = PuPb3 + PuPb2 ht  	31.2  	25.5  	33.3  	1124  	Eutectic  

Pb-Pu  	L + Pu4Pb5 = PuPb2 ht  	32  	42.5  	33.3  	1129  	Peritectic  

Pb-Pu  	PuPb2 ht = PuPb2 rt  	 	33.3  	 	1106  	Polymorphic  

Pb-Pu  	L + Pu5Pb4 = Pu4Pb5  	41  	55.6  	44.4  	1185  	Peritectic  

Pb-Pu  	L = Pu5Pb4  	 	55.6  	 	1385  	Congruent  

Pb-Pu  	L + Pu5Pb4 = Pu5Pb3  	75  	55.6  	62.5  	1370  	Peritectic  

Pb-Pu  	L + Pu5Pb3 = Pu3Pb  	99  	62.5  	75  	896  	Peritectic  

Pb-Pu  	L + Pu3Pb + (Pu) ht5  	100  	75  	100  	640  	unknown  

Pb-Pu  	Pu3Pb + (Pu) ht5 + (Pu) ht4  	75  	100  	100  	483  	unknown  

Pb-Pu  	Pu3Pb + (Pu) ht4 + (Pu) ht3  	75  	100  	100  	463  	unknown  

Pb-Pu  	Pu3Pb + (Pu) ht3 + (Pu) ht2  	75  	100  	100  	320  	unknown  

Pb-Pu  	Pu3Pb + (Pu) ht2 + (Pu) ht1  	75  	100  	100  	215  	unknown  

Pb-Pu  	Pu3Pb + (Pu) ht1 + (Pu) rt  	75  	100  	100  	125  	unknown  

Pb-Pu  	L = PuPb3  	 	25  	 	1138  	Congruent  

Pb-Rb  	L = L1 + L2  	 	85  	 	490  	Critical  

Pb-Rb  	L = RbPb + (Rb)  	100  	50  	100  	39  	Eutectic  

Pb-Rb  	L = (Pb) + RbPb3  	10  	0  	25  	330  	Eutectic  

Pb-Rb  	L + RbPb2 = RbPb3  	14  	33.3  	25  	392  	Peritectic  

Pb-Rb  	L + Rb2Pb3 = RbPb2  	22  	40  	33.3  	484  	Peritectic  

Pb-Rb  	L + Rb4Pb5 = Rb2Pb3  	32  	44.4  	40  	510  	Peritectic  

Pb-Rb  	L + RbPb = Rb4Pb5  	40  	50  	44.4  	556  	Peritectic  

Pb-Rb  	L = RbPb  	 	50  	 	601  	Congruent  

Pb-Rb  	L1 = L2 + RbPb  	75  	93.5  	50  	465  	Monotectic  

Pb-Rh  	L = (Pb) + RhPb2  	1.5  	0  	33.3  	320  	Eutectic  

Pb-Rh  	(Pb) + RhPb2 = RhPb4 rt  	0  	33.3  	20  	300  	Peritectoid  

Pb-Rh  	L + Rh4Pb5 = RhPb2  	20  	44.4  	33.3  	640  	Peritectic  

Pb-Rh  	L + RhPb = Rh4Pb5  	25  	50  	44.4  	720  	Peritectic  

Pb-Rh  	L + Rh1.5Pb = RhPb  	36  	60  	50  	870  	Peritectic  

Pb-Rh  	L + ? = Rh1.5Pb  	46  	 	60  	980  	Peritectic  

Pb-S  	L = (Pb) + PbS  	0  	0  	50  	327  	Eutectic  

Pb-S  	L = PbS  	 	50  	 	1120  	Congruent  

Pb-S  	L1 = L2 + PbS  	70.7  	98.9  	50  	800  	Monotectic  

Pb-Sb  	L = (Pb) + (Sb)  	17.5  	5.8  	98.1  	251.7  	Eutectic  

Pb-Sc  	L = (Pb) + Sc6Pb5  	0  	0  	54.5  	320  	Eutectic  

Pb-Sc  	L + Sc5Pb3 = Sc6Pb5  	43  	62.5  	54.5  	1290  	Peritectic  

Pb-Sc  	L = Sc5Pb3  	 	62.5  	 	1700  	Congruent  

Pb-Se  	L = (Pb) + PbSe  	0  	0  	50  	327  	Eutectic  

Pb-Se  	L = PbSe  	 	50  	 	1079  	Congruent  

Pb-Se  	L1 = L2 + PbSe  	76  	98.5  	50  	678  	Monotectic  

Pb-Se  	L2 = PbSe + (Se)  	100  	50  	100  	220  	Eutectic  

Pb-Si  	L1 = (Pb) + (Si)  	0  	0  	100  	327.5  	Eutectic  

Pb-Si  	L2 = L1 + (Si)  	97.5  	2.5  	100  	1402  	Monotectic  

Pb-Sm  	L = (Pb) + SmPb3  	10  	2  	25  	280  	Eutectic  

Pb-Sm  	L = SmPb3  	 	25  	 	1050  	Congruent  

Pb-Sm  	L = SmPb3 + SmPb2  	29  	25  	33.3  	580  	Eutectic  

Pb-Sm  	L = SmPb2  	 	33.3  	 	715  	Congruent  

Pb-Sm  	L = SmPb2 + Sm11Pb10  	36  	33.3  	52.4  	690  	Eutectic  

Pb-Sm  	L + Sm5Pb4 = Sm11Pb10  	38  	55.6  	52.4  	865  	Peritectic  

Pb-Sm  	L + Sm5Pb3 = Sm5Pb4  	40.5  	62.5  	55.6  	980  	Peritectic  

Pb-Sm  	L = Sm5Pb3  	 	62.5  	 	1580  	Congruent  

Pb-Sm  	L = Sm5Pb3 + (Sm) ht2  	95  	62.5  	97  	1030  	Eutectic  

Pb-Sm  	(Sm) ht2 = Sm5Pb3 + (Sm) ht1  	99.5  	62.5  	100  	920  	Eutectoid  

Pb-Sm  	Sm5Pb3 + (Sm) ht1 + (Sm) rt  	62.5  	100  	100  	6734  	unknown  

Pb-Sm  	Sm5Pb3 + (Sm) rt = Sm3Pb  	62.5  	100  	75  	550  	Peritectoid  

Pb-Sn  	L = (Pb) + (Sn) rt  	73.9  	28.1  	98.7  	183  	Eutectic  

Pb-Sr  	L = (Pb) + SrPb3  	0  	0  	25  	327  	Eutectic  

Pb-Sr  	L = SrPb3  	 	25  	 	675  	Congruent  

Pb-Sr  	L = SrPb3 + Sr7Pb11.8  	30.5  	25  	37.5  	627  	Eutectic  

Pb-Sr  	L + Sr2Pb3 = Sr7Pb11.8  	32  	40  	37.5  	645  	Peritectic  

Pb-Sr  	L + SrSb = Sr2Pb3  	39.5  	50  	40  	717  	Peritectic  

Pb-Sr  	L + Sr5Pb4 = SrSb  	43  	55.6  	50  	785  	Peritectic  

Pb-Sr  	L + Sr5Pb3 = Sr5Pb4  	54  	62.5  	55.6  	946  	Peritectic  

Pb-Sr  	L + Sr2Pb = Sr5Pb3  	62  	66.7  	62.5  	1054  	Peritectic  

Pb-Sr  	L = Sr2Pb  	 	66.7  	 	1155  	Congruent  

Pb-Sr  	L = Sr2Pb + (Sr) ht  	87.5  	66.7  	100  	725  	Eutectic  

Pb-Sr  	Sr2Pb +(Sr) ht + (Sr) rt  	66.7  	100  	100  	547  	unknown  

Pb-Te  	L = (Pb) + PbTe  	0  	0  	50  	326.8  	Eutectic  

Pb-Te  	L = PbTe  	 	50  	 	924  	Congruent  

Pb-Te  	L = PbTe + (Te)  	89.1  	50  	100  	410.9  	Eutectic  

Pb-Th  	L = (Pb) + ThPb3  	2  	0  	25  	310  	Eutectic  

Pb-Th  	L + ThPb2 = ThPb3  	9  	33.3  	25  	1100  	Peritectic  

Pb-Th  	L + Th5Pb4 = ThPb2  	29  	55.6  	33.3  	1230  	Peritectic  

Pb-Th  	L + Th5Pb3 = Th5Pb4  	55  	62.5  	55.6  	1800  	Peritectic  

Pb-Th  	L = Th5Pb3  	 	62.5  	 	1900  	Congruent  

Pb-Th  	L = Th5Pb3 + (Th) ht  	90  	62.5  	100  	1415  	Eutectic  

Pb-Th  	Th5Pb3 + (Th) ht + (Th) rt  	62.5  	100  	100  	1360  	unknown  

Pb-Ti  	L = Ti2Pb  	 	66.7  	 	1250  	Congruent  

Pb-Ti  	L = Ti2Pb + Ti3.2Pb0.8  	71  	66.7  	80  	1220  	Eutectic
