Repository: avinash2692/material_genome

File: melting_points copy.txt (part 25 of 42)
Chemical System	Reaction	%A	%B	%C	Temperature, °C  	Reaction type  
Pb-Ti  	L + (Ti) ht = Ti3.2Pb0.8  	79  	84  	80  	1305  	Peritectic  

Pb-Ti  	(Ti) ht = Ti3.2Pb0.8 + (Ti) rt  	92.5  	80  	95.8  	725  	Eutectoid  

Pb-Tl  	L = (Pb)  	 	62.5  	 	380  	Congruent  

Pb-Tl  	(Tl) ht = (Pb) + (Tl) rt  	95  	88  	96  	180  	Eutectoid  

Pb-Tl  	L + (Pb) = (Tl) ht  	94.1  	86.2  	92.8  	312  	Peritectic  

Pb-U  	L = UPb3  	 	25  	 	1220  	Congruent  

Pb-U  	L = UPb3 + UPb  	27.5  	25  	50  	1210  	Eutectic  

Pb-U  	L1 + L2 = UPb  	37  	98.5  	50  	1280  	Syntectic  

Pb-U  	L2 = UPb + (U) ht2  	99.5  	50  	100  	1125  	Eutectic  

Pb-U  	(U) ht2 = UPb + (U) ht1  	100  	50  	100  	765  	Eutectoid  

Pb-U  	(U) ht1 = UPb + (U) rt  	100  	50  	100  	645  	Eutectoid  

Pb-U  	L = (Pb) + UPb3  	0.1  	0  	25  	325  	Eutectic  

Pb-W  	L = (Pb) + (W)  	0  	0  	100  	327.5  	Eutectic  

Pb-Y  	L + YPb3 = (Pb)  	0  	25  	0  	327.6  	Peritectic  

Pb-Y  	L + YPb2 = YPb3  	5  	33.3  	25  	741  	Peritectic  

Pb-Y  	L = YPb2  	 	33.3  	 	960  	Congruent  

Pb-Y  	L = YPb2 + Y5Pb4  	35  	33.3  	55.6  	942  	Eutectic  

Pb-Y  	L + Y5Pb3 = Y5Pb4  	54  	62.5  	55.6  	1650  	Peritectic  

Pb-Y  	L = Y5Pb3  	 	62.5  	 	1767  	Congruent  

Pb-Y  	L = Y5Pb3 + (Y) rt  	87.5  	62.5  	98  	1221  	Eutectic  

Pb-Y  	(Y) ht = L + (Y) rt  	98  	99  	98.5  	1450  	Catatectic  

Pb-Yb  	L + YbPb3 = (Pb)  	0  	25  	0  	329  	Peritectic  

Pb-Yb  	L = YbPb3  	 	25  	 	740  	Congruent  

Pb-Yb  	L = YbPb3 + Yb0.5Pb0.5 ht  	30  	25  	50  	717  	Eutectic  

Pb-Yb  	L = Yb0.5Pb0.5 ht  	 	50  	 	1116  	Congruent  

Pb-Yb  	Yb0.5Pb0.5 ht = Pb3Yb + YbPb rt  	50  	25  	50  	498  	Eutectoid  

Pb-Yb  	Yb0.5Pb0.5 ht + Pb3Yb5 = YbPb rt  	52  	62.5  	52  	503  	Peritectoid  

Pb-Yb  	L = Yb0.5Pb0.5 ht + Yb5Pb3  	55  	50.5  	62.5  	1086  	Eutectic  

Pb-Yb  	L + Yb2Pb = Yb5Pb3  	57.5  	66.7  	62.5  	1150  	Peritectic  

Pb-Yb  	L = Yb2Pb  	 	66.7  	 	1246  	Congruent  

Pb-Yb  	L = Yb2Pb + (Yb) rt  	94.5  	66.7  	100  	769  	Eutectic  

Pb-Yb  	(Yb) ht = L + (Yb) rt  	99  	96  	100  	787  	Catatectic  

Pb-Zn  	L2 = L1 + (Zn)  	99.7  	6  	100  	417.8  	Monotectic  

Pb-Zn  	L1 = (Pb) + (Zn)  	1.6  	0  	100  	318.2  	Eutectic  

Pb-Zr  	L = (Pb) + Zr5Pb3  	1.5  	0  	62.5  	310  	Eutectic  

Pb-Zr  	L = Zr5Pb3  	 	62.5  	 	2000  	Congruent  

Pb-Zr  	L = Zr5Pb3 + (Zr) ht  	77  	62.5  	87  	1400  	Eutectic  

Pb-Zr  	Zr5Pb3 + (Zr) ht = Zr3.33Pb0.67  	62.5  	92.5  	83.3  	1150  	Peritectoid  

Pb-Zr  	Zr3.33Pb0.67 + (Zr) ht = (Zr) rt  	83.3  	96.2  	95  	890  	Peritectoid  



Found: 294 reactions

Return to Contents 



ASM Alloy Phase Diagrams Center, P. Villars, editor-in-chief; H. Okamoto and K. Cenzual, section editors;

http://www1.asminternational.org/AsmEnterprise/APD, ASM International, Materials Park, OH, USA, 2006-2015

© ASM International 2015. All Rights Reserved. Version 1.0.5.0



 	Alloy Phase Diagram Database™	Element 1: Element 2: Element 3:  

HomeExplorerSearchToolsHelp

 

Special Points Table



Return to Contents



Chemical System	Reaction	%A	%B	%C	Temperature, °C 	Reaction type 

Al-Pd  	L = (Al) + Pd8Al21  	7.7  	0  	27.6  	615  	Eutectic  

Al-Pd  	(Al) + Pd8Al21 =PdAl4 rt  	0  	27.6  	20  	560  	Peritectoid  

Al-Pd  	L + Pd2Al3 = Pd8Al21  	20  	38  	27.6  	790  	Peritectic  

Al-Pd  	L + PdAl ht = Pd2Al3  	29.5  	44  	40  	945  	Peritectic  

Al-Pd  	L = PdAl ht  	 	50  	 	1645  	Congruent  

Al-Pd  	PdAl ht = PdAl rt  	 	51  	 	850  	Polymorphic  

Al-Pd  	PdAl ht = Pd2Al3 + PdAl rt Al+  	46.5  	42  	48  	680  	Eutectoid  

Al-Pd  	PdAl ht + PdAl rt = PdAl rt Al+  	47.5  	48.5  	48  	740  	Peritectoid  

Al-Pd  	PdAl ht = PdAl rt + Pd2Al  	56  	52.5  	56.5  	545  	Eutectoid  

Al-Pd  	L = PdAl ht + Pd5Al3 ht  	 	55  	 	1315  	Eutectic  

Al-Pd  	L + Pd2Al = Pd5Al3 ht  	62  	65  	62.5  	1316  	Peritectic  

Al-Pd  	Pd5Al3 ht = PdAl ht + Pd2Al  	62.5  	57  	66.5  	615  	Eutectoid  

Al-Pd  	L = Pd2Al  	 	67  	 	1418  	Congruent  

Al-Pd  	Pd2Al = Pd5Al2 rt  	 	71  	 	980  	Maximum  

Al-Pd  	Pd2Al = Pd5Al2 rt + (Pd)  	73  	71.5  	81.2  	858  	Eutectoid  

Al-Pd  	L = Pd2Al + (Pd)  	76.7  	74.3  	79.7  	1055  	Eutectic  

Am-Pd  	L = AmPd3  	 	75  	 	1500  	Congruent  

Am-Pd  	L = AmPd3 + (Pd)  	87.5  	77  	88  	1128  	Eutectic  

As-Pd  	L = PdAs2  	 	33.3  	 	802  	Congruent  

As-Pd  	L = PdAs2 + Pd2As ht  	59.2  	33.3  	66.7  	610  	Eutectic  

As-Pd  	Pd2As ht = Pd2As rt  	 	66.7  	 	485  	Polymorphic  

As-Pd  	L = Pd2As ht  	 	66.7  	 	737  	Congruent  

As-Pd  	L = Pd2As ht + Pd5As2  	68  	66.7  	71.4  	728  	Eutectic  

As-Pd  	L = Pd5As2  	 	71.4  	 	860  	Congruent  

As-Pd  	Pd5As2 + AsPd3 = As3Pd8  	71.4  	75  	72.7  	745  	Peritectoid  

As-Pd  	L + Pd5As2 + AsPd3  	75  	71.4  	75  	820  	unknown  

As-Pd  	L = AsPd3 + AsPd5  	80  	75  	83.3  	715  	Eutectic  

As-Pd  	L = AsPd5  	 	83.3  	 	800  	Congruent  

As-Pd  	L = AsPd5 + (Pd)  	96.5  	83.3  	100  	770  	Eutectic  

Au-Pd  	(Au,Pd) = AuPd3 rt  	 	78.5  	 	870  	Maximum  

Au-Pd  	(Au,Pd) = Au3Pd rt  	 	21.5  	 	850  	Maximum  

Au-Pd  	(Au,Pd) = AuPd rt  	 	50  	 	100  	Maximum  

Ba-Pd  	L = BaPd2  	 	66.7  	 	1360  	Congruent  

Ba-Pd  	L = BaPd2 + BaPd5  	75  	66.7  	83.3  	1230  	Eutectic  

Ba-Pd  	L + (Pd) = BaPd5  	81  	100  	83.3  	1260  	Peritectic  

Be-Pd  	(Be) ht = L + (Be) rt  	3.5  	1  	1.5  	1265  	Catatectic  

Be-Pd  	L = BePd  	 	50  	 	1455  	Congruent  

Be-Pd  	L + BePd = Be3Pd4 ht  	62  	50  	57.1  	1200  	Peritectic  

Be-Pd  	Be3Pd4 ht = BePd + Be2Pd3  	57.1  	50  	60  	1055  	Eutectoid  

Be-Pd  	L + Be3Pd4 = Be2Pd3  	6.35  	57.1  	60  	1170  	Peritectic  

Be-Pd  	L + Be2Pd3 = BePd2  	69  	60  	66.7  	1090  	Peritectic  

Be-Pd  	L + BePd2 = BePd3  	76  	66.7  	75  	960  	Peritectic  

Be-Pd  	L = BePd3 + (Pd)  	80  	75  	99.3  	930  	Eutectic  

Bi-Pd  	Pd3Bi ht = Pd3Bi rt  	 	75  	 	800  	Polymorphic  

Bi-Pd  	L = (Bi) + PdBi2 rt  	5.8  	0  	33  	256  	Eutectic  

Bi-Pd  	L + PdBi2 ht + PdBi ht  	33.3  	33.3  	50  	485  	unknown  

Bi-Pd  	L = PdBi ht  	 	50  	 	618  	Congruent  

Bi-Pd  	PdBi ht = PdBi rt  	 	50  	 	210  	Polymorphic  

Bi-Pd  	L + ? = Pd3Bi ht  	72  	 	75  	935  	Peritectic  

Bi-Pd  	PdBi2 ht = L + PdBi2 rt  	33  	16.4  	33  	380  	Catatectic  

Bi-Pd  	PdBi2 ht + PdBi ht = PdBi2 rt  	34.8  	50  	34.8  	390  	Peritectoid  

Bi-Pd  	L = PdBi ht + PdBi0.6 ht  	57  	50  	62.4  	584  	Eutectic  

Bi-Pd  	L + Pd3Bi ht = PdBi0.6 ht  	61  	75  	68  	683  	Peritectic  

Bi-Pd  	PdBi0.6 ht + Pd8Bi3 ht = Pd5Bi2  	67.5  	72.1  	71.4  	550  	Peritectoid  

Bi-Pd  	PdBi0.6 ht + Pd3Bi rt = Pd8Bi3 ht  	68  	75  	72.1  	605  	Peritectoid  

Bi-Pd  	Pd8Bi3 ht = Pd5Bi2 + Pd3Bi rt  	72.1  	71.4  	75  	545  	Eutectoid  

B-Pd  	L = (B) rhom1 + Pd2B  	57.4  	0  	66.7  	964  	Eutectic  

B-Pd  	L + Pd5B2 = Pd2B  	65  	71.4  	66.7  	1000  	Peritectic  

B-Pd  	L = Pd5B2  	 	71.4  	 	1115  	Congruent  

B-Pd  	Pd5B2 + (Pd) = Pd3B rt  	71.4  	81.5  	75  	890  	Peritectoid  

B-Pd  	L = Pd5B2 + (Pd)  	75.5  	71.4  	81.4  	1065  	Eutectic  

B-Pd  	(Pd) = Pd3B rt + Pd16B3 rt  	82.3  	75  	83.5  	320  	Eutectoid  

B-Pd  	(Pd) = Pd16B3 rt  	 	84  	 	397  	Maximum  

B-Pd  	(Pd)1 = Pd16B3 rt + (Pd)2  	88.5  	85  	98  	312  	Monotectoid  

Ca-Pd  	L + (Ca) ht + Ca9Pd  	10  	0  	10  	630  	unknown  

Ca-Pd  	(Ca) ht + (Ca) rt + Ca9Pd  	0  	0  	10  	443  	unknown  

Ca-Pd  	L = Ca9Pd + Ca3Pd  	19  	10  	25  	540  	Eutectic  

Ca-Pd  	L + Ca5Pd2 = Ca3Pd  	22.5  	28.6  	25  	260  	Peritectic  

Ca-Pd  	L + Ca3Pd2 = Ca5Pd2  	27.5  	40  	28.6  	590  	Peritectic  

Ca-Pd  	L = Ca5Pd2  	 	28.6  	 	755  	Congruent  

Ca-Pd  	L = Ca5Pd2 + CaPd  	42  	40  	50  	750  	Eutectic  

Ca-Pd  	L = CaPd  	 	50  	 	870  	Congruent  

Ca-Pd  	L = CaPd + CaPd2  	50  	50  	66.7  	865  	Eutectic  

Ca-Pd  	L = CaPd2  	 	66.7  	 	1290  	Congruent  

Ca-Pd  	L = CaPd2 + CaPd5  	80  	75  	83.8  	1010  	Eutectic  

Ca-Pd  	L + (Pb) = CaPd5  	85  	100  	87  	1070  	Peritectic  

Cd-Pd  	L = (Cd) + Cd11Pd2  	0.3  	0  	17  	320.4  	Eutectic  

Cd-Pd  	L + Cd4Pd = Cd11Pd2  	5  	20  	19  	485  	Peritectic  

Cd-Pd  	L + Cd1.15Pd0.85 ht = Cd4Pd  	20.5  	37  	23  	660  	Peritectic  

Cd-Pd  	Cd4Pd + Cd1.15Pd0.85 ht = Cd3Pd rt  	23  	38  	26  	450  	Peritectoid  

Cd-Pd  	Cd1.15Pd0.85 ht = Cd3Pd rt + CdPd  	43  	26  	45  	325  	Eutectoid  

Ce-Pd  	L = CePd ht  	 	50  	 	1137  	Congruent  

Ce-Pd  	CePd ht = CePd rt  	 	50  	 	1037  	Polymorphic  

Ce-Pd  	L + CePd ht + Ce3Pd4  	57.1  	50  	57.1  	1130  	unknown  

Ce-Pd  	L + Ce3Pd4 + Ce3Pd5  	62.5  	57.1  	62.5  	1040  	unknown  

Ce-Pd  	L = Ce3Pd5 + CePd3  	64  	62.5  	74.8  	992  	Eutectic  

Ce-Pd  	L = CePd3  	 	75  	 	1437  	Congruent  

Ce-Pd  	L = CePd3 + CePd5 ht  	82  	75.2  	83.3  	1180  	Eutectic  

Ce-Pd  	L = CePd5 ht  	 	83.3  	 	1220  	Congruent  

Ce-Pd  	CePd5 ht = CePd5 rt  	 	83.3  	 	801  	Polymorphic  

Ce-Pd  	L = CePd5 ht + (Pd)  	84.5  	83.3  	87  	1075  	Eutectic  

Ce-Pd  	CePd5 rt + (Pd) = CePd7  	83.3  	87.7  	87.5  	709  	Peritectoid  

Cl-Pd  	L = (Pd) + PdCl2 ht2  	35  	100  	33.3  	674  	Eutectic  

Cl-Pd  	L = PdCl2 ht2  	 	33.3  	 	685  	Congruent  

Cl-Pd  	PdCl2 ht2 = PdCl2 ht1  	 	33.3  	 	504  	Polymorphic  

Cl-Pd  	PdCl2 ht1 = PdCl2 rt  	 	33.3  	 	401  	Polymorphic  

Co-Pd  	L = (Co ht,Pd)  	 	44  	 	1217  	Minimum  

C-Pd  	L = (Pd) + (C) gra  	80.5  	91  	 	1504  	Eutectic  

Cr-Pd  	L = (Cr) + (Pd)  	44  	1  	50  	1315  	Eutectic  

Cr-Pd  	(Cr) + (Pd) = Cr0.495Pd0.505 rt  	1  	63  	50  	570  	Peritectoid  

Cr-Pd  	Cr0.495Pd0.505 rt + (Pd) = Cr1.33Pd2.67 rt  	52  	66  	60  	505  	Peritectoid  

Cu-Pd  	(Cu,Pd) = Cu3.18Pd0.82 rt  	 	15.5  	 	508  	Maximum  

Cu-Pd  	Cu3.18Pd0.82 rt + (Cu,Pd) = Cu3Pd rt  	17  	20  	18.5  	490  	Peritectoid  

Cu-Pd  	(Cu,Pd) = Cu3Pd Pd+ rt + CuPd rt  	30  	31  	36  	400  	Eutectoid  

Cu-Pd  	(Cu,Pd) = CuPd rt  	 	40  	 	598  	Maximum  

D-Pd  	(Pd) = (Pd)1 + (Pd)2  	 	80  	 	283  	Critical  

Dy-Pd  	L + (Dy) ht + (Dy) rt  	2.5  	0  	0  	1381  	unknown  

Dy-Pd  	L = (Dy) rt + Dy2.1Pb0.9  	23.5  	0  	28.6  	863  	Eutectic  

Dy-Pd  	L = Dy2.1Pb0.9  	 	28.6  	 	895  	Congruent  

Dy-Pd  	L = Dy2.1Pb0.9 + Dy3Pb2  	31  	28.6  	40  	880  	Eutectic  

Dy-Pd  	L = DyPd ht  	 	50  	 	1450  	Congruent  

Dy-Pd  	Dy3Pd2 + DyPd ht = DyPd rt  	40  	50  	50  	798  	Peritectoid  

Dy-Pd  	DyPd ht = DyPd rt + Dy3Pd4  	51  	51  	57.1  	770  	Eutectoid  

Dy-Pd  	L = DyPd ht + Dy3Pd4  	53  	51  	57.1  	1365  	Eutectic  

Dy-Pd  	L = Dy3Pd4  	 	57.1  	 	1400  	Eutectic  

Dy-Pd  	L + Dy3Pd4 = Dy2Pd3 ht  	62.5  	57.1  	60  	1245  	Peritectic  

Dy-Pd  	Dy2Pd3 ht = Dy2Pd3 rt  	 	60  	 	1115  	Congruent  

Dy-Pd  	L = Dy2Pd3 ht + DyPd2  	63.5  	60  	66.7  	1225  	Eutectic  

Dy-Pd  	L + DyPd3 = DyPd2  	65.5  	75  	66.7  	1295  	Peritectic  

Dy-Pd  	L = DyPd3  	 	75  	 	1710  	Congruent  

Dy-Pd  	L = DyPd3 + (Pd)  	85  	79  	87.7  	1217  	Eutectic  

Dy-Pd  	DyPd3 + (Pd) = DyPd7  	76  	90  	87.5  	494  	Peritectoid  

Er-Pd  	L = (Er) + Er2.1Pd0.9  	26.5  	0  	28.6  	915  	Eutectic  

Er-Pd  	L = Er2.1Pd0.9  	 	28.6  	 	940  	Congruent  

Er-Pd  	L + ErPd ht = Er3Pd2  	35  	49  	40  	991  	Peritectic  

Er-Pd  	L = Er2.1Pd0.9 + Er3Pd2  	31.5  	28.6  	40  	923  	Eutectic  

Er-Pd  	L = ErPd ht  	 	50  	 	1540  	Congruent  

Er-Pd  	ErPd2 + ErPd ht = ErPd rt  	40  	49  	49  	565  	Peritectoid  

Er-Pd  	ErPd ht = ErPd rt + Er3Pd4  	50  	50  	57.1  	548  	Eutectoid  

Er-Pd  	L = ErPd ht + Er3Pd4  	53.5  	50  	57.1  	1430  	Eutectic  

Er-Pd  	L = Er3Pd4  	 	57.1  	 	1450  	Congruent  

Er-Pd  	L + Er3Pd4 = Er2Pd3 ht  	62.5  	57.1  	60  	1323  	Peritectic  

Er-Pd  	Er2Pd3 ht = Er2Pd3 rt  	 	60  	 	1150  	Polymorphic  

Er-Pd  	L = Er2Pd3 ht + ErPd2  	63.5  	60  	67.7  	1295  	Eutectic  

Er-Pd  	L + ErPd3 = ErPd2  	65.5  	75  	67.7  	1335  	Peritectic  

Er-Pd  	L = ErPd3  	 	75  	 	1710  	Congruent  

Er-Pd  	ErPd3 + (Pd) = ErPd7 rt  	77.5  	90  	87  	450  	Peritectoid  

Er-Pd  	L = ErPd3 + (Pd)  	86  	79.5  	87  	1280  	Eutectic  

Eu-Pd  	L = (Eu) + Eu5Pd2  	17.5  	0  	28.6  	545  	Eutectic  

Eu-Pd  	L + Eu3Pd2 = Eu5Pd2  	26  	40  	28.6  	610  	Peritectic  

Eu-Pd  	L = Eu3Pd2  	 	40  	 	810  	Congruent  

Eu-Pd  	L = Eu3Pd2 + EuPd  	42  	40  	50  	775  	Eutectic  

Eu-Pd  	L + EuPd2 = EuPd  	49.5  	66.7  	50  	855  	Peritectic  

Eu-Pd  	L + EuPd2 + EuPd3  	66.7  	66.7  	75  	1330  	unknown  

Eu-Pd  	L = EuPd3  	 	75  	 	1425  	Congruent  

Eu-Pd  	L + EuPd3 = EuPd5  	87  	75  	83.3  	1105  	Eutectic  

Eu-Pd  	EuPd5 + (Pd) = EuPd7 rt  	83.3  	90  	87.5  	577  	Peritectoid  

Eu-Pd  	L = EuPd5 + (Pd)  	87.5  	63.3  	89  	1080  	Eutectic  

Fe-Pd  	L + (Fe) rt = (Fe ht,Pd)  	6.6  	3.3  	3.7  	1478  	Peritectic  

Fe-Pd  	L = (Fe ht,Pd)  	 	54.9  	 	1304  	Minimum  

Fe-Pd  	(Fe ht,Pd) = Fe0.96Pd1.04  	 	59  	 	790  	Maximum  

Fe-Pd  	(Fe ht,Pd) = FePd3 rt  	 	66  	 	820  	Maximum  

Fe-Pd  	(Fe ht,Pd)1 = (Fe) rt + (Fe ht,Pd)2  	7  	3.5  	23  	815  	Monotectoid  

Fe-Pd  	(Fe ht,Pd)2 = (Fe) rt + Fe0.96Pd1.04  	46  	1  	48.5  	605  	Eutectoid  

Fe-Pd  	(Fe ht,Pd) = Fe0.96Pd1.04 + FePd3 rt  	61.5  	60  	62  	740  	Eutectoid  

Ga-Pd  	L + PdGa5 = (Ga)  	0  	16  	0  	30  	Peritectic  

Ga-Pd  	L + Pd3Ga7 = PdGa5  	3.7  	29  	16.7  	200  	Peritectic  

Ga-Pd  	L + PdGa = Pd3Ga7  	17.3  	49.5  	30  	460  	Peritectic  

Ga-Pd  	L = PdGa  	 	50  	 	1045  	Congruent  

Ga-Pd  	L = PdGa + Pd1.1Ga0.9  	53.7  	50.5  	55  	960  	Eutectic  

Ga-Pd  	L = Pd1.1Ga0.9  	 	55.5  	 	1000  	Congruent  

Ga-Pd  	Pd1.1Ga0.9 = PdGa + Pd5Ga3  	55.5  	50.5  	62  	930  	Eutectoid  

Ga-Pd  	L = Pd1.1Ga0.9 + Pd5Ga3  	57  	56  	62  	970  	Eutectic  

Ga-Pd  	L + Pd2Ga = Pd5Ga3  	58.8  	64  	62.5  	1030  	Peritectic  

Ga-Pd  	L = Pd2Ga  	 	66.7  	 	1265  	Congruent  

Ga-Pd  	L = Pd2Ga + (Pd)  	76  	74  	89  	1020  	Eutectic  

Ga-Pd  	Pd2Ga + Pd5Ga2 rt = Pd7Ga3 rt  	67.5  	71  	70.5  	705  	Peritectoid  

Ga-Pd  	Pd2Ga = Pd5Ga2 rt  	 	72  	 	970  	Maximum  

Ga-Pd  	Pd5Ga2 rt + Pd2Ga = Pd13Ga5 rt  	73  	74  	73.5  	910  	Peritectoid  

Ga-Pd  	Pd2Ga = Pd13Ga5 + (Pd)  	75  	74  	91  	960  	Eutectoid  

Gd-Pd  	L + (Gd) ht = (Gd) rt  	4  	1.5  	2  	1290  	Peritectic  

Gd-Pd  	L = (Gd) rt + Gd7Pd3  	24  	1  	30  	785  	Eutectic  

Gd-Pd  	L + Gd3Pd2 = Gd7Pd3  	26  	40  	30  	812  	Peritectic  

Gd-Pd  	L + GdPd rt = Gd3Pd2  	33  	48  	40  	882  	Peritectic  

Gd-Pd  	L = GdPd ht  	 	48  	 	1380  	Congruent  

Gd-Pd  	L + GdPd ht = GdPd rt  	35  	48  	48  	1038  	Peritectic  

Gd-Pd  	L = Gd3Pd4 ht  	 	57.1  	 	1355  	Congruent  

Gd-Pd  	GdPd ht = GdPd rt + Gd3Pd4 rt  	49.5  	49.5  	57.1  	1005  	Eutectoid  

Gd-Pd  	Gd3Pd4 ht = Gd3Pd4 rt  	 	57.1  	 	1305  	Polymorphic  

Gd-Pd  	L + Gd3Pd4 rt = Gd2Pd3 ht  	63  	57.1  	60  	1160  	Peritectic  

Gd-Pd  	Gd2Pd3 ht = Gd3Pd4 rt + GdPd2  	60  	57.1  	66.7  	1130  	Eutectoid  

Gd-Pd  	L = Gd2Pd3 ht + GdPd2  	64  	60  	66.7  	1152  	Eutectic  

Gd-Pd  	L + GdPd3 = GdPd2  	64.5  	75  	66.7  	1227  	Peritectic  

Gd-Pd  	L = GdPd3  	 	75  	 	1630  	Congruent  

Gd-Pd  	GdPd3 + (Pd) = GdPd7 rt  	77  	89.4  	87.5  	537  	Peritectoid  

Gd-Pd  	L = GdPd3 + (Pd)  	86  	79  	88  	1128  	Eutectic  

Ge-Pd  	L = (Ge) + PdGe  	36  	0  	50  	725  	Eutectic  

Ge-Pd  	L = PdGe  	 	50  	 	830  	Congruent  

Ge-Pd  	L = PdGe + Pd2Ge  	53  	50  	66.7  	815  	Eutectic  

Ge-Pd  	L = Pd2Ge  	 	66.7  	 	1295  	Congruent  

Ge-Pd  	L + Pd2Ge = Pd21Ge8  	76  	66.7  	72.4  	990  	Peritectic  

Ge-Pd  	L + Pd21Ge8 = Pd25Ge9 ht  	76.5  	72.4  	74  	970  	Peritectic  

Ge-Pd  	Pd25Ge9 ht = Pd21Ge8 + Pd3Ge rt  	73.5  	72.4  	74.5  	550  	Eutectoid  

Ge-Pd  	Pd25Ge9 ht + Pd5Gd = Pd3Ge rt  	75  	83  	75.5  	600  	Peritectoid  

Ge-Pd  	L = Pd25Ge9 ht + Pd5Gd  	81  	75  	83  	760  	Eutectic  

Ge-Pd  	L + Pd0.84Ge0.16 ht = Pd5Gd  	81.5  	83.5  	83  	785  	Peritectic  

Ge-Pd  	L + (Pd) = Pd0.84Ge0.16 ht  	82.5  	97  	84  	840  	Peritectic  

Ge-Pd  	Pd0.84Ge0.16 ht = Pd5Gd + (Pd)  	84  	83.5  	97  	775  	Eutectoid  

Hf-Pd  	(Hf) ht = (Hf) rt + Hf2Pd  	3  	1.4  	33.3  	1180  	Eutectoid  

Hf-Pd  	L = (Hf) ht + Hf2Pd  	27  	4.3  	33.3  	1325  	Eutectic  

Hf-Pd  	L + HfPd = Hf2Pd  	32  	50  	33.3  	1415  	Peritectic  

Hf-Pd  	L + HfPd2 ht = HfPd  	46.5  	66.7  	51  	1610  	Peritectic  

Hf-Pd  	HfPd + HfPd2 ht = Hf3Pd4 rt  	51.4  	66.7  	57.1  	1560  	Peritectoid  

Hf-Pd  	L = HfPd2 ht  	 	66.7  	 	2075  	Congruent  

Hf-Pd  	HfPd2 ht = Hf3Pd4 rt + HfPd3  	66.7  	57.1  	75  	1370  	Eutectoid  

Hf-Pd  	L + HfPd2 + HfPd3  	75  	66.7  	75  	1695  	unknown  

Hf-Pd  	L + HfPd3 = (Pd)  	85.5  	75  	77.5  	1640  	Peritectic  

Hg-Pd  	L + Hg4Pd = (Hg) lt  	0  	20  	0  	-38.8  	Peritectic  

Hg-Pd  	L + Hg5Pd2 = Hg4Pd  	0  	28.6  	20  	90  	Peritectic  

Hg-Pd  	L + HgPd = Hg5Pd2  	0  	50  	28.6  	238  	Peritectic  

Ho-Pd  	L = (Ho) + Ho2.1Pd0.9  	24.5  	0  	28.6  	900  	Eutectic  

Ho-Pd  	L + Ho3Pd2 = Ho2.1Pd0.9  	27  	40  	28.6  	925  	Peritectic  

Ho-Pd  	L + HoPd ht = Ho3Pd2  	36  	48.5  	40  	970  	Peritectic  

Ho-Pd  	L = HoPd ht  	 	48.5  	 	1480  	Congruent  

Ho-Pd  	Ho3Pd2 + HoPd ht = HoPd rt  	40  	48.5  	48.5  	697  	Peritectoid  

Ho-Pd  	HoPd ht = HoPd rt + Ho3Pd4  	50  	50  	57.1  	665  	Eutectoid  

Ho-Pd  	L = HoPd ht + Ho3Pd4  	53  	50  	57.1  	1398  	Eutectic  

Ho-Pd  	L + Ho3Pd4 = Ho2Pd3 ht  	61  	57.1  	60  	1280  	Peritectic  

Ho-Pd  	Ho2Pd3 ht = Ho2Pd3 rt  	 	60  	 	1130  	Polymorphic  

Ho-Pd  	L = Ho2Pd3 ht + HoPd2  	62  	60  	67.7  	1270  	Eutectic  

Ho-Pd  	L + HoPd3 = HoPd2  	64.5  	75  	67.7  	1313  	Peritectic  

Ho-Pd  	L = HoPd3  	 	75  	 	1730  	Congruent  

Ho-Pd  	L = HoPd3 + (Pd)  	86  	79.5  	87.5  	1255  	Eutectic  

Ho-Pd  	HoPd3 + (Pd) = HoPd7  	76  	90  	87.5  	470  	Peritectoid  

H-Pd  	(Pd) = (Pd)1 + PdH0.6  	 	77.5  	 	293  	Critical  

In-Pd  	L = (In) + Pd3.25In9.75  	0  	0  	25  	156  	Eutectic  

In-Pd  	L + PdIn = Pd2In3  	20  	45  	40  	709  	Peritectic  

In-Pd  	L + Pd2In3 = Pd3.25In9.75  	17  	39  	25  	664  	Peritectic  

In-Pd  	L = PdIn  	 	58  	 	1285  	Congruent  

In-Pd  	PdIn + Pd2In ht = Pd5In3  	60  	65.3  	62.5  	946  	Peritectoid  

In-Pd  	L = PdIn + Pd2In ht  	62  	61.5  	63.5  	1270  	Eutectic  

In-Pd  	L = Pd2In ht  	 	66  	 	1323  	Congruent  

In-Pd  	Pd2In ht = Pd5In3 + Pd2In rt  	65.5  	62.5  	66  	934  	Eutectoid  

In-Pd  	Pd2In ht + Pd3In ht = Pd2In rt  	66.5  	73  	66.7  	1076  	Peritectoid  

In-Pd  	L = Pd2In ht + Pd3In ht  	68  	67.2  	73  	1303  	Eutectic  

In-Pd  	L = Pd3In ht  	 	74.5  	 	1365  	Congruent  

In-Pd  	Pd3In ht = Pd2In rt + Pd0.75In0.25 rt  	73.5  	66.7  	74.5  	1030  	Eutectoid  

In-Pd  	Pd3In ht + (Pd) = Pd0.75In0.25 rt  	75  	82  	75  	1223  	Peritectoid  

In-Pd  	L = Pd3In ht + (Pd)  	76  	75  	81  	1357  	Eutectic  

Ir-Pd  	(Ir,Pd) = (Ir) + (Pd)  	 	50  	 	1480  	Critical  

Li-Pd  	L = (Li) rt + Li5Pd  	6  	0  	16.7  	145  	Eutectic  

Li-Pd  	L + Li15Pd4 = Li5Pd  	10  	21.1  	16.7  	182  	Peritectic  

Li-Pd  	L + Li3Pd ht = Li15Pd4  	18  	25  	21.1  	260  	Peritectic  

Li-Pd  	L + Li2Pd = Li3Pd ht  	24.5  	33.3  	25  	404  	Peritectic  

Li-Pd  	Li3Pd ht = Li15Pd4 + Li2Pd  	25  	21.1  	33.3  	240  	Eutectoid  

Li-Pd  	L + LiPd = Li2Pd  	33  	45.4  	33.3  	565  	Peritectic  

Li-Pd  	Li2Pd + LiPd = Li1.2Pd0.8 ht  	33.3  	45.4  	40  	552  	Peritectoid  

Li-Pd  	L + Li1.37Pd2.63 = LiPd  	37  	52  	50  	650  	Peritectic  

Li-Pd  	L = LiPd7  	 	87.5  	 	1500  	Congruent  

Li-Pd  	L = LiPd7 + (Pd)  	91.3  	88  	92  	1425  	Peritectic  

Li-Pd  	Li1.2Pd0.8 ht = Li2Pd + LiPd  	40  	33.3  	45.4  	150  	Eutectoid  

Li-Pd  	L + LiPd7 = Li1.37Pd2.63  	75  	86  	77  	930  	Peritectic  

Lu-Pd  	LuPd3 + (Pd) = LuPd7 rt  	77.5  	87.7  	87.3  	434  	Peritectoid  

Mg-Pd  	L = (Mg) + Mg8.5Pd1.4  	7.8  	0  	12.7  	540  	Eutectic  

Mg-Pd  	L + Mg4Pd = Mg8.5Pd1.4  	12.5  	20  	14.5  	700  	Peritectic  

Mg-Pd  	L + Mg3Pd = Mg4Pd  	16.5  	23.6  	20  	790  	Peritectic  

Mg-Pd  	L + Mg0.9Pd1.1 = Mg3Pd  	22.5  	55  	25  	1130  	Peritectic  

Mg-Pd  	Mg3Pd + MgPd rt = Mg5Pd2 rt  	25  	46.85  	28.6  	450  	Peritectoid  

Mg-Pd  	Mg3Pd + Mg0.9Pd1.1 = MgPd rt  	25  	55  	50  	700  	Peritectoid  

Mg-Pd  	L = Mg0.9Pd1.1  	 	55  	 	1350  	Congruent  

Mg-Pd  	L = Mg0.9Pd1.1 + (Pd)  	63.7  	55  	75  	1280  	Eutectic  

Mn-Pd  	L + (Mn) ht3 = (Mn) ht2  	5.7  	3.9  	4  	1211  	Peritectic  

Mn-Pd  	(Mn) ht1 + MnPd ht = (Mn) rt  	1  	39  	2  	740  	Peritectoid  

Mn-Pd  	(Mn) ht2 = (Mn) ht1 + MnPd ht  	20  	2  	39  	800  	Eutectoid  

Mn-Pd  	L = (Mn) ht2 + MnPd ht  	29  	23  	39  	1147  	Eutectic  

Mn-Pd  	L = MnPd ht  	 	50  	 	1515  	Congruent  

Mn-Pd  	MnPd ht = (Mn) rt + MnPd rt  	39  	1  	47  	540  	Eutectoid  

Mn-Pd  	MnPd ht = MnPd rt  	 	64.5  	 	1200  	Maximum  

Mn-Pd  	MnPd rt = Mn3Pd5 rt  	 	62.5  	 	500  	Maximum  

Mn-Pd  	MnPd rt = Mn3Pd5 rt + Mn3Pd5 rt Mn+  	64  	63  	64.5  	450  	Eutectoid  

Mn-Pd  	MnPd rt = Mn3Pd5 rt Mn+  	 	66  	 	750  	Maximum  

Mn-Pd  	L = MnPd ht + (Pd)  	68.5  	66  	69.5  	1350  	Eutectic  

Mn-Pd  	MnPd ht = MnPd rt + (Pd)  	66  	65.5  	71  	1150  	Eutectoid  

Mn-Pd  	MnPd rt = Mn3Pd5 rt Mn+ + (Pd)  	68  	67.5  	72.5  	690  	Eutectoid  

Mo-Pd  	L + (Mo) = Mo0.46Pd0.54 ht  	50  	6  	48  	1737  	Peritectic  

Mo-Pd  	Mo0.46Pd0.54 ht = (Mo) + (Pd)  	50  	5  	58  	1364  	Eutectoid  

Mo-Pd  	L = Mo0.46Pd0.54 ht + (Pd)  	52.5  	51  	54  	1720  	Eutectic  

Mo-Pd  	L = (Pd)  	 	59  	 	1735  	Maximum  

Na-Pd  	L + (Na) rt + NaPd2  	0  	0  	66.7  	97.8  	unknown  

Na-Pd  	L + (Pd) = NaPd2  	9  	98  	66.7  	797  	Peritectic  

Nb-Pd  	L = (Nb) + Nb0.5Pd0.5 ht  	47  	36  	49  	1620  	Eutectic  

Nb-Pd  	L + NbPd2 = Nb0.5Pd0.5 ht  	57  	66.2  	60  	1565  	Peritectic  

Nb-Pd  	Nb0.5Pd0.5 ht = (Nb) + NbPd2  	50  	35  	66.2  	1255  	Eutectoid  

Nb-Pd  	L + (Pd) = NbPd2  	64.5  	69  	66.7  	1610  	Congruent  

Nb-Pd  	(Pd) = NbPd2 + NbPd3  	70.5  	67.2  	73  	1560  	Eutectoid  

Nb-Pd  	L = (Pd)  	 	75  	 	1625  	Congruent  

Nb-Pd  	(Pd) = NbPd3  	 	75  	 	1610  	Maximum  

Nd-Pd  	L + (Nd) ht + (Nd) rt  	9  	1  	1  	863  	unknown  

Nd-Pd  	L = (Nd) rt + Nd7Pd3  	17  	1.5  	30  	620  	Eutectic  

Nd-Pd  	L + NdPd rt = Nd7Pd3  	22  	50  	30  	690  	Peritectic  

Nd-Pd  	L = NdPd ht  	 	50  	 	952  	Congruent  

Nd-Pd  	NdPd ht = NdPd rt  	 	50  	 	708  	Polymorphic  

Nd-Pd  	L = NdPd ht + Nd3Pd4 ht  	52  	50.5  	57.1  	860  	Eutectic  

Nd-Pd  	L = Nd3Pd4 ht  	 	57.1  	 	970  	Congruent  

Nd-Pd  	Nd3Pd4 ht = Nd3Pd4  	 	57.1  	 	830  	Polymorphic  

Nd-Pd  	L + Nd3Pd4 ht = Nd2Pd3 ht  	61  	57.1  	60  	940  	Peritectic  

Nd-Pd  	Nd2Pd3 ht = Nd2Pd3 rt  	 	60  	 	875  	Polymorphic  

Nd-Pd  	L = Nd2Pd3 ht + NdPd2  	62  	60  	66.7  	896  	Eutectic  

Nd-Pd  	L + NdPd3 = NdPd2  	66  	74.5  	66.7  	1101  	Peritectic  

Nd-Pd  	L = NdPd3  	 	75  	 	1217  	Congruent  

Nd-Pd  	L + NdPd3 = NdPd5  	89  	77  	83.3  	1127  	Peritectic  

Nd-Pd  	L = NdPd5 + (Pd)  	92.7  	83.3  	97  	1067  	Eutectic  

Ni-Pd  	L = (Ni,Pd)  	 	45.4  	 	1237  	Minimum  

Os-Pd  	L + (Os) = (Pd)  	97.1  	5.2  	97.1  	1640  	Peritectic  

Pb-Pd  	L = (Pb) + PdPb2  	8  	0  	33.3  	280  	Eutectic  

Pb-Pd  	L = PdPb2  	 	33.3  	 	480  	Congruent  

Pb-Pd  	L = PdPb2 + PdPb rt  	39.2  	33.3  	50  	452  	Eutectic  

Pb-Pd  	L + Pd13Pb9 rt = PdPb rt  	43  	59.1  	50  	502  	Peritectic  

Pb-Pd  	L + Pd1.67Pb ht2 = Pd13Pb9 rt  	50.2  	61.2  	59.1  	614  	Peritectic  

Pb-Pd  	Pd13Pb9 rt + Pd1.67Pb ht2 = Pd3Pb5 rt  	29.1  	63  	62.5  	444  	Peritectoid  

Pb-Pd  	L + PbPd3 = Pd1.67Pb ht2  	59.5  	75  	63.2  	835  	Peritectic  

Pb-Pd  	Pd1.67Pb ht2 = Pd3Pb5 rt + Pd3Pb  	63.2  	62.5  	75  	437  	Eutectoid  

Pb-Pd  	L = Pd3Pb  	 	75  	 	1224  	Congruent  

Pb-Pd  	L = Pd3Pb + (Pd)  	78.5  	75  	83.4  	1188  	Eutectic  

Pd-Pr  	L = (Pd) + PrPd5  	11.5  	9  	16.7  	1044  	Eutectic  

Pd-Pr  	L + PrPd3 = PrPd5  	16  	23  	16.7  	1123  	Peritectic  

Pd-Pr  	L = PrPd3  	 	25.5  	 	1175  	Congruent  

Pd-Pr  	L + PrPd3 = PrPd2  	36  	25.5  	33.3  	1071  	Peritectic  

Pd-Pr  	L = PrPd2 + Pr3Pd2 ht  	37  	33.3  	40  	997  	Eutectic  

Pd-Pr  	Pr3Pd2 ht = Pr3Pd2 rt  	 	40  	 	976  	Polymorphic  

Pd-Pr  	L + Pr3Pd4 ht = Pr3Pd2 ht  	38.5  	42.9  	40  	1033  	Peritectic  

Pd-Pr  	L = Pr3Pd4 ht  	 	42.9  	 	1122  	Congruent  

Pd-Pr  	Pr3Pd4 ht = Pr3Pd4  	 	42.9  	 	951  	Polymorphic  

Pd-Pr  	L = Pr3Pd4 ht + PrPd ht  	47.5  	42.9  	50  	1005  	Eutectic  

Pd-Pr  	L = PrPd ht  	 	50  	 	1084  	Congruent  

Pd-Pr  	PrPd ht = PrPd rt  	 	50  	 	822  	Polymorphic  

Pd-Pu  	L = (Pd) + PuPd3  	16  	14  	21.5  	1240  	Eutectic  

Pd-Pu  	L = PuPd3  	 	25.5  	 	1500  	Congruent  

Pd-Pu  	L = PuPd3 + Pd5Pu4  	38.5  	28.5  	44.4  	1060  	Eutectic  

Pd-Pu  	L = Pu3Pd4  	 	44.4  	 	1210  	Congruent  

Pd-Pu  	L + Pu3Pd4 = PuPd ht  	54  	44.4  	51  	1150  	Peritectoid  

Pd-Pu  	PuPd ht = Pu3Pd4 + Pd4Pu5  	50  	44.4  	55.6  	950  	Eutectoid  

Pd-Pu  	L + PdPu = Pu5Pd4  	62.2  	51  	55.6  	970  	Peritectic  

Pd-Pu  	L = Pu5Pd4 + (Pu) ht5  	98  	55.6  	98.5  	630  	Eutectic  

Pd-Pu  	Pu5Pd4 + (Pu) ht5 + (Pu) ht4  	55.6  	100  	100  	483  	unknown  

Pd-Pu  	Pu5Pd4 + (Pu) ht4 + (Pu) ht3  	55.6  	100  	100  	463  	unknown  

Pd-Pu  	Pu5Pd4 + (Pu) ht3 + (Pu) ht2  	55.6  	100  	100  	320  	unknown  

Pd-Pu  	Pu5Pd4 + (Pu) ht2 + (Pu) ht1  	55.6  	100  	100  	215  	unknown  

Pd-Pu  	Pu5Pd4 + (Pu) ht1 + (Pu) rt  	55.6  	100  	100  	125  	unknown  

Pd-Re  	L + (Re) = (Pd)  	9  	94  	16  	1650  	Peritectic  

Pd-Rh  	(Pd,Rh) = (Pd) + (Rh)  	 	56  	 	910  	Critical  

Pd-Ru  	L + (Ru) = (Pd)  	2  	92.3  	21  	1594  	Peritectic  

Pd-S  	L + (Pd) = Pd4S  	20.5  	0  	20  	774  	Peritectic  

Pd-S  	L + Pd4S = Pd3S ht  	26.5  	20  	25  	646  	Peritectic  

Pd-S  	Pd3S ht = Pd4S + Pd16S7 rt  	25  	20  	30.4  	556  	Eutectoid  

Pd-S  	L = Pd3S ht + Pd16S7 rt  	28  	25  	30.4  	625  	Eutectic  

Pd-S  	L + PdS = Pd16S7 rt  	29.5  	50  	30.4  	639  	Peritectic  

Pd-S  	L = PdS  	 	50  	 	1000  	Congruent  

Pd-Sb  	L = (Pd) + Pd1.5Sb0.5 ht  	21.6  	16.7  	25  	1047  	Eutectic  

Pd-Sb  	L = Pd1.5Sb0.5 ht  	 	26.5  	 	1206  	Congruent  

Pd-Sb  	Pd1.5Sb0.5 ht = (Pd) + Pd20Sb7 rt  	25.5  	16.5  	25.9  	940  	Eutectoid  

Pd-Sb  	Pd3Sb + Pd20Sb7 rt + Pd8Sb3 rt  	25.9  	25.9  	27.3  	9448  	unknown  

Pd-Sb  	Pd3Sb + Pd5Sb2 = Pd8Sb3 rt  	26.5  	27.7  	27.3  	1100  	Peritectoid  

Pd-Sb  	L + Pd3Sb = Pd5Sb2  	30  	27  	28.3  	1129  	Peritectic  

Pd-Sb  	L = Pd5Sb3 + PdSb  	42  	38.5  	50  	723  	Eutectic  

Pd-Sb  	L = PdSb  	 	50  	 	974  	Congruent  

Pd-Sb  	L + Pd5Sb2 =Pd5Sb3 ht  	36.4  	28.3  	34.3  	838  	Peritectic  

Pd-Sb  	Pd5Sb2 + Pd5Sb3 ht = Pd2Sb rt  	28.3  	34.3  	33.3  	591  	Peritectoid  

Pd-Sb  	Pd5Sb3 ht = Pd2Sb rt + PbSb  	34.5  	28.3  	33.3  	576  	Eutectoid  

Pd-Sb  	L + PdSb = PdSb2  	67  	50.8  	66.7  	678  	Peritectic  

Pd-Sb  	L = PdSb2 + (Sb)  	88  	66.7  	100  	587  	Eutectic  

Pd-Sc  	L + (Pd) = ScPd3  	33  	15  	25  	1450  	Peritectic  

Pd-Sc  	L + ScPd3 = ScPd2  	37  	25  	33.3  	1430  	Peritectic  

Pd-Sc  	L = ScPd2 + ScPd  	40  	33.3  	49  	1415  	Eutectic  

Pd-Sc  	L = ScPd  	 	50  	 	1600  	Congruent  

Pd-Sc  	L + ScPd = Sc2Pd  	70  	51  	66.7  	1200  	Peritectic  

Pd-Sc  	L + Sc2Pd + Sc4Pd  	80  	66.7  	80  	1040  	unknown  

Pd-Sc  	L = Sc4Pd + (Sc)  	89  	80  	100  	1000  	Eutectic  

Pd-Sc  	L + (Sc) ht + (Sc) rt  	93  	100  	100  	1334  	unknown  

Pd-Se  	L + (Pd) = Pd9Se2 ht  	22  	1.5  	18.2  	635  	Peritectic  

Pd-Se  	Pd9Se2 ht = (Pd) + Pd4Se rt  	18.2  	0.5  	20  	390  	Eutectoid  

Pd-Se  	L + Pd9Se2 = Pd4Se ht  	25  	18.2  	20  	544  	Peritectic  

Pd-Se  	Pd4Se ht = Pd4Se rt  	 	20  	 	527  	Polymorphic  

Pd-Se  	L + Pd4Se ht = Pd7Se2  	25.2  	20  	22.2  	538  	Peritectic  

Pd-Se  	L + Pd7Se2 = Pd34Se11  	28  	22.2  	24.4  	430  	Peritectic  

Pd-Se  	L = Pd34Se11 + Pd7Se4  	31  	24.4  	36.4  	385  	Eutectic  

Pd-Se  	L + Pd17Se15 = Pd7Se4  	32.5  	46.9  	36.4  	415  	Peritectic  

Pd-Se  	L + PdSe2 = Pd17Se15  	43  	66.7  	46.9  	680  	Peritectic  

Pd-Se  	Pd17Se15 + PdSe2 = PdSe rt  	46.9  	66.7  	50  	620  	Peritectoid  

Pd-Se  	L1 + L2 = PdSe2  	54.5  	97  	66.7  	760  	Syntectic  

Pd-Se  	L2 + PdSe2 + (Se)  	100  	66.7  	100  	221  	unknown  

Pd-Si  	L = (Pd) + Pd3Si0.6 ht  	15  	1  	16.7  	816  	Eutectic  

Pd-Si  	(Pd) + Pd3Si0.6 ht = Pd0.84Si0.16  	1  	16.7  	16  	811  	Peritectoid  

Pd-Si  	L = Pd3Si0.6 ht  	 	16.7  	 	856  	Congruent  

Pd-Si  	Pd3Si0.6 ht = Pd0.84Si0.16 + Pd9Si2 ht  	16.7  	16.3  	18.2  	805  	Eutectoid  

Pd-Si  	Pd0.84Si0.16 + Pd9Si2 ht = Pd14Si3 rt  	16.3  	18.2  	17.6  	795  	Peritectoid  

Pd-Si  	L = Pd3Si0.6 ht + Pd9Si2 ht  	18  	16.7  	18.2  	817  	Eutectic  

Pd-Si  	L + Pd3Si = Pd9Si2 ht  	18.1  	25  	18.2  	819  	Peritectic  

Pd-Si  	Pd9Si2 ht = Pd14Si3 rt + Pd15Si4 ht  	18.2  	17.6  	21.1  	765  	Eutectoid  

Pd-Si  	Pd9Si2 ht + Pd3Si = Pd15Si4 ht  	18.2  	25  	21.1  	792  	Peritectoid  

Pd-Si  	Pd15Si4 ht = Pd14Si3 rt + Pd3Si  	21.1  	17.6  	25  	753  	Eutectoid  

Pd-Si  	L = Pd3Si  	 	25  	 	1074  	Congruent  

Pd-Si  	L = Pd3Si + Pd2Si  	26  	25  	33.5  	1064  	Eutectic  

Pd-Si  	L = Pd2Si  	 	33.5  	 	1404  	Congruent  

Pd-Si  	L = PdSi ht  	 	50  	 	908  	Congruent  

Pd-Si  	Pd3Si + PdSi = Pd2Si Pd+ rt  	25  	33.5  	33.3  	1053  	Peritectoid  

Pd-Si  	L + Pd2Si = Pd2Si Si+  	44.4  	33.5  	33.9  	1080  	Peritectic  

Pd-Si  	L + Pd2Si Si+ = Pd2Si Si+ rt  	44.6  	33.9  	34.5  	1072  	Peritectic  

Pd-Si  	L = Pd2Si Si+ rt + PdSi ht  	49.3  	34.5  	50  	892  	Eutectic  

Pd-Si  	PdSi = Pd2Si Si+ rt + (Si)  	50  	34.5  	100  	888  	Eutectoid  

Pd-Si  	L = PdSi ht + (Si)  	51.6  	50  	100  	892  	Eutectic  

Pd-Sm  	L = (Pd) + SmPd5  	13.5  	10.3  	16.7  	1078  	Eutectic  

Pd-Sm  	(Pd) + SmPd5 = SmPd7 rt  	9  	16.7  	12.5  	547  	Peritectoid  

Pd-Sm  	L + SmPd3 = SmPd5  	15  	22.5  	16.7  	1120  	Peritectic  

Pd-Sm  	L = SmPd3  	 	25  	 	1620  	Congruent  

Pd-Sm  	L + SmPd3 = Sm10Pd21  	35  	25  	32.3  	1160  	Peritectic  

Pd-Sm  	L = Sm10Pd21 + Sm3Pd4  	38  	32.3  	42.9  	1080  	Eutectic  

Pd-Sm  	L = Sm3Pd4  	 	42.9  	 	1260  	Congruent  

Pd-Sm  	L = Sm3Pd4 + SmPd ht  	46.5  	42.9  	50  	1225  	Eutectic  

Pd-Sm  	L = SmPd ht  	 	51  	 	1270  	Congruent  

Pd-Sm  	SmPd ht = Pd4Sm3 + SmPd rt  	50  	42.9  	50  	960  	Eutectoid  

Pd-Sm  	L + SmPd ht = SmPd rt  	60  	50  	50  	982  	Peritectic  

Pd-Sm  	L + SmPd rt = Sm3Pd2  	64  	51  	60  	795  	Peritectic  

Pd-Sm  	L + Sm3Pd2 = Sm7Pd3  	72  	60  	70  	730  	Peritectic  

Pd-Sm  	L = Sm7Pd3 + (Sm) rt  	80  	70  	100  	692  	Eutectic  

Pd-Sm  	L + (Sm) ht2 = (Sm) ht1  	92  	100  	99.5  	955  	Peritectic  

Pd-Sm  	L + (Sm) ht1 + (Sm) rt  	82  	100  	100  	734  	unknown  

Pd-Sn  	L = (Pd) + Pd3Sn  	21.2  	17  	24  	1280  	Eutectic  

Pd-Sn  	L = Pd3Sn  	 	25  	 	1326  	Congruent  

Pd-Sn  	L = Pd3Sn + Pd1.5Sn Pd+ ht  	30.2  	26  	32  	1215  	Eutectic  

Pd-Sn  	Pd3Sn + Pd1.5Sn Pd+ ht = Pd2Sn rt  	27  	35  	33.3  	820  	Peritectoid  

Pd-Sn  	L = Pd1.5Sn Pd+ ht  	 	34  	 	1287  	Congruent  

Pd-Sn  	Pd1.5Sn Pd+ ht = Pd2Sn rt + Pd13Sn9  	37  	33.5  	38.5  	475  	Eutectoid  

Pd-Sn  	L + Pd1.5Sn Pd+ ht = Pd13Sn9  	47  	37.5  	39.5  	900  	Peritectic  

Pd-Sn  	Pd13Sn9 = Pd1.5Sn ht  	 	39.8  	 	660  	Maximum  

Pd-Sn  	Pd1.5Sn ht = Pd13Sn9 + Pd1.5Sn rt  	39.7  	39.3  	39.8  	540  	Eutectoid  

Pd-Sn  	Pd1.5Sn ht + Pd13Sn9 = Pd1.5Sn rt  	39.7  	40.1  	39.8  	550  	Peritectoid  

Pd-Sn  	Pd13Sn9 = Pd1.5Sn Sn+ rt  	 	41  	 	520  	Maximum  

Pd-Sn  	Pd13Sn9 = Pd1.5Sn Sn+ rt + PdSn  	41.2  	41.1  	49  	510  	Eutectoid  

Pd-Sn  	L + Pd13Sn9 = PdSn  	52.5  	42  	50  	810  	Peritectic  

Pd-Sn  	L + PdSn = PdSn2 rt  	72  	51  	66.7  	600  	Peritectic  

Pd-Sn  	L + PdSn2 rt = PdSn3  	97  	68  	74.5  	345  	Peritectic  

Pd-Sn  	L + PdSn3 = PdSn4  	98  	75.5  	80  	295  	Peritectic  

Pd-Sn  	L = PdSn4 + (Sn) rt  	99.5  	80  	100  	230  	Eutectic  

Pd-Sn  	PdSn4 + (Sn) rt + (Sn) lt  	80  	100  	100  	13  	unknown  

Pd-Ta  	L = TaPd2  	 	33.3  	 	1800  	Congruent  

Pd-Ta  	L + TaPd2 = TaPd ht  	51  	33.5  	47  	1720  	Peritectic  

Pd-Ta  	TaPd ht = TaPd2 + PdTa3  	50  	33.5  	73  	1550  	Eutectoid  

Pd-Ta  	TaPd2 + Ta0.75Pd0.25 = TaPd rt  	33.5  	75  	50  	1410  	Peritectoid  

Pd-Ta  	L = TaPd ht + Ta0.75Pd0.25  	54  	52  	71  	1700  	Eutectic  

Pd-Ta  	L + (Ta) = Ta0.75Pd0.25  	74  	80  	75  	2550  	Peritectic  

Pd-Ta  	L + TaPd3 = (Pd)  	19  	24.5  	22  	1730  	Peritectic  

Pd-Ta  	L = TaPd3  	 	25  	 	1770  	Congruent  

Pd-Ta  	L = TaPd3 + TaPd2  	28  	25.5  	31.8  	1720  	Eutectic  

Pd-Tb  	L = (Pd) + TbPd3  	14.5  	12  	21  	1170  	Eutectic  

Pd-Tb  	(Pd) + TbPd3 = Pd7Tb rt  	10.5  	23.5  	12.5  	510  	Peritectoid  

Pd-Tb  	L = TbPd3  	 	25  	 	1670  	Congruent  

Pd-Tb  	L + TbPd3 = Tb10Pd21  	34  	25  	32.3  	1280  	Peritectic  

Pd-Tb  	L = Tb10Pd21 + Tb2Pd3 ht  	36  	32.3  	40  	1185  	Eutectic  

Pd-Tb  	L + Tb3Pd4 = Tb2Pd3 ht  	36.5  	42.9  	40  	1200  	Peritectic  

Pd-Tb  	Tb2Pd3 ht = Tb2Pd3 rt  	 	40  	 	1120  	Polymorphic  

Pd-Tb  	L = Tb3Pd4  	 	42.9  	 	1370  	Congruent  

Pd-Tb  	L = Tb3Pd4 + TbPd ht  	45  	42.9  	49  	1340  	Eutectic  

Pd-Tb  	L = TbPd ht  	 	50  	 	1420  	Congruent  

Pd-Tb  	TbPd ht = Tb3Pd4 + TbPd rt  	49  	42.9  	49  	850  	Eutectoid  

Pd-Tb  	L + TbPd ht = Tb3Pd2  	67  	50  	60  	915  	Peritectic  

Pd-Tb  	L = Tb3Pd2 + Tb2.1Pd0.9  	69  	60  	71.4  	850  	Eutectic  

Pd-Tb  	L = Tb2.1Pd0.9  	 	71.4  	 	860  	Congruent  

Pd-Tb  	TbPd ht + Tb3Pd2 = TbPd rt  	50  	60  	50  	880  	Peritectoid  

Pd-Tb  	L = Tb2.1Pd0.9 + (Tb) rt  	76  	71.4  	100  	820  	Eutectic  

Pd-Tb  	L + (Tb) ht + (Tb) rt  	95  	100  	100  	1289  	unknown  

Pd-Tc  	L + (Tc) = (Pd)  	25  	48  	30  	1630  	Peritectic  

Pd-Te  	L = (Pd) + Pd0.75Te0.25 ht  	22.5  	11  	25  	780  	Eutectic  

Pd-Te  	(Pd) + Pd0.75Te0.25 ht = Pd3.5Te rt  	10.5  	25  	19  	770  	Peritectoid  

Pd-Te  	L + Pd8Te3 ht = Pd0.75Te0.25 ht  	23  	26  	25  	785  	Peritectic  

Pd-Te  	Pd0.75Te0.25 ht = Pd3.5Te rt + Pd20Te7 rt  	25  	19.5  	26  	727  	Eutectoid  

Pd-Te  	Pd0.75Te0.25 ht + Pd8Te3 ht = Pd20Te7 rt  	25  	26.5  	26  	755  	Peritectoid  

Pd-Te  	L = Pd8Te3 ht  	 	28  	 	905  	Congruent  

Pd-Te  	Pd8Te3 ht = Pd20Te7 rt + Pd9Te4 ht  	29  	28  	30  	563  	Eutectoid  

Pd-Te  	Pd20Te7 rt + Pd9Te4 ht = Pd7Te3 rt  	28  	30  	29  	495  	Peritectoid  

Pd-Te  	L + Pd8Te3 ht = Pd9Te4 ht  	35  	30  	30.5  	605  	Peritectic  

Pd-Te  	Pd9Te4 ht = Pd7Te3 rt + Pd3Te2  	30.5  	30  	40  	472  	Eutectoid  

Pd-Te  	L = Pd9Te4 ht + Pd3Te2  	37.5  	31  	40  	503  	Eutectic  

Pd-Te  	L + PdTe = Pd3Te2  	37.5  	50  	40  	507  	Peritectoid  

Pd-Te  	L = PdTe  	 	55  	 	746  	Congruent  

Pd-Te  	L = PdTe + PdTe2  	60  	56.5  	64.5  	730  	Eutectic  

Pd-Te  	L = PdTe2  	 	66.7  	 	752  	Congruent  

Pd-Te  	L = PdTe2 + (Te)  	100  	66.7  	100  	449  	Eutectic  

Pd-Th  	L = (Pd)  	 	12  	 	1125  	Minimum  

Pd-Th  	L + Th3Pd13  	14.5  	18  	15  	1145  	Peritectic  

Pd-Th  	L + Th0.8Pd3.2 = Th3Pd13  	15.5  	19  	18.5  	1215  	Peritectic  

Pd-Th  	L + ThPd3 = Th0.8Pd3.2  	18  	22.5  	21.5  	1340  	Peritectic  

Pd-Th  	L = ThPd3  	 	25  	 	1580  	Congruent  

Pd-Th  	L + ThPd3 = Th3Pd5  	38  	25  	37.5  	1387  	Peritectic  

Pd-Th  	L = Th3Pd5 + Th3Pd4  	39  	37.5  	42.9  	1212  	Eutectic  

Pd-Th  	L + ThPd = Th3Pd4  	42  	50  	42.9  	1325  	Peritectic  

Pd-Th  	L = ThPd  	 	50  	 	1415  	Congruent  

Pd-Th  	L = ThPd + ThPd2  	64  	50  	66.7  	1137  	Eutectic  

Pd-Th  	L = ThPd2  	 	66.7  	 	1162  	Congruent  

Pd-Th  	L = ThPd2 + (Th) rt  	77  	66.7  	99  	1112  	Eutectic  

Pd-Th  	L + (Th) ht + (Th) rt  	84  	99.5  	99.5  	1360  	unknown  

Pd-Ti  	L = (Pd)  	 	15  	 	1400  	Minimum  

Pd-Ti  	L + TiPd3 = Ti0.8Pd3.2  	20  	25  	22  	1500  	Peritectic  

Pd-Ti  	L = TiPd3  	 	25  	 	1530  	Congruent  

Pd-Ti  	L + TiPd3 = TiPd2 ht  	35  	25  	33  	1400  	Peritectic  

Pd-Ti  	TiPd2 ht = TiPd2 rt  	 	33-35  	 	1280  	Polymorphic  

Pd-Ti  	L + TiPd2 ht = Ti2Pd3  	41  	35  	40  	1330  	Peritectic  

Pd-Ti  	L = Ti2Pd3 + TiPd ht  	45.5  	40  	47  	1280  	Eutectic  

Pd-Ti  	L = TiPd ht  	 	50  	 	1400  	Congruent  

Pd-Ti  	TiPd ht = Ti2Pd3 + TiPd rt  	47  	40  	47  	480  	Eutectoid  

Pd-Ti  	TiPd ht = TiPd rt  	 	50  	 	510  	Polymorphic  

Pd-Ti  	TiPd ht = TiPd rt + PdTi2  	53  	53  	66.7  	450  	Eutectoid  

Pd-Ti  	L + TiPd ht = (Ti) ht  	58  	53  	55  	1310  	Peritectic  

Pd-Ti  	(Ti) ht = TiPd ht + Ti2Pd rt  	55  	53  	66.7  	820  	Eutectoid  

Pd-Ti  	(Ti) ht = Ti2Pd rt  	 	66.7  	 	960  	Maximum  

Pd-Ti  	(Ti) ht = Ti2Pd rt + (Ti) rt  	90.2  	66.7  	99  	595  	Eutectoid  

Pd-Ti  	Ti2Pd rt + (Ti) rt = Ti3.2Pd0.8 rt  	66.7  	99.6  	75  	500  	Peritectoid  

Pd-Ti  	L = (Ti) ht  	 	68  	 	1120  	Minimum  

Pd-Tl  	L + (Pd) = TlPd3 ht  	26  	1.5  	25  	1198  	Peritectic  

Pd-Tl  	TlPd3 ht = TlPd3 rt  	 	25  	 	1022  	Polymorphic  

Pd-Tl  	L + TlPd3 ht = TlPd2 ht  	35  	25  	33  	1079  	Peritectic  

Pd-Tl  	TlPd3 rt + TlPd2 ht = TlPd2 rt  	34  	25  	33.3  	630  	Peritectoid  

Pd-Tl  	TlPd2 ht = TlPd2 rt + Tl9Pd13  	35  	33.3  	40  	510  	Eutectoid  

Pd-Tl  	L + TlPd2 ht = Tl9Pd13  	50  	40  	41.5  	900  	Peritectic  

Pd-Tl  	L + Tl9Pd13 = Tl2Pd  	73  	43  	66.7  	538  	Peritectic  

Pd-Tl  	L = Tl2Pd + (Tl) ht  	98.5  	66.7  	100  	293  	Eutectic  

Pd-Tl  	Tl2Pd + (Tl) ht + (Tl) rt  	66.7  	100  	100  	230  	unknown  

Pd-Tm  	L + TmPd3 = TmPd7 rt  	12.2  	22.3  	12.5  	463  	Peritectic  

Pd-U  	(Pd) = U0.11Pd0.89 rt  	 	11.1  	 	800  	Maximum  

Pd-U  	(Pd) = U0.11Pd0.89 rt + U0.8Pd3.2  	13  	11.1  	19.5  	700  	Eutectoid  

Pd-U  	L = U0.8Pd3.2  	 	20  	 	1585  	Congruent  

Pd-U  	L = U0.8Pd3.2 + UPd3 rt  	22  	21.5  	24  	1465  	Eutectic  

Pd-U  	L = UPd3 rt  	 	25  	 	1640  	Congruent  

Pd-U  	L + UPd3 rt = U5Pd6 ht  	46  	25  	44.4  	1110  	Peritectic  

Pd-U  	U5Pd6 ht = UPd3 rt + UPd ht  	44.4  	25  	50  	980  	Eutectoid  

Pd-U  	L+ U5Pd6 ht = UPd ht  	51  	44.4  	50  	1047  	Peritectic  

Pd-U  	UPd ht = UPd3 rt + (U) ht2  	50  	25  	94.7  	970  	Eutectoid  

Pd-U  	L = UPd ht + (U) ht2  	62  	50  	94.7  	996  	Eutectic  

Pd-U  	(U) ht2 = UPd3 rt + (U) ht1  	99  	25  	100  	756  	Eutectoid  

Pd-U  	(U) ht1 = UPd3 rt + (U) rt  	100  	25  	100  	665  	Eutectoid  

Pd-U  	L = (Pd) + U0.8Pd3.2  	16.5  	15.5  	18  	1385  	Eutectic  

Pd-V  	L = (Pd) + (V)  	60  	58  	62.5  	1340  	Eutectic  

Pd-V  	(Pd) = VPd3 rt  	 	25  	 	815  	Maximum  

Pd-V  	(Pd) = VPd3 rt + VPd2 rt  	28  	26.5  	32  	720  	Eutectoid  

Pd-V  	L = VPd2 rt  	 	33  	 	905  	Maximum  

Pd-V  	(Pd) + (V) = V3Pd rt  	53  	82.5  	75  	840  	Peritectoid  

Pd-W  	L + (W) = (Pd)  	15  	95  	22  	1815  	Peritectic  

Pd-Y  	L = (Pd) + YPd3  	15  	13  	20.5  	1205  	Eutectic  

Pd-Y  	(Pd) + YPd3 = YPd7 rt  	11  	21  	12.5  	504  	Peritectoid  

Pd-Y  	L = YPd3  	 	25  	 	1700  	Congruent  

Pd-Y  	L + YPd3 = YPd2  	34  	25  	33.3  	1305  	Peritectic  

Pd-Y  	L = YPd2 + Y2Pd3 ht  	37  	33.3  	40  	1245  	Eutectic  

Pd-Y  	L + Pd4Y3 = Y2Pd3 ht  	38  	42.9  	40  	1274  	Peritectic  

Pd-Y  	Y2Pd3 ht = Y2Pd3 rt  	 	40  	 	1040  	Polymorphic  

Pd-Y  	L = Y4Pd3  	 	42.9  	 	1410  	Congruent  

Pd-Y  	L = Y4Pd3 + YPd ht  	47  	42.9  	50  	1385  	Eutectic  

Pd-Y  	L = YPd ht  	 	51  	 	1450  	Congruent  

Pd-Y  	YPd ht = Y4Pd3 + YPd rt  	50  	42.9  	50  	870  	Eutectoid  

Pd-Y  	YPd ht + Y3Pd2 = YPd rt  	54  	60  	51  	900  	Peritectoid  

Pd-Y  	L + YPd ht = Y3Pd2  	66.5  	51  	60  	960  	Peritectic  

Pd-Y  	L = Y3Pd2 + Y5Pd2  	70  	60  	71.4  	903  	Eutectic  

Pd-Y  	L = Y5Pd2  	 	71.4  	 	915  	Congruent  

Pd-Y  	L = Y5Pd2 + (Y) rt  	75  	71.4  	100  	907  	Eutectic  

Pd-Y  	L + (Y) ht + (Y) rt  	97.5  	100  	100  	1478  	unknown  

Pd-Yb  	L = (Pd) + YbPd3  	15.5  	13  	21  	1350  	Eutectic  

Pd-Yb  	L = YbPd3  	 	25  	 	1700  	Congruent  

Pd-Yb  	L + YbPd3 = YbPd2 ht  	35  	25  	33.3  	1380  	Peritectic  

Pd-Yb  	(Pd) + YbPd3 = YbPd7  	12.5  	23  	12.5  	449  	Peritectoid  

Pd-Yb  	YbPd3 + Pd2Yb ht = YbPd2 rt  	25  	33.3  	32  	1195  	Peritectoid  

Pd-Yb  	YbPd2 ht = YbPd2 rt + Yb3Pd5 rt  	25  	32  	37  	1145  	Eutectoid
