Repository: avinash2692/material_genome

File: melting_points copy.txt (part 26 of 42)
Chemical System	Reaction	%A	%B	%C	Temperature, °C  	Reaction type  
Pd-Yb  	L = YbPd2 ht + Yb3Pd5 ht  	36  	34.5  	37  	1340  	Eutectic  

Pd-Yb  	L = Yb3Pd5 ht  	 	37.5  	 	1360  	Congruent  

Pd-Yb  	YbPd2 ht + Yb3Pd5 ht = Yb3Pd5 rt  	33.5  	37  	37  	1180  	Peritectoid  

Pd-Yb  	Yb3Pd5 ht = Yb3Pd5 rt + Yb3Pd4  	38.5  	38.5  	42.9  	1155  	Eutectoid  

Pd-Yb  	L = Yb3Pd5 ht + Yb3Pd4  	39  	38.5  	42.9  	1345  	Eutectic  

Pd-Yb  	L = Yb3Pd4  	 	42.9  	 	1415  	Congruent  

Pd-Yb  	L = Yb3Pd4 + YbPd rt  	45  	42.9  	48  	1380  	Eutectic  

Pd-Yb  	YbPd ht = L + YbPd rt  	47  	45.5  	48  	1390  	Catatectic  

Pd-Yb  	L = YbPd ht  	 	50  	 	1460  	Congruent  

Pd-Yb  	L + YbPd ht = YbPd rt  	51.5  	50  	50  	1435  	Peritectic  

Pd-Yb  	L + YbPd rt = Yb5Pd2 ht  	74  	50  	71.3  	695  	Peritectic  

Pd-Yb  	Yb5Pd2 ht = Yb5Pd2 rt  	 	71.3  	 	685  	Polymorphic  

Pd-Yb  	L + Yb5Pd2 rt = Yb3Pd  	78.5  	71.3  	75  	670  	Peritectic  

Pd-Yb  	L = Yb3Pd + (Yb) rt  	85  	75  	100  	615  	Eutectic  

Pd-Yb  	L + (Yb) ht + (Yb) rt  	77.5  	100  	100  	795  	unknown  

Pd-Zn  	L = (Pd) + ZnPd ht  	27  	20  	30  	1350  	Eutectic  

Pd-Zn  	(Pd) + ZnPd ht = ZnPd2 rt  	18  	33  	31  	700  	Peritectoid  

Pd-Zn  	L = ZnPd ht  	 	34  	 	1380  	Congruent  

Pd-Zn  	ZnPd ht = ZnPd2 rt + ZnPd rt  	35  	34  	37  	650  	Eutectoid  

Pd-Zn  	ZnPd ht = ZnPd rt  	 	50  	 	1170  	Maximum  

Pd-Zn  	ZnPd ht = ZnPd rt + Zn10Pd3  	57  	55.5  	76  	565  	Eutectoid  

Pd-Zn  	ZnPd rt + Zn10Pd3 = Zn5.33Pd2.67 rt  	56  	76  	66.7  	530  	Peritectoid  

Pd-Zn  	L = ZnPd ht + Zn10Pd3  	75  	65  	77  	845  	Eutectic  

Pd-Zn  	L = Zn10Pd3  	 	80  	 	880  	Congruent  

Pd-Zn  	L + Zn10Pd3 = (Zn)  	99  	85.5  	98.5  	425  	Peritectic  

Pd-Zr  	L + ZrPd3 = (Pd)  	12  	23  	17  	1590  	Peritectic  

Pd-Zr  	L = ZrPd3  	 	25  	 	1780  	Congruent  

Pd-Zr  	L + ZrPd3 = ZrPd2  	34  	29  	33.3  	1600  	Peritectic  

Pd-Zr  	L = ZrPd2 + ZrPd ht2  	39  	33.3  	41  	1400  	Eutectic  

Pd-Zr  	ZrPd ht2 = ZrPd2 + Zr3Pd4  	42  	33.3  	43  	1250  	Eutectoid  

Pd-Zr  	ZrPd ht2 = Zr3Pd4  	 	44  	 	1300  	Maximum  

Pd-Zr  	L = ZrPd ht2  	 	50.5  	 	1600  	Congruent  

Pd-Zr  	L = ZrPd ht2 + Zr2Pd  	65  	51  	66.7  	1080  	Eutectic  

Pd-Zr  	L = Zr2Pd  	 	66.7  	 	1085  	Congruent  

Pd-Zr  	L = Zr2Pd + (Zr) ht  	75.5  	66.7  	88.5  	1030  	Eutectic  

Pd-Zr  	(Zr) ht = Zr2Pd + (Zr) rt  	93  	66.7  	99.9  	765  	Eutectoid  

P-Pd  	L + (Pd) = Pd15P2  	84.3  	100  	88.2  	799  	Peritectic  

P-Pd  	L + Pd15P2 = Pd6P  	84.2  	88.2  	85.7  	792  	Peritectic  

P-Pd  	L = Pd6P + Pd3P0.67 ht  	84  	85.7  	82.8  	775  	Eutectic  

P-Pd  	L = Pd3P0.67 ht  	 	82.8  	 	780  	Congruent  

P-Pd  	Pd3P0.67 ht = Pd6P + Pd3P  	82.8  	85.7  	80.3  	680  	Peritectoid  

P-Pd  	L = Pd3P0.67 ht + Pd3P  	81.7  	82.8  	80.8  	771  	Eutectic  

P-Pd  	L = Pd3P  	 	75  	 	1047  	Congruent  

P-Pd  	L + Pd3P = Pd5P2  	69.5  	75  	71.4  	852  	Peritectic  

P-Pd  	L + Pd5P2 = Pd7P3  	68.5  	71.4  	70  	814  	Peritectic  

P-Pd  	L = Pd7P3 + PdP2  	68  	70  	33.3  	778  	Eutectic  

P-Pd  	L = PdP2  	 	33.3  	 	1150  	Congruent  



Found: 607 reactions

Return to Contents 



ASM Alloy Phase Diagrams Center, P. Villars, editor-in-chief; H. Okamoto and K. Cenzual, section editors;

http://www1.asminternational.org/AsmEnterprise/APD, ASM International, Materials Park, OH, USA, 2006-2015

© ASM International 2015. All Rights Reserved. Version 1.0.5.0



 	Alloy Phase Diagram Database™	Element 1: Element 2: Element 3:  

HomeExplorerSearchToolsHelp

 

Special Points Table



Return to Contents



Chemical System	Reaction	%A	%B	%C	Temperature, °C 	Reaction type 

Ag-Pm  	L = (Ag) + Ag51Pm14  	10.5  	0  	21.5  	755  	Eutectic  

Ag-Pm  	L = Ag51Pm14  	 	21.5  	 	990  	Congruent  

Ag-Pm  	L + Ag51Pm14 = Ag2Pm ht  	35  	25  	33.3  	810  	Peritectic  

Ag-Pm  	Ag2Pm ht = Ag2Pm rt  	 	33.3  	 	650  	Polymorphic  

Ag-Pm  	L = Ag2Pm ht + AgPm  	38.5  	33.3  	50  	770  	Eutectic  

Ag-Pm  	L = AgPm  	 	50  	 	960  	Congruent  

Ag-Pm  	L = AgPm + (Pm) rt  	81  	50  	99  	645  	Eutectic  

Ag-Pm  	(Pm) ht = L + (Pm) rt  	99  	87  	99.2  	736  	Catatectic  

Al-Pm  	L + (Pm) ht + (Pm) rt  	94  	100  	100  	890  	unknown  

Al-Pm  	L + PmAl = Pm2Al  	71  	50  	66.7  	800  	Peritectic  

Al-Pm  	L + Pm2Al = Pm3Al  	83  	66.7  	75  	675  	Peritectic  

Al-Pm  	L = Pm3Al + (Pm) rt  	85  	75  	100  	640  	Eutectic  

Al-Pm  	L = (Al) + Pm3Al11 rt  	8  	0  	21.4  	640  	Eutectic  

Al-Pm  	L + PmAl2 = PmAl4 ht  	27  	33.3  	21.4  	1235  	Peritectic  

Al-Pm  	PmAl4 ht = Pm3Al11 rt  	 	21.4  	 	950  	Polymorphic  

Al-Pm  	L = PmAl2  	 	33.3  	 	1480  	Congruent  

Al-Pm  	L + PmAl2 = PmAl  	66  	33.3  	50  	940  	Peritectic  

Al-Pm  	PmAl4 ht + PmAl2 = Al3Pm  	21.4  	33.3  	25  	1200  	Eutectoid  

Au-Pm  	L = (Au) + Au6Pm  	8.6  	0  	14.3  	831  	Eutectic  

Au-Pm  	L + Au51Pm14 = Au6Pm  	12.9  	21.5  	14.3  	907  	Peritectic  

Au-Pm  	L = Au51Pm14  	 	21.5  	 	1196  	Congruent  

Au-Pm  	L = Au51Pm14 + Au2Pm ht  	27.6  	21.5  	33.3  	1069  	Eutectic  

Au-Pm  	L = Au2Pm ht  	 	33.3  	 	1189  	Congruent  

Au-Pm  	Au2Pm ht = Au51Pm14 + AuPm rt  	33.3  	21.5  	50  	126  	Eutectoid  

Au-Pm  	L = Au2Pm + AuPm rt  	36.9  	33.3  	50  	1144  	Eutectic  

Au-Pm  	L = AuPm rt  	 	50  	 	1459  	Congruent  

Au-Pm  	L + AuPm rt = AuPm2  	72.1  	50  	66.7  	849  	Peritectic  

Au-Pm  	L = AuPm2 + (Pm) rt  	82.3  	66.7  	100  	671  	Eutectic  

Au-Pm  	L + (Pm) ht + (Pm) rt  	92.6  	100  	100  	890  	unknown  

Ba-Pm  	L2 = L1 + (Pm) ht  	98  	2  	100  	1238  	Monotectic  

Ba-Pm  	L1 + (Pm) ht + (Pm) rt  	1  	100  	100  	890  	unknown  

Ba-Pm  	L1 + (Ba) + (Pm) rt  	0  	0  	100  	727  	unknown  

B-Pm  	L = (B) rhom1 + PmB66  	1  	0  	2  	2050  	Eutectic  

B-Pm  	L + PmB66 + PmB12  	2  	2  	13.5  	2150  	unknown  

B-Pm  	L = PmB6  	 	15  	 	2600  	Congruent  

B-Pm  	L + PmB6 = PmB4  	28  	15  	20  	2350  	Peritectic  

B-Pm  	L + PmB4 = Pm2B5  	35  	20  	29  	2000  	Peritectic  

B-Pm  	L = Pm2B5 + (Pm) ht  	99  	29  	100  	1000  	Eutectic  

B-Pm  	Pm2B5 + (Pm) ht + (Pm) rt  	29  	100  	100  	890  	unknown  

Ca-Pm  	L2 = L1 + (Pm) ht  	76  	5  	86  	950  	Monotectic  

Ca-Pm  	L1 = (Ca) ht + (Pm) ht  	2  	0  	86  	840  	Eutectic  

Ca-Pm  	(Ca) ht + (Ca) rt + (Pm) ht  	0  	0  	92  	443  	unknown  

Ca-Pm  	(Pm) ht = (Ca) rt + (Pm) rt  	93  	0  	100  	420  	Eutectoid  

Cd-Pm  	L + (Cd) + Cd11Pm  	0  	0  	8.3  	321.108  	unknown  

Cd-Pm  	L + Cd6Pm = Cd11Pm  	2  	14.3  	8.3  	500  	Peritectic  

Cd-Pm  	L + Cd58Pm13 = Cd6Pm  	12  	18.3  	14.3  	720  	Peritectic  

Cd-Pm  	L + Cd45Pm11 = Cd58Pm13  	13  	19.6  	18.3  	750  	Peritectic  

Cd-Pm  	L + Cd3Pm = Cd45Pm11  	17.5  	25  	19.6  	800  	Peritectic  

Cd-Pm  	L + Cd2Pm = Cd3Pm  	20  	33.3  	25  	830  	Peritectic  

Cd-Pm  	L = Cd2Pm  	 	33.3  	 	900  	Congruent  

Cd-Pm  	L = Cd2Pm + CdPm  	38  	33.3  	50  	850  	Eutectic  

Cd-Pm  	L = CdPm  	 	50  	 	1050  	Congruent  

Cd-Pm  	L = CdPm + (Pm) ht  	75  	50  	85  	700  	Eutectic  

Cd-Pm  	(Pm) ht = CdPm + (Pm) rt  	90  	50  	95  	490  	Eutectoid  

Ce-Pm  	(Ce ht2,Pm ht) = (Ce) ht2 + (Ce rt,Pm rt)  	7  	2  	13  	700  	Eutectoid  

Cr-Pm  	L1 = L2 + (Cr)  	13.8  	86.2  	0  	1742.2  	Monotectic  

Cr-Pm  	L2 = (Cr) + (Pm) ht  	99.28  	0  	100  	1028.8  	Eutectic  

Cr-Pm  	(Cr) + (Pm) ht + (Pm)  	0  	100  	100  	890  	unknown  

Cu-Pm  	L = (Cu) + Cu6Pm  	9  	0  	14.3  	870  	Eutectic  

Cu-Pm  	L = Cu6Pm  	 	14.3  	 	930  	Congruent  

Cu-Pm  	L + Cu6Pm = Cu5Pm  	19  	14.3  	16.7  	890  	Peritectic  

Cu-Pm  	L + Cu5Pm = Cu4Pm  	22  	16.7  	20  	850  	Peritectic  

Cu-Pm  	L + Cu4Pm = Cu7Pm2 ht  	23  	20  	22.2  	830  	Peritectic  

Cu-Pm  	Cu7Pm2 ht = L + Cu5Pm  	22.2  	24  	20  	810  	Catatectic  

Cu-Pm  	L = Cu4Pm + Cu2Pm  	25  	20  	33.3  	800  	Eutectic  

Cu-Pm  	L = Cu2Pm  	 	33.3  	 	850  	Congruent  

Cu-Pm  	L + Cu2Pm = CuPm  	51.3  	33.3  	50  	705  	Peritectic  

Cu-Pm  	L = CuPm + (Pm) rt  	70  	50  	100  	550  	Eutectic  

Cu-Pm  	L + (Pm) ht + (Pm) rt  	90.5  	100  	100  	890  	unknown  

Er-Pm  	L + (Er) = (Pm) ht  	25  	13  	17  	1450  	Peritectic  

Fe-Pm  	L + (Fe) rt + (Fe) ht  	17  	0  	0  	1394  	unknown  

Fe-Pm  	L + (Fe) ht = Pm2Fe17  	35  	0  	10.5  	1150  	Peritectic  

Fe-Pm  	(Fe) ht + (Fe) rt + Pm2Fe17  	0  	0  	10.5  	912  	unknown  

Fe-Pm  	L + Pm2Fe17 = (Pm) rt  	73  	10.5  	100  	665  	Eutectic  

Fe-Pm  	L + (Pm) ht + (Pm) rt  	88  	100  	100  	795  	unknown  

Ga-Pm  	L + PmGa6 rt = (Ga)  	0  	0  	14.3  	30  	Peritectic  

Ga-Pm  	L + Ga2Pm = PmGa6 ht  	5  	20  	14.3  	650  	Peritectic  

Ga-Pm  	PmGa6 ht = PmGa6 rt  	 	14.3  	 	425  	Polymorphic  

Ga-Pm  	L = PmGa2  	 	33.3  	 	1010  	Congruent  

Ga-Pm  	L + PmGa2 = PmGa  	55  	33.3  	50  	1050  	Peritectic  

Ga-Pm  	L + PmGa = Pm3Ga2  	67  	50  	60  	906  	Peritectic  

Ga-Pm  	L + Pm3Ga2 = Pm5Ga3  	68  	60  	62.5  	890  	Peritectic  

Ga-Pm  	L + Pm5Ga3 = Pm3Ga  	75  	62.5  	75  	825  	Peritectic  

Ga-Pm  	L = Pm3Ga + (Pm) rt  	80  	75  	100  	680  	Eutectic  

Ga-Pm  	(Pm) ht = L + (Pm) rt  	99  	85  	100  	840  	Catatectic  

Ho-Pm  	L + (Ho) = (Pm) ht  	6  	3  	4  	1440  	Peritectic  

In-Pm  	L = (In) + PmIn3  	0  	0  	25  	156  	Eutectic  

In-Pm  	L = PmIn3  	 	25  	 	1180  	Congruent  

In-Pm  	L = PmIn3 + Pm3In5  	35  	25  	37.5  	1100  	Eutectic  

In-Pm  	L = Pm3In5  	 	37.5  	 	1140  	Congruent  

In-Pm  	L = Pm3In5 + PmIn  	44  	37.5  	50  	1110  	Eutectic  

In-Pm  	L = PmIn  	 	50  	 	1175  	Congruent  

In-Pm  	L + PmIn = Pm2In  	66.5  	50  	66.7  	1040  	Peritectic  

In-Pm  	L + Pm2In = Pm3In  	93  	66.7  	75  	885  	Peritectic  

In-Pm  	L = Pm3In + (Pm) ht  	91  	75  	88  	865  	Eutectic  

In-Pm  	(Pm) ht = Pm3In + (Pm) rt  	91  	75  	95  	725  	Eutectoid  

Ir-Pm  	L = (Ir) + PmIr3  	16  	0  	25  	2070  	Eutectic  

Ir-Pm  	L + PmIr2 = PmIr3  	19  	31.5  	25  	2200  	Peritectic  

Ir-Pm  	L = PmIr2  	 	33.3  	 	2400  	Congruent  

Ir-Pm  	L + PmIr2 = Pm5Ir3  	63  	35  	62.5  	1350  	Peritectic  

Ir-Pm  	L + Pm5Ir3 = Pm5Ir2  	74  	62.5  	71.4  	1130  	Peritectic  

Ir-Pm  	L + Pm5Ir2 = Pm3Ir  	81  	71.4  	75  	970  	Peritectic  

Ir-Pm  	L = Pm3Ir + (Pm) ht  	87  	75  	97  	860  	Eutectic  

Ir-Pm  	(Pm) ht = Pm3Ir + (Pm) rt  	98  	75  	99  	700  	Eutectoid  

La-Pm  	(La ht2,Pm ht) = (La) ht1 + (La rt,Pm rt)  	31  	25  	37  	770  	Eutectoid  

Li-Pm  	L1 = (Li) rt + (Pm) rt  	2.2  	0  	100  	160  	Eutectic  

Li-Pm  	L2 = L1 + (Pm) rt  	73.4  	8  	100  	840  	Monotectic  

Li-Pm  	L2 + (Pm) ht + (Pm) rt  	79  	100  	100  	890  	unknown  

Lu-Pm  	L + (Lu) = (Pm) ht  	47  	38  	42  	1450  	Peritectic  

Mn-Pm  	L + (Pm) ht + (Pm) rt  	84  	100  	100  	890  	unknown  

Mn-Pm  	L + (Mn) ht3 = (Mn) ht2  	15  	0  	0  	1143  	Peritectic  

Mn-Pm  	(Mn) ht2 = L + (Mn) ht1  	0  	23  	0  	1079  	Catatectic  

Mn-Pm  	(Mn) ht1 = (Mn) rt + PmMn12  	0  	0  	7.7  	710  	Eutectoid  

Mn-Pm  	L + (Mn) ht1 = PmMn12  	28  	0  	7.7  	1050  	Peritectic  

Mn-Pm  	L + PmMn12 = Pm6Mn23  	42  	7.7  	20.7  	965  	Peritectic  

Mn-Pm  	L + Pm6Mn23 = PmMn2  	53  	20.7  	33.3  	870  	Peritectic  

Mn-Pm  	L = PmMn2 + (Pm) rt  	71  	33.3  	100  	710  	Eutectic  

Mo-Pm  	L1 = L2 + (Mo)  	4  	76  	0.3  	2557  	Monotectic  

Mo-Pm  	L2 + (Mo) + (Pm) ht  	100  	0  	100  	1042  	unknown  

Mo-Pm  	(Mo) + (Pm) ht + (Pm) rt  	0  	100  	100  	890  	unknown  

Pm-Pu  	(Pm) ht = L + (Pm) rt  	35  	86  	28  	830  	Catatectic  

Pm-Pu  	L1 = L2 + (Pm) ht  	45  	84  	36  	870  	Monotectic  

Pm-Pu  	L2 = (Pm) rt + (Pu) ht5  	97  	24  	98  	630  	Eutectic  

Pm-Pu  	(Pm) rt + (Pu) ht5 = (Pu) ht3  	7  	100  	100  	125  	unknown  

Pm-Pu  	(Pu) ht3 + (Pu) ht5 = (Pu) ht4  	99  	100  	99  	484  	Peritectoid  

Pm-Pu  	(Pm) rt + (Pu) ht3 = (Pu) ht2  	12  	100  	100  	320  	unknown  

Pm-Rh  	L + (Pm) ht + (Pm) rt  	8  	1.5  	1.5  	890  	unknown  

Pm-Rh  	L = (Pm) rt + Pm3Rh  	11  	2  	25  	810  	Eutectic  

Pm-Rh  	L = Pm3Rh  	 	25  	 	1100  	Congruent  

Pm-Rh  	L = Pm3Rh + Pm7Rh3  	27  	25  	30  	1050  	Eutectic  

Pm-Rh  	L = Pm7Rh3  	 	30  	 	1300  	Congruent  

Pm-Rh  	L = Pm7Rh3 + Pm5Rh3  	31.5  	30  	37.5  	1200  	Eutectic  

Pm-Rh  	L + Pm5Rh4 = Pm5Rh3  	35  	44.4  	37.5  	1350  	Peritectic  

Pm-Rh  	L = Pm5Rh4  	 	44.4  	 	1540  	Congruent  

Pm-Rh  	L = Pm5Rh4 + PmRh2  	55  	44.4  	66.7  	1320  	Eutectic  

Pm-Rh  	L = PmRh2  	 	66.7  	 	1600  	Congruent  

Pm-Rh  	L = PmRh2 + PmRh3  	71  	66.7  	75  	1360  	Eutectic  

Pm-Rh  	L = PmRh3  	 	75  	 	1540  	Congruent  

Pm-Rh  	L = PmRh3 + (Rh)  	80  	75  	99  	1420  	Eutectic  

Pm-Ru  	L + (Pm) ht + (Pm) rt  	6  	1  	1  	890  	unknown  

Pm-Ru  	L = (Pm) rt + Pm3Ru  	11  	2  	25  	750  	Eutectic  

Pm-Ru  	L + Pm5Ru2 = Pm3Ru  	19  	28.6  	25  	950  	Peritectic  

Pm-Ru  	L = Pm5Ru2  	 	28.6  	 	1100  	Congruent  

Pm-Ru  	L = Pm5Ru2 + Pm5Ru3  	33  	28.6  	37.5  	880  	Eutectic  

Pm-Ru  	L + PmRu2 = Pm5Ru3  	35  	66.7  	37.5  	950  	Peritectic  

Pm-Ru  	L = PmRu2  	 	66.7  	 	1550  	Congruent  

Pm-Ru  	L = PmRu2 + (Ru)  	76  	66.7  	96  	1400  	Eutectic  

Pm-Th  	(Th ht,Pm ht) + (Th) rt = (Pm) rt  	12  	21  	13  	960  	Peritectoid  

Pm-Tl  	(Pm) ht = (Pm) rt + Pm2Tl  	10  	4  	33.3  	670  	Eutectoid  

Pm-Tl  	L = (Pm) ht + Pm2Tl  	17.5  	12  	33.3  	805  	Eutectic  

Pm-Tl  	L + Pm5Tl3 = Pm2Tl  	28  	37.5  	33.3  	925  	Peritectic  

Pm-Tl  	L + PmTl = Pm5Tl3  	33  	50  	37.5  	1060  	Peritectic  

Pm-Tl  	L = PmTl  	 	50  	 	1240  	Congruent  

Pm-Tl  	L + PmTl = Pm3Tl5  	65  	50  	62.5  	1000  	Peritectic  

Pm-Tl  	L = Pm3Tl5 + PmTl3  	71  	62.5  	75  	830  	Eutectic  

Pm-Tl  	L = PmTl3  	 	75  	 	950  	Congruent  

Pm-Tl  	L = PmTl3 + (Tl) ht  	100  	75  	100  	303  	Eutectic  

Pm-Tl  	PmTl3 + (Tl) ht + (Tl) rt  	75  	100  	100  	230  	unknown  

Pm-Tm  	L + (Tm) = (Pm) ht  	65  	75  	72  	1450  	Peritectic  

Pm-V  	L2 = L1 + (V)  	99.2  	7.5  	99.9  	1898  	Monotectic  

Pm-V  	L1 = (Pm) ht + (V)  	0.5  	0  	100  	1038  	Eutectic  

Pm-V  	(Pm) ht + (Pm) rt + (V)  	0  	0  	100  	890  	unknown  



Found: 162 reactions

Return to Contents 



ASM Alloy Phase Diagrams Center, P. Villars, editor-in-chief; H. Okamoto and K. Cenzual, section editors;

http://www1.asminternational.org/AsmEnterprise/APD, ASM International, Materials Park, OH, USA, 2006-2015

© ASM International 2015. All Rights Reserved. Version 1.0.5.0



 	Alloy Phase Diagram Database™	Element 1: Element 2: Element 3:  

HomeExplorerSearchToolsHelp

 

Special Points Table



Return to Contents



Chemical System	Reaction	%A	%B	%C	Temperature, °C  	Reaction type  

Ni-Po  	L = NiPo  	 	54  	 	625  	Congruent  

Ni-Po  	L + NiPo + (Po) ht  	100  	66.7  	100  	254  	unknown  



Found: 2 reactions

Return to Contents 



ASM Alloy Phase Diagrams Center, P. Villars, editor-in-chief; H. Okamoto and K. Cenzual, section editors;

http://www1.asminternational.org/AsmEnterprise/APD, ASM International, Materials Park, OH, USA, 2006-2015

© ASM International 2015. All Rights Reserved. Version 1.0.5.0



 	Alloy Phase Diagram Database™	Element 1: Element 2: Element 3:  

HomeExplorerSearchToolsHelp

 

Special Points Table



Return to Contents



Chemical System	Reaction	%A	%B	%C	Temperature, °C 	Reaction type 

Ag-Pr  	L = (Ag) + Ag51Pr14  	9.2  	0.05  	21.5  	802  	Eutectic  

Ag-Pr  	L + Ag51Pr14 = Ag5Pr  	13  	21.5  	16.7  	830  	Peritectic  

Ag-Pr  	L = Ag51Pr14  	 	23  	 	1033  	Congruent  

Ag-Pr  	L + Ag51Pr14 = Ag2Pr ht  	36  	25  	33.3  	847  	Peritectic  

Ag-Pr  	Ag2Pr ht = Ag2Pr rt  	 	33.3  	 	617  	Polymorphic  

Ag-Pr  	L = Ag2Pr ht + AgPr  	40  	33.3  	50  	802  	Eutectic  

Ag-Pr  	L = AgPr  	 	50  	 	932  	Congruent  

Ag-Pr  	L = AgPr + (Pr) rt  	78  	50  	99  	586  	Eutectic  

Ag-Pr  	(Pr) ht = L + (Pr) rt  	96.5  	85.5  	98.5  	652  	Catatectic  

Al-Pr  	L = (Al) + Pr3Al11 rt  	2.6  	0  	21.4  	651  	Eutectic  

Al-Pr  	L + Al2Pr = PrAl4 ht  	20.5  	33.3  	21.4  	1240  	Peritectic  

Al-Pr  	PrAl4 ht = Pr3Al11 rt  	 	21.4  	 	965  	Polymorphic  

Al-Pr  	PrAl4 ht + PrAl2 = Al3Pr  	21.4  	33.3  	25  	1075  	Peritectoid  

Al-Pr  	L = PrAl2  	 	33.3  	 	1480  	Congruent  

Al-Pr  	L + PrAl2 = PrAl ht  	65  	33.3  	50  	905  	Peritectic  

Al-Pr  	PrAl ht = PrAl rt  	 	50  	 	700  	Polymorphic  

Al-Pr  	L + PrAl ht = Pr2Al  	68.5  	50  	66.7  	735  	Peritectic  

Al-Pr  	L + Pr2Al = Pr3Al ht  	76  	66.7  	75  	685  	Peritectic  

Al-Pr  	Pr3Al ht = Pr3Al rt  	 	75  	 	330  	Polymorphic  

Al-Pr  	L = Pr3Al ht + (Pr) ht  	82.5  	75  	90  	650  	Eutectic  

Al-Pr  	(Pr) ht = Pr3Al ht + (Pr) rt  	92  	75  	97  	630  	Eutectoid  

Au-Pr  	L = (Au) + Au6Pr  	12  	0  	14.3  	831  	Eutectic  

Au-Pr  	L + Au51Pr14 = Au6Pr  	11.5  	21.5  	14.3  	840  	Peritectic  

Au-Pr  	L = Au51Pr14  	 	21.5  	 	1200  	Congruent  

Au-Pr  	L = Au51Pr14 + Au36Pr17 ht  	26  	21.5  	33.3  	1040  	Eutectic  

Au-Pr  	L = Au36Pr17 ht  	 	33.3  	 	1205  	Congruent  

Au-Pr  	Au36Pr17 ht = Au2Pr rt  	 	33.3  	 	970  	Polymorphic  

Au-Pr  	L = Au36Pr17 ht + AuPr ht1  	37  	33.3  	50  	1140  	Eutectic  

Au-Pr  	L = AuPr ht2  	 	50  	 	1415  	Congruent  

Au-Pr  	AuPr ht2 = AuPr ht1  	 	50  	 	1340  	Polymorphic  

Au-Pr  	AuPr ht1 = AuPr rt  	 	50  	 	490  	Polymorphic  

Au-Pr  	L + AuPr ht1 = AuPr2  	75.5  	50  	66.7  	710  	Peritectic  

Au-Pr  	L = AuPr2 + (Pr) rt  	82.3  	66.7  	100  	619  	Eutectic  

Au-Pr  	(Pr) ht = L + (Pm) rt  	98.44  	90  	98.88  	752  	unknown  

Ba-Pr  	L2 = L1 + (Pr) ht  	99.7  	 	100  	927  	Monotectic  

Ba-Pr  	L1 + (Pr) ht + (Pr) rt  	 	100  	100  	795  	unknown  

Ba-Pr  	L1 + (Ba) + (Pr) rt  	 	 	100  	729  	unknown  

Bi-Pr  	L = (Bi) + PrBi2  	0.5  	0  	33.3  	267  	Eutectic  

Bi-Pr  	L + PrBi = PrBi2  	20  	50  	33.3  	807  	Peritectic  

Bi-Pr  	L = PrBi  	 	50  	 	1817  	Congruent  

Bi-Pr  	L + PrBi = Pr4Bi3  	63  	50  	57.1  	1637  	Peritectic  

Bi-Pr  	L + Pr4Bi3 = Pr5Bi3  	70  	57.1  	62.5  	1387  	Peritectic  

Bi-Pr  	L + Pr5Bi3 = Pr2Bi  	80  	62.5  	66.7  	1137  	Peritectic  

Bi-Pr  	L = Pr2Bi + (Pr) ht  	88  	66.7  	99.5  	837  	Eutectic  

Bi-Pr  	(Pr) ht = Pr2Bi + (Pr) rt  	99.5  	66.7  	100  	777  	Eutectoid  

B-Pr  	L = (B) rhom1 + PrB6  	1  	0  	13.5  	2050  	Eutectic  

B-Pr  	L = PrB6  	 	14  	 	2610  	Congruent  

B-Pr  	L + PrB6 = PrB4  	26  	15  	20  	2350  	Peritectic  

B-Pr  	L + PrB6 = Pr2B5  	34  	20  	28  	2000  	Peritectic  

B-Pr  	L = Pr2B5 + (Pr) ht  	99  	28  	100  	900  	Eutectic  

B-Pr  	Pr2B5 + (Pr) ht + (Pr) rt  	28  	100  	100  	795  	unknown  

Br-Pr  	L + (Pr) rt = Pr2Br5  	28.5  	100  	29.4  	601  	Peritectic  

Br-Pr  	L = Pr2Br5 + PrBr3 rt  	28.4  	29.4  	25  	579  	Eutectic  

Br-Pr  	L = PrBr3 rt  	 	25  	 	693  	Congruent  

Cd-Pr  	L = (Cd) + Cd11Pr  	0  	0  	8.3  	321.1  	Eutectic  

Cd-Pr  	L + Cd6Pr = Cd11Pr  	3.5  	14.3  	8.3  	570  	Peritectic  

Cd-Pr  	L + Cd58Pr13 = Cd6Pr  	6  	18.3  	14.3  	620  	Peritectic  

Cd-Pr  	L + Cd45Pr11 = Cd58Pr13  	11  	19.6  	18.3  	680  	Peritectic  

Ce-Pr  	(Ce ht2,Pr ht) = (Ce) ht2 + (Ce rt,Pr rt)  	80  	70  	90  	750  	Eutectoid  

Cl-Pr  	(Pr) ht = L + (Pr) rt  	99  	29  	100  	768  	Catatectic  

Cl-Pr  	L + (Pr) rt = Pr2Cl5  	29  	100  	30.3  	659  	Peritectic  

Cl-Pr  	Pr2Cl5 = (Pr) rt + PrCl3  	30.3  	100  	25  	594  	Eutectoid  

Cl-Pr  	L = Pr2Cl5 + PrCl3  	28  	30.3  	25  	645  	Eutectic  

Cl-Pr  	L = PrCl3  	 	25  	 	785  	Congruent  

Co-Pr  	L = (Co) ht + Pr2Co17  	7  	0  	10.5  	1296  	Eutectic  

Co-Pr  	L = Pr2Co17  	 	10.5  	 	1354  	Congruent  

Co-Pr  	L + Pr2Co17 = PrCo5  	24  	10.5  	16.7  	1231  	Peritectic  

Co-Pr  	L + PrCo5 = Pr5Co19  	37  	16.7  	20.8  	1130  	Peritectic  

Co-Pr  	L + Pr5Co19 = Pr2Co7  	38  	20.8  	22.2  	1120  	Peritectic  

Co-Pr  	L + Pr2Co7 = PrCo3  	41  	22.2  	25  	1065  	Peritectic  

Co-Pr  	L + PrCo3 = PrCo2  	49  	25  	33.3  	938  	Peritectic  

Co-Pr  	L + PrCo2 = Pr4Co3  	63  	33.3  	57.1  	588  	Peritectic  

Co-Pr  	L = Pr4Co3 + Pr3Co  	66  	57.1  	75  	533  	Eutectic  

Co-Pr  	L = Pr3Co  	 	75  	 	579  	Congruent  

Co-Pr  	L = Pr3Co + (Pr) rt  	80.5  	75  	100  	570  	Eutectic  

Co-Pr  	L + (Pr) ht + (Pr) rt  	89  	100  	100  	795  	unknown  

C-Pr  	L = (Pr) ht + Pr2C3  	85  	92  	45  	800  	Eutectic  

C-Pr  	(Pr) ht = (Pr) rt + Pr2C3  	93  	95  	44.5  	675  	Eutectoid  

C-Pr  	L + PrC2 ht = Pr2C3  	50  	35  	40  	1545  	Peritectic  

C-Pr  	L = PrC2 ht  	 	33.3  	 	2320  	Congruent  

C-Pr  	PrC2 ht = Pr2C3 + PrC2 rt  	34.3  	40  	34  	1145  	Eutectoid  

C-Pr  	PrC2 ht = PrC2 rt  	 	33.8  	 	1150  	Maximum  

C-Pr  	PrC2 ht = PrC2 rt + (C) gra  	32.5  	33.3  	0  	1134  	Eutectoid  

C-Pr  	L = PrC2 ht + (C) gra  	28.5  	32  	0  	2254  	Eutectic  

Cr-Pr  	L1 = L2 + (Cr)  	6.5  	93.5  	0  	1795.5  	Monotectic  

Cr-Pr  	L2 = (Cr) + (Pr) ht  	99.86  	0  	100  	928.3  	Eutectic  

Cr-Pr  	(Cr) + (Pr) ht + (Pr)  	0  	100  	100  	795  	unknown  

Cs-Pr  	L2 = L1 + (Pr) ht  	100  	9  	100  	930  	Monotectic  

Cs-Pr  	(Pr) ht = L1 + (Pr) rt  	100  	7  	100  	794  	Catatectic  

Cs-Pr  	L1 = (Cs) + (Pr) rt  	0  	0  	100  	28  	Eutectic  

Cu-Pr  	L = CuPr + (Pr) rt  	69.8  	50  	100  	442  	Eutectic  

Cu-Pr  	L + (Pr) ht + (Pr) rt  	91.2  	100  	100  	795  	unknown  

Cu-Pr  	L + Cu2Pr rt = CuPr  	53  	33.3  	50  	582  	Peritectic  

Cu-Pr  	L = (Cu) + Cu6Pr  	8.6  	0  	14.3  	896  	Eutectic  

Cu-Pr  	L = Cu6Pr  	 	14.3  	 	945  	Congruent  

Cu-Pr  	L + Cu6Pr = Cu5Pr  	24.3  	14.3  	16.7  	831  	Peritectic  

Cu-Pr  	L + Cu5Pr = Cu4Pr  	24.9  	16.7  	20  	820  	Peritectic  

Cu-Pr  	L = Cu4Pr + Cu2Pr rt  	27  	20  	33.3  	796  	Eutectic  

Cu-Pr  	L = Cu2Pr rt  	 	33.3  	 	831  	Congruent  

Er-Pr  	L + (Er) = (Pr) ht  	16  	10  	13  	1400  	Peritectic  

Fe-Pr  	L + (Fe) rt + (Fe) ht  	10  	0  	0  	1398  	unknown  

Fe-Pr  	(Fe) ht + Pr2Fe17 = (Fe) rt  	0  	10.5  	0  	916  	Peritectic  

Fe-Pr  	L + (Fe) ht = Pr2Fe17  	38  	0  	10.5  	1175  	Peritectic  

Fe-Pr  	L + Pr2Fe17 = (Pr) rt  	81.7  	10.5  	100  	667  	Eutectic  

Fe-Pr  	(Pr) ht = L + (Pr) rt  	100  	92  	100  	781  	Catatectic  

Ga-Pr  	(Pr) ht = L + (Pr) rt  	93.5  	90  	96  	740  	Catatectic  

Ga-Pr  	L = (Ga) + PrGa6  	0  	0  	14.3  	28.9  	Eutectic  

Ga-Pr  	L + PrGa4 = PrGa6  	1.5  	20  	14.3  	466  	Peritectic  

Ga-Pr  	L + PrGa2 = PrGa4  	3  	22  	20  	624  	Peritectic  

Ga-Pr  	L = PrGa2  	 	33.3  	 	1470  	Congruent  

Ga-Pr  	L + PrGa2 = PrGa  	65  	33.3  	50  	1015  	Peritectic  

Ga-Pr  	L + PrGa = Pr5Ga3  	71  	50  	62.5  	855  	Peritectic  

Ga-Pr  	L + Pr5Ga3 = Pr2Ga  	76  	62.5  	66.7  	705  	Peritectic  

Ga-Pr  	L = Pr2Ga + (Pr) rt  	81.5  	66.7  	100  	580  	Eutectic  

Ge-Pr  	L = (Ge) + PrGe1.6 ht  	15.5  	0  	37.4  	830  	Eutectic  

Ge-Pr  	(Ge) + PrGe1.6 ht = PrGe2 rt  	0  	37.4  	33.3  	615  	Peritectoid  

Ge-Pr  	L = PrGe1.6 ht  	 	38  	 	1506  	Congruent  

Ge-Pr  	PrGe2 rt + PrGe1.6 ht = Pr3Ge5 rt  	33.3  	37.4  	37.7  	615  	unknown  

Ge-Pr  	PrGe1.6 ht = Pr3Ge5 rt + Pr0.9Ge  	39  	39  	48.4  	548  	Eutectoid  

Ge-Pr  	L + PrGe1.6 ht + Pr0.9Ge  	48.4  	39  	48.4  	1360  	unknown  

Ge-Pr  	L = Pr0.9Ge + PrGe  	49  	48.4  	50  	1320  	Eutectic  

Ge-Pr  	L + PrGe + Pr5Ge4  	50  	50  	55.6  	1400  	unknown  

Ge-Pr  	L = Pr5Ge3  	 	62.5  	 	1490  	Congruent  

Ge-Pr  	L + Pr5Ge3 = Pr3Ge  	84.65  	62.5  	75  	800  	Peritectic  

Ge-Pr  	L = Pr3Ge + (Pr) rt  	88  	75  	100  	755  	Eutectic  

Ge-Pr  	L + Pr4Ge3 = Pr5Ge4  	51  	57.1  	55.6  	1430  	Peritectic  

Ge-Pr  	L + Pr5Ge3 = Pr4Ge3  	55.5  	62.5  	57.1  	1465  	Peritectic  

Ge-Pr  	(Pr) ht = L + (Pr) rt  	98  	91.5  	100  	774  	Catatectic  

Hf-Pr  	L = (Pr) ht + ?  	0.026  	0  	 	931  	Eutectic  

Hf-Pr  	(Pr) ht + (Pr) rt + ?  	0  	0  	 	795  	unknown  

Hg-Pr  	L1 + (Hg) lt + Hg6.5Pr  	0  	0  	14  	-38.829  	unknown  

Hg-Pr  	L + Hg3Pr = Hg45Pr11  	0  	25  	19.7  	250  	Peritectic  

Hg-Pr  	L + Hg2Pr = Hg3Pr  	20  	33.3  	25  	900  	Peritectic  

Hg-Pr  	L = Hg2Pr  	 	33.3  	 	1050  	Congruent  

Hg-Pr  	L = Hg2Pr + HgPr  	43  	33.3  	50  	1000  	Eutectic  

Hg-Pr  	L = HgPr  	 	50  	 	1100  	Congruent  

Hg-Pr  	L = HgPr + (Pr) ht  	82  	50  	86  	620  	Eutectic  

Hg-Pr  	(Pr) ht = HgPr+ (Pr) ht  	88  	50  	99  	500  	Eutectoid  

Ho-Pr  	L + (Ho) = (Pr) ht  	7  	3  	5  	1450  	Peritectic  

H-Pr  	(Pr) ht + PrH2 = (Pr) rt  	69  	35  	66  	850  	Peritectoid  

In-Pr  	L = (In) + PrIn3  	0  	0  	25  	156.6  	Eutectic  

In-Pr  	L = PrIn3  	 	25  	 	1210  	Congruent  

In-Pr  	L = PrIn3 + Pr3In5 ht  	35  	25  	36  	1130  	Eutectic  

In-Pr  	Pr3In5 ht = In3Pr + Pr3In5  	36  	25  	36  	1120  	Eutectoid  

In-Pr  	L + Pr3In5 ht = Pr3In5  	42  	38.5  	38.5  	1160  	Peritectic  

In-Pr  	L = Pr3In5 + Pr6In5 rt  	46  	39  	54  	1110  	Eutectic  

In-Pr  	Pr3In5 + Pr6In5 rt = Pr3In4 ht  	39  	54  	44  	1100  	Peritectoid  

In-Pr  	Pr3In4 ht = Pr3In5 + Pr6In5 rt  	44  	39  	54  	1040  	Eutectoid  

In-Pr  	L = Pr6In5 ht  	 	54  	 	1170  	Congruent  

In-Pr  	Pr6In5 ht = Pr6In5 rt  	 	54  	 	1150  	Polymorphic  

In-Pr  	L + Pr6In5 rt = Pr2In  	68  	54  	66.7  	1020  	Peritectic  

In-Pr  	L + Pr2In = Pr3In  	76  	66.7  	75  	930  	Peritectic  

In-Pr  	L = Pr3In + (Pr) ht  	88  	75  	90.2  	825  	Eutectic  

In-Pr  	(Pr) ht = Pr3In + (Pr) rt  	91.6  	75  	94.4  	725  	Eutectoid  

Ir-Pr  	L = (Ir) + PrIr5  	14.5  	0  	16.7  	1900  	Eutectic  

Ir-Pr  	L = PrIr5  	 	16.7  	 	1950  	Congruent  

Ir-Pr  	L = PrIr5 + Pr2Ir7  	18  	16.7  	22.2  	1925  	Peritectic  

Ir-Pr  	L + PrIr3 = Pr2Ir7  	20  	25  	22.2  	2050  	Peritectic  

Ir-Pr  	L + PrIr2 = PrIr3  	22  	32  	25  	2150  	Peritectic  

Ir-Pr  	L = PrIr2  	 	33.3  	 	2400  	Congruent  

Ir-Pr  	L + PrIr2 = Pr5Ir3  	63  	34.5  	62.5  	1400  	Peritectic  

Ir-Pr  	L + Pr5Ir3 = Pr5Ir2  	73.5  	62.5  	71.4  	1000  	Peritectic  

Ir-Pr  	L = Pr5Ir2 + (Pr) rt  	87.9  	71.4  	100  	729  	Eutectic  

Ir-Pr  	L + (Pr) ht + (Pr) rt  	91  	100  	100  	795  	unknown  

La-Pr  	(La ht2,Pr ht) = (La) ht1 + (La rt,Pr rt)  	59  	47  	72  	730  	Eutectoid  

Li-Pr  	L1 = (Li) rt + (Pr) rt  	5.1  	0  	100  	140  	Eutectic  

Li-Pr  	L2 = L1 + (Pr) rt  	70  	12  	100  	705  	Monotectic  

Li-Pr  	L2 + (Pr) ht + (Pr) rt  	80  	100  	100  	795  	unknown  

Lu-Pr  	L + (Lu) = (Pr) ht  	41  	31  	35  	1450  	Peritectic  

Mg-Pr  	L = (Mg) + Mg12Pr  	5  	0  	7.7  	560  	Eutectic  

Mg-Pr  	L + Mg41Pr5 = Mg12Pr  	7  	10  	7.7  	565  	Peritectic  

Mg-Pr  	L + Mg3Pr = Mg41Pr5  	8.5  	18  	11  	575  	Peritectic  

Mg-Pr  	L = Mg3Pr  	 	25  	 	790  	Congruent  

Mg-Pr  	L + Mg3Pr = Mg2Pr ht  	38  	25  	33.3  	740  	Peritectic  

Mg-Pr  	Mg2Pr ht = Mg3Pr + MgPr rt  	33.3  	25  	48  	670  	Eutectoid  

Mg-Pr  	L = Mg2Pr ht + MgPr rt  	40.5  	33.3  	46  	725  	Eutectic  

Mg-Pr  	L = MgPr rt  	 	50  	 	765  	Congruent  

Mg-Pr  	L = MgPr rt + (Pr) ht  	60  	53  	68  	735  	Eutectic  

Mg-Pr  	(Pr) ht = MgPr rt + (Pr) rt  	80.5  	51  	89  	510  	Eutectoid  

Mn-Pr  	L + (Mn) ht3 + (Mn) ht2  	9  	0  	0  	1138  	unknown  

Mn-Pr  	L + (Mn) ht2 + (Mn) ht1  	11  	0  	0  	1100  	unknown  

Mn-Pr  	(Mn) ht1 + (Mn) rt + Pr6Mn23 ht  	0  	0  	20.7  	727  	unknown  

Mn-Pr  	L + (Mn) ht1 = Pr6Mn23 ht  	63  	0  	20.7  	790  	Peritectic  

Mn-Pr  	Pr6Mn23 ht = (Mn) rt + (Pr) rt  	20.7  	0  	99  	650  	Eutectoid  

Mn-Pr  	L = Pr6Mn23 ht + (Pr) rt  	75  	20.7  	99  	600  	Eutectic  

Mn-Pr  	(Pr) ht = L + (Pr) rt  	91.5  	76  	99  	665  	Catatectic  

Mo-Pr  	L1 = L2 + (Mo)  	5  	72  	0.3  	2547  	Monotectic  

Mo-Pr  	L2 = (Mo) + (Pr) ht  	99.9  	0  	100  	931  	Eutectic  

Mo-Pr  	(Mo) + (Pr) ht + (Pr) rt  	0  	100  	100  	795  	unknown  

Ni-Pr  	L = (Ni) + PrNi5  	11  	0  	16.7  	1280  	Eutectic  

Ni-Pr  	L = PrNi5  	 	16.7  	 	1385  	Congruent  

Ni-Pr  	L + PrNi5 = Pr2Ni7  	30  	16.7  	22.2  	1160  	Peritectic  

Ni-Pr  	L + Pr2Ni7 = PrNi3  	34.5  	22.2  	25  	1010  	Peritectic  

Ni-Pr  	L + PrNi3 = PrNi2  	37.5  	25  	33.3  	910  	Peritectic  

Ni-Pr  	L = PrNi2 + PrNi  	47  	33.3  	50  	680  	Eutectic  

Ni-Pr  	L = PrNi  	 	50  	 	730  	Congruent  

Ni-Pr  	L = PrNi + Pr7Ni3  	67.5  	50  	70  	510  	Eutectic  

Ni-Pr  	L = Pr7Ni3  	 	70  	 	535  	Congruent  

Ni-Pr  	L = Pr7Ni3 + Pr3Ni  	73  	70  	75  	490  	Eutectic  

Ni-Pr  	L = Pr3Ni  	 	75  	 	525  	Congruent  

Ni-Pr  	L = Pr3Ni + (Pr) rt  	81  	75  	100  	460  	Eutectic  

Ni-Pr  	L + (Pr) ht + (Pr) rt  	93  	100  	100  	795  	unknown  

O-Pr  	PrO1.65 ht = Pr2O3 hex + Pr7O12 rt  	37.6  	39.9  	36.85  	920  	Eutectoid  

O-Pr  	PrO1.65 ht + PrO2 = Pr7O12 rt  	37.2  	36.7  	36.85  	1060  	Peritectoid  

O-Pr  	Pr7O12 rt + PrO2 = Pr9O16 rt  	35.85  	36.75  	36  	610  	Peritectoid  

O-Pr  	Pr9O16 rt + PrO2 = Pr5O9 rt  	35.6  	35.95  	35.7  	520  	Peritectoid  

O-Pr  	Pr5O9 + PrO2 = Pr11O20 ht  	35.45  	35.7  	35.5  	480  	Peritectoid  

O-Pr  	Pr11O20 ht = Pr5O9 rt + Pr6O11 rt  	35.5  	35.7  	35.35  	370  	Eutectoid  

O-Pr  	PrO2 = Pr11O20 ht + Pr6O11 rt  	35.35  	35.47  	35.3  	460  	Eutectoid  

O-Pr  	PrO21 + PrO22 = Pr6O11 rt  	35.35  	33.33  	35.3  	480  	Syntectic  

Os-Pr  	L + (Os) = PrOs2  	39  	0  	33.3  	2200  	Peritectic  

Os-Pr  	L = PrOs2 + (Pr) rt  	86.4  	33.3  	100  	670  	Eutectic  

Os-Pr  	(Pr) ht = L + (Pr) rt  	98.6  	92  	100  	795  	Peritectic  

Pb-Pr  	L = (Pb) + PrPb3  	0.5  	0  	25  	325  	Eutectic  

Pb-Pr  	L = PrPb3  	 	25  	 	1120  	Congruent  

Pb-Pr  	L + PrPb3 = PrPb2  	35  	25  	33.3  	1090  	Peritectic  

Pb-Pr  	L = PrPb2 + Pr3Pb4  	37.5  	33.3  	42.9  	1085  	Eutectic  

Pb-Pr  	L = Pr3Pb4  	 	42.9  	 	1180  	Congruent  

Pb-Pr  	L = Pr3Pb4 + Pr11Pb10  	44.5  	42.9  	52.4  	1145  	Eutectic  

Pb-Pr  	L + Pd5Pb4 = Pr11Pb10  	50  	55.6  	52.4  	1365  	Peritectic  

Pb-Pr  	L + Pr5Pb3 = Pd5Pb4  	53  	62.5  	55.6  	1455  	Peritectic  

Pb-Pr  	L = Pr5Pb3  	 	62.5  	 	1495  	Congruent  

Pb-Pr  	L + Pr5Pb3 = Pr3Pb  	89  	62.5  	75  	860  	Peritectic  

Pb-Pr  	L = Pr3Pb + (Pr) ht  	90.7  	75  	96.5  	824  	Eutectic  

Pb-Pr  	(Pr) ht = Pr3Pb + (Pr) rt  	96.9  	75  	97.7  	778  	Eutectoid  

Pd-Pr  	L = (Pd) + PrPd5  	11.5  	9  	16.7  	1044  	Eutectic  

Pd-Pr  	L + PrPd3 = PrPd5  	16  	23  	16.7  	1123  	Peritectic  

Pd-Pr  	L = PrPd3  	 	25.5  	 	1175  	Congruent  

Pd-Pr  	L + PrPd3 = PrPd2  	36  	25.5  	33.3  	1071  	Peritectic  

Pd-Pr  	L = PrPd2 + Pr3Pd2 ht  	37  	33.3  	40  	997  	Eutectic  

Pd-Pr  	Pr3Pd2 ht = Pr3Pd2 rt  	 	40  	 	976  	Polymorphic  

Pd-Pr  	L + Pr3Pd4 ht = Pr3Pd2 ht  	38.5  	42.9  	40  	1033  	Peritectic  

Pd-Pr  	L = Pr3Pd4 ht  	 	42.9  	 	1122  	Congruent  

Pd-Pr  	Pr3Pd4 ht = Pr3Pd4  	 	42.9  	 	951  	Polymorphic  

Pd-Pr  	L = Pr3Pd4 ht + PrPd ht  	47.5  	42.9  	50  	1005  	Eutectic  

Pd-Pr  	L = PrPd ht  	 	50  	 	1084  	Congruent  

Pd-Pr  	PrPd ht = PrPd rt  	 	50  	 	822  	Polymorphic  

P-Pr  	L = (Pr) ht + PrP  	96  	99  	50  	920  	Eutectic  

P-Pr  	(Pr) ht = (Pr) rt + PrP  	99  	99.7  	50  	789  	Eutectoid  

P-Pr  	L = PrP  	 	50  	 	2847  	Congruent  

P-Pr  	L + PrP = PrP2  	22.5  	50  	33.3  	1100  	Peritectic  

P-Pr  	L + PrP2 = PrP5  	15  	30  	16.7  	700  	Peritectic  

P-Pr  	L + PrP5 = PrP7  	9  	16.7  	12.5  	500  	Peritectic  

P-Pr  	L + Pr7P + (P) whi rt  	0  	12.5  	0  	44.14  	unknown  

Pr-Pt  	L + (Pr) ht + (Pr) rt  	0.45  	9  	0  	789  	Peritectic  

Pr-Pt  	L = (Pr) rt + Pr7Pt3  	13.4  	0  	30  	718  	Eutectic  

Pr-Pt  	L + Pr3Pt2 = Pr7Pt3  	21  	40  	30  	1030  	Peritectic  

Pr-Pt  	L + Pr3Pt4 = Pr3Pt2  	31  	50  	40  	1340  	Peritectic  

Pr-Pt  	L = PrPt ht  	 	50  	 	1800  	Congruent  

Pr-Pt  	PrPt ht = PrPt rt  	 	50  	 	1360  	Polymorphic  

Pr-Pt  	L + PrPt ht = Pr3Pt4  	59  	50  	57.1  	1620  	Peritectic  

Pr-Pt  	L = Pr3Pt4 + PrPt2  	60  	57.1  	66.7  	1550  	Eutectic  

Pr-Pt  	L = PrPt2  	 	66.7  	 	2200  	Congruent  

Pr-Pt  	L + PrPt2 = PrPt5  	85  	75  	83.3  	1830  	Peritectic  

Pr-Pt  	L = PrPt5 + (Pt)  	92  	83.3  	100  	1610  	Eutectic  

Pr-Pu  	(Pr) ht = Pr0.8Pu0.2 ht  	 	10  	 	801  	Maximum  

Pr-Pu  	L1 = L2 + (Pr) ht  	43  	92  	30.5  	860  	Monotectic  

Pr-Pu  	(Pr) ht = L2 + Pr0.8Pu0.2 ht  	30  	92.5  	29  	794  	Eutectoid  

Pr-Pu  	L2 = Pr0.8Pu0.2 ht + (Pu) ht5  	97  	26  	98  	625  	Eutectic  

Pr-Pu  	Pr0.8Pu0.2 ht = (Pr) rt + (Pu) ht5  	21  	21  	98.5  	534  	Eutectoid  

Pr-Pu  	(Pr) rt + (Pu) ht5 = (Pu) ht3  	19  	99  	98  	485  	Peritectoid  

Pr-Pu  	(Pu) ht5 = (Pu) ht3 + (Pu) ht4  	99.5  	99  	100  	480  	Eutectoid  

Pr-Pu  	(Pu) rt + (Pu) ht3 + (Pu) ht2  	11  	100  	100  	320  	unknown  

Pr-Pu  	(Pu) rt + (Pu) ht2 + (Pu) ht1  	8  	100  	100  	215  	unknown  

Pr-Pu  	(Pu) rt + (Pu) ht1 + (Pu) rt  	5  	100  	100  	125  	unknown  

Pr-Re  	L = (Pr) ht + (Re)  	0.24  	0  	 	929  	Eutectic  

Pr-Rh  	L + (Pr) ht + (Pr) rt  	5  	1  	1  	795  	unknown  

Pr-Rh  	L = (Pr) rt + Pr3Rh  	12  	1  	25  	700  	unknown  

Pr-Rh  	L = Pr3Rh  	 	25  	 	1040  	unknown  

Pr-Rh  	L = Pr3Rh + Pr7Rh3  	27  	25  	30  	900  	Eutectic  

Pr-Rh  	L = Pr7Rh3  	 	30  	 	1130  	Congruent  

Pr-Rh  	L = Pr7Rh3 + Pr5Rh3  	32  	30  	37.5  	1050  	Eutectic  

Pr-Rh  	L + Pr5Rh4 = Pr5Rh3  	35  	44.4  	37.5  	1220  	Peritectic  

Pr-Rh  	L = Pr5Rh4  	 	44.4  	 	1400  	Congruent  

Pr-Rh  	L = Pr5Rh4 + PrRh2  	55  	44.4  	66.7  	1170  	Eutectic  

Pr-Rh  	L = PrRh2  	 	66.7  	 	1500  	Congruent  

Pr-Rh  	L = PrRh2 + PrRh3  	72  	33.7  	75  	1200  	Eutectic  

Pr-Rh  	L = PrRh3  	 	75  	 	1410  	Congruent  

Pr-Rh  	L = PrRh3 + (Rh)  	81  	75  	99  	1310  	Eutectic  

Pr-Ru  	L + (Pr) ht + (Pr) rt  	8  	1  	1  	795  	unknown  

Pr-Ru  	L = (Pr) rt + Pr3Ru  	12  	1.5  	25  	700  	Eutectic  

Pr-Ru  	L + Pr5Ru2 = Pr3Ru  	20  	28.6  	25  	1000  	Peritectic  

Pr-Ru  	L = Pr5Ru2  	 	28.6  	 	1060  	Congruent  

Pr-Ru  	L = Pr5Ru2 + Pr5Ru3  	33.5  	28.6  	37.5  	900  	Eutectic  

Pr-Ru  	L + PrRu2 = Pr5Ru3  	35  	66.7  	37.5  	980  	Peritectic  

Pr-Ru  	L + (Ru) = PrRu2  	64  	96  	66.7  	1661  	Peritectic  

Pr-S  	L = (Pr) ht + PrS  	1  	0  	50  	930  	Eutectic  

Pr-S  	(Pr) ht + (Pr) rt + PrS  	0  	0  	50  	795  	unknown  

Pr-S  	L = PrS  	 	50  	 	2230  	Congruent  

Pr-S  	L + PrS = Pr3S4  	57.5  	50  	57.1  	2100  	Peritectic  

Pr-S  	L + Pr3S4 = Pr2S3 ht3  	64  	57.1  	60  	1765  	Peritectic  

Pr-S  	Pr2S3 ht3 = Pr2S3 ht2  	 	60  	 	1640  	Polymorphic  

Pr-S  	Pr2S3 ht2 = Pr2S3 ht1  	 	60  	 	1340  	Polymorphic  

Pr-S  	Pr2S3 ht1 = Pr2S3 rt  	 	60  	 	1100  	Polymorphic  

Pr-S  	L + Pr2S3 ht1 = PrS2  	80.5  	60  	66.7  	1240  	Peritectic  

Pr-Sb  	L = (Pr) ht + Pr2Sb  	4.5  	3  	33.3  	835  	Eutectic  

Pr-Sb  	L + Pr5Sb3 = Pr2Sb  	30  	37.5  	33.3  	1470  	Peritectic  

Pr-Sb  	L + PrSb rt = Pr4Sb3  	32  	50  	42.9  	1835  	Peritectic  

Pr-Sb  	L = PrSb ht  	 	50  	 	2170  	Congruent  

Pr-Sb  	(Pr) ht = (Pr) rt + Pr2Sb  	2.5  	2  	33.3  	780  	Eutectoid  

Pr-Sb  	L + Pr4Sb3 = Pr5Sb3  	36.5  	42.9  	37.5  	1670  	Peritectic  

Pr-Sb  	PrSb ht = PrSb rt  	 	50  	 	1950  	Polymorphic  

Pr-Sb  	L + PrSb rt = PrSb2  	85  	50  	66.7  	1100  	Peritectic  

Pr-Sb  	L = PrSb2 + (Sb)  	99.5  	66.7  	100  	629  	Eutectic  

Pr-Se  	L + (Pr) ht + PrSe  	0  	0  	50  	931  	unknown  

Pr-Se  	(Pr) ht = (Pr) rt + PrSe  	0  	0  	50  	780  	Eutectoid  

Pr-Se  	L = PrSe  	 	50  	 	2100  	Congruent  

Pr-Se  	L = PrSe + Pr3Se4 ht  	55  	50  	56.6  	1645  	Eutectic  

Pr-Se  	L = Pr3Se4 ht  	 	56.6  	 	1800  	Congruent  

Pr-Se  	Pr3Se4 ht = Pr3Se4 rt  	 	56.6-60  	 	1050  	Polymorphic  

Pr-Se  	L + Pr3Se4 ht = PrSe1.75  	68  	60  	63.6  	1370  	Peritectic  

Pr-Se  	L + PrSe1.75 = Pr10Se19  	70  	63.6  	66.6  	1280  	Peritectic  

Pr-Se  	L1 = L2 + Pr10Se19  	76  	93  	66  	1090  	Monotectic  

Pr-Se  	L2 + Pr10Se19 = Pr3Se7  	94  	66  	70  	970  	Peritectic  

Pr-Se  	L2 = Pr3Se7 + (Se)  	99  	70  	100  	220  	Eutectic  

Pr-Si  	(Pr) ht = L + (Pr) rt  	1  	9  	1  	772  	Peritectic  

Pr-Si  	L = (Pr) rt + Pr5Si3 rt  	11  	0.7  	37.5  	732  	Eutectic  

Pr-Si  	L + Pr5Si4 = Pr5Si3 ht  	34.5  	44.4  	37.5  	1417  	Peritectic  

Pr-Si  	Pr5Si3 ht = L + Pr5Si3 rt  	37.5  	31  	37.5  	1347  	Catatectic  

Pr-Si  	Pr5Si3 ht + Pr5Si4 = Pr5Si3 rt  	37.5  	44.4  	37.5  	1367  	Peritectoid  

Pr-Si  	L + PrSi = Pr5Si4  	40  	50  	55.6  	1532  	Peritectic  

Pr-Si  	L = PrSi  	 	50  	 	1657  	Congruent  

Pr-Si  	L = PrSi + PrSi2 ht  	58  	50  	64  	1542  	Eutectic  

Pr-Si  	PrSi + PrSi2 ht = Pr2Si2.7  	50  	64  	57.1  	1352  	Peritectoid  

Pr-Si  	L = PrSi2 ht  	 	57.1  	 	1712  	Congruent  

Pr-Si  	Pr2Si2.7 + PrSi2 ht = PrSi2 rt  	57.1  	64.3  	64  	157  	Peritectoid  

Pr-Si  	PrSi2 ht = PrSi2 rt + (Si)  	64.3  	64  	100  	-123  	Eutectoid  

Pr-Si  	L = PrSi2 ht + (Si)  	83  	64.3  	100  	1212  	Eutectic  

Pr-Sn  	(Pr) ht = (Pr) rt + Pr3Sn  	25  	1.5  	25  	754  	Eutectoid  

Pr-Sn  	L = (Pr) ht + Pr3Sn  	10  	3  	25  	794  	Eutectic  

Pr-Sn  	L + Pr5Sn3 ht = Pr3Sn  	18.5  	37.5  	25  	942  	Peritectic  

Pr-Sn  	L = Pr5Sn3 ht  	 	37.5  	 	1610  	Congruent  

Pr-Sn  	Pr5Sn3 ht = Pr5Sn3 rt  	 	37.5  	 	352  	Polymorphic  

Pr-Sn  	L + Pr5Sn4 = PrSn  	58  	44.4  	50  	1253  	Peritectic  

Pr-Sn  	Pr3Sn5 ht = Pr3Sn5 rt  	 	62.5  	 	1129  	Polymorphic  

Pr-Sn  	L + Pr5Sn3 ht = Pr5Sn4  	52  	37.5  	44.4  	1440  	Peritectic  

Pr-Sn  	PrSn + PrSn3 = Pr3Sn5 ht  	50  	75  	62.5  	1152  	Peritectoid  

Pr-Sn  	PrSn3 + (Sn) rt + (Sn) lt  	75  	100  	100  	13  	unknown  

Pr-Sn  	L = PrSn + PrSn3  	67  	50  	75  	1159  	Eutectic  

Pr-Sn  	L = PrSn3  	 	75  	 	1180  	Congruent  

Pr-Sn  	L + PrSn3 = (Sn) rt  	100  	75  	100  	235  	Peritectic  

Pr-Ta  	L2 = L1 + (Ta)  	89.7  	0.43  	100  	2877  	Monotectic  

Pr-Ta  	L1 = (Pr) ht + (Ta)  	0.006  	0  	100  	931  	Eutectic  

Pr-Ta  	(Pr) ht + (Pr) rt + (Ta)  	0  	0  	100  	795  	unknown  

Pr-Te  	L = (Pr) ht + PrTe  	5  	0  	50  	895  	Eutectic  

Pr-Te  	(Pr) ht + (Pr) rt + PrTe  	0  	0  	50  	795  	unknown  

Pr-Te  	L = PrTe  	 	50  	 	1950  	Congruent  

Pr-Te  	L = PrTe + Pr3Te4  	54  	50  	57.1  	1560  	Eutectic  

Pr-Te  	L = Pr3Te4  	 	57.1  	 	1400  	Congruent  

Pr-Te  	L + Pr3Te4 = Pr2.67Te4  	61  	59  	60  	1500  	Peritectic  

Pr-Te  	L + Pr2.67Te4 = Pr4Te7  	64.5  	60  	63.6  	1300  	Peritectic  

Pr-Te  	L + Pr4Te7 = PrTe1.9  	79  	63.6  	65.5  	1210  	Peritectic  

Pr-Te  	L + PrTe1.9 = Pr3Te7  	79  	65.5  	70  	1140  	Peritectic  

Pr-Te  	L + Pr3Te7 = Pr2Te5  	93  	70  	71.4  	880  	Peritectic  

Pr-Te  	L + Pr2Te5 = Pr4Te11  	93.5  	71.4  	73.3  	830  	Peritectic  

Pr-Te  	L + Pr4Te11 = PrPt3  	97  	73.3  	75  	455  	Peritectic  

Pr-Te  	L = PrTe3 + (Te)  	98  	75  	100  	440  	Eutectic  

Pr-Th  	(Th ht,Pr ht) + (Th) rt = (Pr) rt  	15  	20  	17  	940  	Peritectoid  

Pr-Ti  	L2 = L1 + (Ti) ht  	87  	19  	99  	1550  	Monotectic  

Pr-Ti  	L1 + (Ti) ht = (Pr) ht  	8  	99  	9  	960  	Peritectic  

Pr-Ti  	(Pr) ht + (Ti) ht = (Ti) rt  	6  	99.5  	99  	900  	Peritectoid  

Pr-Ti  	(Pr) ht + (Ti) rt = (Pr) rt  	2  	99.5  	3  	800  	Peritectoid  

Pr-Tl  	(Pr) ht = (Pr) rt + TlPr3 rt  	8  	2.5  	24.5  	690  	Eutectoid  

Pr-Tl  	L = (Pr) ht + TlPr3 rt  	13.9  	9  	24.5  	767  	Eutectic  

Pr-Tl  	L + TlPr2 = TlPr3 rt  	18  	33  	25  	800  	Peritectic  

Pr-Tl  	L + Tl3Pr5 = TlPr2  	25  	37.5  	33.3  	940  	Peritectic  

Pr-Tl  	L + TlPr = Tl3Pr5  	29.5  	44  	37.5  	1020  	Peritectic  

Pr-Tl  	L = TlPr  	 	49.5  	 	1260  	Congruent  

Pr-Tl  	L = TlPr + Tl5Pr3  	58  	51  	62  	1090  	Eutectic  

Pr-Tl  	L = Tl5Pr3  	 	62.5  	 	1120  	Congruent  

Pr-Tl  	L = Tl5Pr3 + Tl3Pr  	69  	63  	75  	1035  	Eutectic  

Pr-Tl  	L = Tl3Pr  	 	75  	 	1065  	Congruent  

Pr-Tl  	L = Tl3Pr + (Tl) ht  	99.5  	75  	100  	303  	Eutectic  

Pr-Tl  	Tl3Pr + (Tl) ht + (Tl) rt  	75  	100  	100  	230  	unknown  

Pr-Tm  	L + (Tm) = (Pr) ht  	73  	82  	78  	1400  	Peritectic  

Pr-U  	L1 + L2 + (U) ht2  	1  	100  	100  	1135  	unknown  

Pr-U  	L1 + (Pr) ht + (U) ht2  	0  	0  	100  	931  	unknown  

Pr-V  	L2 = L1 + (V)  	99.4  	6.4  	99.9  	1901  	Monotectic  

Pr-V  	L1 = (Pr) ht + (V)  	0.5  	0.5  	100  	930  	Eutectic  

Pr-V  	(Pr) ht + (Pr) rt + (V)  	0  	0  	100  	795  	unknown  

Pr-W  	L2 = L1 + (W)  	97.96  	2.24  	100  	3210  	Monotectic  

Pr-W  	L1 + (Pr) ht + (W)  	0  	0  	100  	931  	unknown
