Repository: avinash2692/material_genome

File: melting_points copy.txt (part 27 of 42)
Chemical System	Reaction	%A	%B	%C	Temperature, °C  	Reaction type  
Pr-W  	(Pr) ht + (Pr) rt + (W)  	0  	0  	100  	765  	unknown  

Pr-Zn  	(Pr) ht = (Pr) rt + ZnPr rt  	10.6  	0.5  	50  	558  	Eutectoid  

Pr-Zn  	L = (Pr) ht + ZnPr rt  	22.5  	11  	50  	576  	Eutectic  

Pr-Zn  	L = ZnPr rt  	 	50  	 	882  	Congruent  

Pr-Zn  	L = ZnPr rt + Zn2Pr ht  	57.9  	50  	66.7  	833  	Eutectic  

Pr-Zn  	L = Zn2Pr ht  	 	66.7  	 	898  	Congruent  

Pr-Zn  	Zn2Pr ht = Zn2Pr rt  	 	66.7  	 	550  	Polymorphic  

Pr-Zn  	L = Zn2Pr ht + Zn3Pr  	73.9  	50  	75  	830  	Eutectic  

Pr-Zn  	L + Zn11Pr3 = Zn3Pr  	74.5  	78.6  	75  	833  	Peritectic  

Pr-Zn  	L + Zn58Pr13 = Zn11Pr3  	76.5  	81.7  	78.6  	855  	Peritectic  

Pr-Zn  	L + Zn22Pr3 = Zn58Pr13  	80.5  	88  	81.7  	891  	Peritectic  

Pr-Zn  	L + Zn17Pr2 ht = Zn22Pr3  	85.5  	89.5  	88  	956  	Peritectic  

Pr-Zn  	L = Zn17Pr2 ht  	 	89.5  	 	978  	Congruent  

Pr-Zn  	Zn17Pr2 ht = Zn17Pr2 rt  	 	89.5  	 	775  	Polymorphic  

Pr-Zn  	L + Zn17Pr2 rt = Zn11Pr  	99  	89.5  	91.7  	743  	Peritectic  

Pr-Zn  	L = Zn11Pr + (Zn)  	99.5  	91.7  	100  	419  	Eutectic  



Found: 398 reactions

Return to Contents 



ASM Alloy Phase Diagrams Center, P. Villars, editor-in-chief; H. Okamoto and K. Cenzual, section editors;

http://www1.asminternational.org/AsmEnterprise/APD, ASM International, Materials Park, OH, USA, 2006-2015

© ASM International 2015. All Rights Reserved. Version 1.0.5.0



 	Alloy Phase Diagram Database™	Element 1: Element 2: Element 3:  

HomeExplorerSearchToolsHelp

 

Special Points Table



Return to Contents



Chemical System	Reaction	%A	%B	%C	Temperature, °C 	Reaction type 

Ac-Pt  	L = (Ac) + Ac7Pt3  	17  	0  	30  	860  	Eutectic  

Ac-Pt  	L + Ac3Pt2 = Ac7Pt3  	23.5  	40  	30  	1130  	Peritectic  

Ac-Pt  	L + AcPt = Ac3Pt2  	31.5  	50  	40  	1560  	Peritectic  

Ac-Pt  	L = AcPt  	 	50  	 	1930  	Congruent  

Ac-Pt  	L + AcPt = Ac3Pt4  	58  	50  	57.1  	1780  	Peritectic  

Ac-Pt  	L = Ac3Pt4 + AcPt2  	60  	57.1  	66.7  	1720  	Eutectic  

Ac-Pt  	L = AcPt2  	 	66.7  	 	2100  	Congruent  

Ac-Pt  	L + AcPt2 = AcPt5  	85  	74  	83.3  	1870  	Peritectic  

Ac-Pt  	L = AcPt5 + (Pt)  	92  	83.3  	100  	1700  	Eutectic  

Ag-Pt  	L + (Pt) = (Ag)  	31  	87  	40  	1188  	Peritectic  

Ag-Pt  	(Ag) + (Pt) = Ag15Pt17  	30  	91.9  	53  	803  	Peritectoid  

Al-Pt  	L = (Al) + Pt5Al21  	0.4  	0  	19.2  	657  	Eutectic  

Al-Pt  	L + Pt8Al21 = Pt5Al21  	3.1  	27.6  	19.2  	806  	Peritectic  

Al-Pt  	L + PtAl2 = Pt8Al21  	18.8  	32.5  	27.6  	1127  	Peritectic  

Al-Pt  	L + Pt2Al3 = PtAl2  	31.8  	40  	33.3  	1406  	Congruent  

Al-Pt  	L = Pt2Al3  	 	40  	 	1527  	Congruent  

Al-Pt  	L = Pt2Al3 + PtAl rt  	44.7  	40  	50  	1468  	Eutectic  

Al-Pt  	L = PtAl rt  	 	50  	 	1554  	Congruent  

Al-Pt  	L + PtAl rt = PtAl ht  	53.7  	50  	51.5  	1510  	Peritectic  

Al-Pt  	PtAl ht = PtAl rt + Pt5Al3  	54.2  	50  	61.5  	1260  	Eutectoid  

Al-Pt  	L = PtAl ht + Pt5Al3  	57.9  	56  	61.5  	1397  	Eutectic  

Al-Pt  	L + Pt3Al ht2 = Pt5Al3  	62.5  	62.5  	67.3  	1455  	Peritectic  

Al-Pt  	Pt5Al3 + Pt3Al ht2 = Pt2Al ht  	63  	67  	66.7  	1430  	Peritectoid  

Al-Pt  	Pt2Al ht = Pt2Al rt  	 	~66.7  	 	1060  	Polymorphic  

Al-Pt  	L = Pt3Al ht2  	 	73  	 	1556  	Congruent  

Al-Pt  	Pt3Al ht2 = Pt3Al rt  	 	76.3  	 	1290  	Maximum  

Al-Pt  	Pt3Al ht2 = Pt3Al rt + (Pt)  	77.7  	77  	87  	1280  	Eutectoid  

Al-Pt  	L = Pt3Al ht2 + (Pt)  	79.5  	76.3  	85.7  	1507  	Eutectic  

Am-Pt  	(Am) ht2 = L + (Am) ht1  	1  	16  	1  	1060  	Catatectic  

Am-Pt  	(Am) ht1 + (Am) rt + Am7Pt3  	0  	0  	30  	769  	unknown  

Am-Pt  	L = (Am) ht1 + Am7Pt3  	20  	1  	30  	1000  	Eutectic  

Am-Pt  	L + Am3Pt2 = Am7Pt3  	26  	40  	30  	1200  	Peritectic  

Am-Pt  	L + AmPt = Am3Pt2  	37  	50  	40  	1450  	Peritectic  

Am-Pt  	L = AmPt  	 	50  	 	1600  	Congruent  

Am-Pt  	L + AmPt = Am3Pt4  	58  	50  	57.1  	1500  	Peritectic  

Am-Pt  	L = Am3Pt4 + AmPt2  	60  	57.1  	66.7  	1450  	Eutectic  

Am-Pt  	L = AmPt2  	 	66.7  	 	2010  	Congruent  

Am-Pt  	L + AmPt2 = AmPt5 orth / AmPt5 hex  	86  	73.5  	83.3  	1750  	Peritectic  

Am-Pt  	L = AmPt5 orth / AmPt5 hex + (Pt)  	92  	83.3  	99  	1580  	Eutectic  

As-Pt  	L = (As) + PtAs2  	0.5  	0  	33.3  	815  	Eutectic  

As-Pt  	L = PtAs2  	 	33.3  	 	1475  	Congruent  

As-Pt  	L = PtAs2 + (Pt)  	72.5  	33.3  	100  	600  	Eutectic  

Au-Pt  	(Au,Pt) = (Au,Pt)1 + (Au,Pt)2  	 	61  	 	1260  	Critical  

Ba-Pt  	L = BaPt2  	 	66.7  	 	1820  	Congruent  

Ba-Pt  	L = BaPt2 + BaPt5  	77  	66.7  	83.3  	1770  	Eutectic  

Ba-Pt  	L = BaPt5  	 	83.3  	 	1850  	Congruent  

Ba-Pt  	L = BaPt5 + (Pt)  	95  	83.3  	100  	1730  	Eutectic  

Be-Pt  	(Be) ht = L + (Be) rt  	1  	0.5  	 	1260  	Peritectic  

Be-Pt  	Be12Pt ht = (Be) rt + Be5Pt  	7.7  	0  	16.7  	950  	Eutectoid  

Be-Pt  	L = BePt  	 	50  	 	>1400  	Congruent  

Bi-Pt  	L = (Bi) + PtBi2 rt  	1  	0  	33.3  	269  	Eutectic  

Bi-Pt  	L + Pt0.67Bi ht = PtBi2 ht3  	29  	40  	33.3  	660  	Peritectic  

Bi-Pt  	PtBi2 ht3 = PtBi2 ht2  	 	33.3  	 	640  	Polymorphic  

Bi-Pt  	PtBi2 ht2 = PtBi2 ht1  	 	33.3  	 	420  	Polymorphic  

Bi-Pt  	PtBi2 ht1 = PtBi2 rt  	 	33.3  	 	>272  	Polymorphic  

Bi-Pt  	L + PtBi = Pt0.67Bi ht  	36  	50  	40  	685  	Peritectic  

Bi-Pt  	Pt0.67Bi ht = PtBi2 ht2 + PtBi  	40  	33.3  	50  	570  	Eutectoid  

Bi-Pt  	L = PtBi  	 	50  	 	765  	Congruent  

Bi-Pt  	L = PtBi + (Pt)  	57  	50  	100  	730  	Eutectic  

B-Pt  	L = (B) rhom1 + PtB0.67 ht  	58  	0  	60  	920  	Eutectic  

B-Pt  	L = PtB0.67 ht  	 	60  	 	940  	Congruent  

B-Pt  	PtB0.67 ht = (B) rhom1 + BPt2  	60  	0  	65  	600  	Eutectoid  

B-Pt  	L + PtB0.67 ht = Pt2B  	68  	60  	66.7  	890  	Peritectic  

B-Pt  	L = Pt2B + Pt3B  	71  	66.7  	73  	790  	Eutectic  

B-Pt  	L + (Pt) = Pt3B  	74  	99  	75  	825  	Peritectic  

Ca-Pt  	L = (Ca) ht + Ca5Pt2  	15  	0  	28.6  	585  	Eutectic  

Ca-Pt  	(Ca) ht + (Ca) rt + Ca5Pt2  	0  	0  	28.6  	443  	unknown  

Ca-Pt  	L + Ca5Pt3 = Ca5Pt2  	26  	37.5  	28.6  	850  	Peritectic  

Ca-Pt  	L + Ca3Pt2 = Ca5Pt3  	36  	40  	37.5  	950  	Peritectic  

Ca-Pt  	L +CaPt2 = Ca3Pt2  	37  	50  	40  	975  	Peritectic  

Cd-Pt  	L = (Cd) + Cd5Pt  	2  	0  	14.5  	314  	Eutectic  

Cd-Pt  	L + Cd3Pt = Cd5Pt  	12  	23.5  	17  	670  	Peritectic  

Cd-Pt  	L + Cd7Pt3 = Cd3Pt  	21  	26  	24.5  	710  	Peritectic  

Cd-Pt  	L + Cd2Pt = Cd7Pt3  	24.5  	31  	28  	730  	Peritectic  

Cd-Pt  	L + CdPt = Cd2Pt  	25  	49  	38  	770  	Peritectic  

Cd-Pt  	(Pt) = CdPt + CdPt3 rt  	74  	29  	74  	580  	Eutectoid  

Cd-Pt  	(Pt) = CdPt3 rt  	 	75  	 	590  	Maximum  

Ce-Pt  	L + (Ce) ht1 + (Ce) ht2  	4  	0  	0  	726  	unknown  

Ce-Pt  	L = (Ce) ht2 + Ce7Pt3  	15  	0  	30  	580  	Eutectic  

Ce-Pt  	(Ce) ht2 + (Ce) rt + Ce7Pt3  	0  	0  	30  	61  	unknown  

Ce-Pt  	L + Ce3Pt2 = Ce7Pt3  	22  	40  	30  	975  	Peritectic  

Ce-Pt  	L + CePt = Ce3Pt2  	31  	50  	40  	1200  	Peritectic  

Ce-Pt  	L = CePt  	 	50  	 	1800  	Congruent  

Ce-Pt  	L + CePt = Ce3Pt4  	59  	50  	57.1  	1600  	Peritectic  

Ce-Pt  	L = Ce3Pt4 + CePt2  	60  	57.1  	66.7  	1550  	Eutectic  

Ce-Pt  	L = Ce3Pt2  	 	66.7  	 	2200  	Congruent  

Ce-Pt  	L + Ce3Pt2 = CePt5  	84  	75  	83.3  	1800  	Peritectic  

Ce-Pt  	L = CePt5 + (Pt)  	92  	83.3  	100  	1575  	Eutectic  

Cm-Pt  	L + (Cm) ht1 + (Cm) rt  	5  	0  	0  	1277  	unknown  

Cm-Pt  	L = (Cm) rt + Cm3Pt  	15  	0  	25  	1050  	Eutectic  

Cm-Pt  	L + Cm7Pt3 = Cm3Pt  	22  	30  	25  	1350  	Peritectic  

Cm-Pt  	L + Cm2Pt = Cm7Pt3  	26  	33.3  	30  	1450  	Peritectic  

Cm-Pt  	L + Cm5Pt3 = Cm2Pt  	28  	37.5  	33.3  	1510  	Peritectic  

Cm-Pt  	L + CmPt = Cm5Pt3  	24  	50  	37.5  	1600  	Peritectic  

Cm-Pt  	L = CmPt  	 	50  	 	1700  	Congruent  

Cm-Pt  	L + CmPt = Cm4Pt5  	58  	50  	55.6  	1580  	Peritectic  

Cm-Pt  	L = Cm4Pt5 + CmPt2  	59  	55.6  	66.7  	1560  	Eutectic  

Cm-Pt  	L = CmPt2  	 	66.7  	 	2280  	Congruent  

Cm-Pt  	L + CmPt2 = CmPt5  	88  	75  	83.3  	1700  	Peritectic  

Cm-Pt  	L = CmPt5 + (Pt)  	92  	83.3  	99  	1650  	Eutectic  

Co-Pt  	L = (Co ht,Pt)  	 	20  	 	1450  	Minimum  

Co-Pt  	(Co ht,Pt) = CoPt  	 	51  	 	825  	Maximum  

Co-Pt  	(Co ht,Pt) = CoPt3  	 	75  	 	750  	Maximum  

C-Pt  	L = (Pt) + (C) gra  	83.2  	97.5  	 	1705  	Eutectic  

Cr-Pt  	L = (Cr) + Cr3.06Pt0.94  	13  	10  	17  	1050  	Eutectic  

Cr-Pt  	L = Cr3.06Pt0.94  	 	18  	 	1600  	Congruent  

Cr-Pt  	L = Cr3.06Pt0.94 + (Pt)  	24  	20  	29  	1530  	Eutectic  

Cr-Pt  	L = (Pt)  	 	80  	 	1785  	Congruent  

Cu-Pt  	(Cu,Pt) = Cu3.2Pt0.8 rt  	 	16  	 	735  	Maximum  

Cu-Pt  	Cu3.2Pt0.8 rt + (Cu,Pt) = Cu3Pt rt  	22  	23  	22.5  	650  	Peritectoid  

Cu-Pt  	(Cu,Pt) = Cu3Pt rt + CuPt rt  	29  	28  	37  	418  	Eutectoid  

Cu-Pt  	(Cu,Pt) = CuPt rt  	 	50  	 	816  	Maximum  

Dy-Pt  	L + Dy5Pt3 = Dy2Pt  	31  	37.5  	33.3  	1450  	Peritectic  

Dy-Pt  	L + (Dy) ht + (Dy) rt  	2  	0  	0  	1381  	unknown  

Dy-Pt  	L = (Dy) rt + Dy3Pt  	18  	0  	25  	1040  	Eutectic  

Dy-Pt  	L + Dy2Pt = Dy3Pt  	21  	33.3  	25  	1180  	Peritectic  

Dy-Pt  	L + Dy5Pt4 = Dy5Pt3  	34  	44.4  	37.5  	1500  	Peritectic  

Dy-Pt  	L + DyPt = Dy5Pt4  	40  	50  	44.4  	1600  	Peritectic  

Dy-Pt  	L = DyPt  	 	50  	 	1700  	Congruent  

Dy-Pt  	L + DyPt = Dy3Pt4  	59  	50  	57.1  	1650  	Peritectic  

Dy-Pt  	L = Dy3Pt4 + DyPt2  	63  	57.1  	66.7  	1610  	Eutectic  

Dy-Pt  	L + DyPt3 = DyPt2  	66  	75  	66.7  	1750  	Peritectic  

Dy-Pt  	L = DyPt3  	 	75  	 	1830  	Congruent  

Dy-Pt  	L + DyPt3 = DyPt5  	85  	75  	83.3  	1700  	Peritectic  

Dy-Pt  	L = DyPt5 + (Pt)  	91  	83.3  	100  	1550  	Eutectic  

Er-Pt  	L = (Er) + Er3Pt  	20  	0  	25  	1045  	Eutectic  

Er-Pt  	L + Er2Pt = Er3Pt  	22  	33.3  	25  	1160  	Peritectic  

Er-Pt  	L + Er5Pt3 = Er2Pt  	31  	37.5  	33.3  	1445  	Peritectic  

Er-Pt  	L + Er5Pt4 = Er5Pt3  	33  	44.4  	37.5  	1450  	Peritectic  

Er-Pt  	L + ErPt = Er5Pt4  	40  	50  	44.4  	1600  	Peritectic  

Er-Pt  	L = ErPt  	 	50  	 	1660  	Congruent  

Er-Pt  	L + ErPt = Er3Pt4  	60  	50  	57.1  	1630  	Peritectic  

Er-Pt  	L = Er3Pt4 + ErPt2 ht  	62  	57.1  	66.7  	1610  	Eutectic  

Er-Pt  	L + ErPt3 = ErPt2 ht  	65  	75  	66.7  	1740  	Peritectic  

Er-Pt  	L = ErPt3  	 	76  	 	1840  	Congruent  

Er-Pt  	L + ErPt3 = ErPt5  	85  	76  	83.3  	1690  	Peritectic  

Er-Pt  	L = ErPt5 + (Pt)  	91  	83.3  	100  	1540  	Eutectic  

Eu-Pt  	L + (Eu) = Eu9Pt  	11  	0  	10  	660  	Peritectic  

Eu-Pt  	L = Eu9Pt + Eu5Pt2  	16.5  	10  	28.6  	585  	Eutectic  

Eu-Pt  	L + Eu3Pt2 = Eu5Pt2  	23.5  	40  	28.6  	770  	Peritectic  

Eu-Pt  	L + Eu5Pt4 = Eu3Pt2  	36  	44.4  	40  	950  	Peritectic  

Eu-Pt  	L + Eu5Pt4 + EuPt2  	44.4  	44.4  	65  	1055  	unknown  

Fe-Pt  	L = (Fe) rt + (Fe ht,Pt)  	2.5  	2.3  	3  	1519  	Eutectic  

Fe-Pt  	(Fe ht,Pt) = Fe3Pt rt  	 	27  	 	820  	Maximum  

Fe-Pt  	(Fe ht,Pt) = Fe3Pt rt + FePt rt  	33  	32  	35  	690  	Eutectoid  

Fe-Pt  	(Fe ht,Pt) = FePt rt  	 	50  	 	1300  	Maximum  

Fe-Pt  	(Fe ht,Pt) = FePt rt + FePt3 rt  	56  	55  	57  	1150  	Eutectoid  

Fe-Pt  	(Fe ht,Pt) = FePt3 rt  	 	65  	 	1350  	Maximum  

Ga-Pt  	L = (Ga) + PtGa6  	0  	0  	14.3  	28  	Eutectic  

Ga-Pt  	L + Pt3Ga7 = PtGa6  	3  	30  	14.3  	290  	Peritectic  

Ga-Pt  	L + PtGa2 ht = Pt3Ga7  	21  	33.3  	30  	822  	Peritectic  

Ga-Pt  	L + Pt2Ga3 = PtGa2 ht  	32  	40  	33.3  	922  	Peritectic  

Ga-Pt  	PtGa2 ht = Pt3Ga7 + Pt2Ga3  	33.3  	30  	40  	153  	Eutectoid  

Ga-Pt  	L + PtGa = Pt2Ga3  	34  	50  	40  	937  	Peritectic  

Ga-Pt  	L = PtGa  	 	50  	 	1104  	Congruent  

Ga-Pt  	L = PtGa + Pt5Ga3  	56  	50  	58  	1017  	Eutectic  

Ga-Pt  	L + Pt2Ga rt = Pt5Ga3  	61  	66.7  	62  	1142  	Peritectic  

Ga-Pt  	L + Pt3Ga = Pt2Ga rt  	62  	68  	66.7  	1149  	Peritectic  

Ga-Pt  	L = Pt3Ga  	 	75  	 	1374  	Congruent  

Ga-Pt  	Pt3Ga + (Pt) = Pt3Ga Ga+ rt  	76  	94  	76.5  	255  	Peritectoid  

Ga-Pt  	Pt3Ga Ga+ rt + (Pt) = Pt3Ga Pt+ rt  	76.5  	94  	76.5  	210  	Peritectoid  

Ga-Pt  	L = Pt3Ga + (Pt)  	78  	76  	86  	1361  	Eutectic  

Gd-Pt  	L + (Gd) ht + (Gd) rt  	5  	0  	0  	1235  	unknown  

Gd-Pt  	L = (Gd) rt + Gd3Pt  	15  	0  	25  	1030  	Eutectic  

Gd-Pt  	L + Gd7Pt3 = Gd3Pt  	20  	30  	25  	1250  	Peritectic  

Gd-Pt  	L + Gd2Pt = Gd7Pt3  	23.5  	33.3  	30  	1390  	Peritectic  

Gd-Pt  	L + Gd5Pt3 = Gd2Pt  	28  	37.5  	33.3  	1500  	Peritectic  

Gd-Pt  	L + GdPt = Gd5Pt3  	33.5  	50  	37.5  	1600  	Peritectic  

Gd-Pt  	L = GdPt  	 	50  	 	1750  	Congruent  

Gd-Pt  	L + GdPt = Gd3Pt4  	58  	50  	57.1  	1570  	Peritectic  

Gd-Pt  	L = Gd3Pt4 + GdPt2  	58  	57.1  	66  	1550  	Eutectic  

Gd-Pt  	L = GdPt2  	 	66.7  	 	2050  	Congruent  

Gd-Pt  	L + GdPt2 = GdPt5  	87  	76  	83.3  	1650  	Peritectic  

Gd-Pt  	L = GdPt5 + (Pt)  	92  	83.3  	99.3  	1630  	Eutectic  

Ge-Pt  	L = (Ge) + PtGe2  	22  	0  	33.3  	770  	Eutectic  

Ge-Pt  	L + Pt2Ge3 = PtGe2  	27.5  	40  	33.3  	828  	Peritectic  

Ge-Pt  	L + PtGe = Pt2Ge3  	36  	50  	40  	879  	Peritectic  

Ge-Pt  	L = PtGe  	 	50  	 	1070  	Congruent  

Ge-Pt  	L + PtGe = Pt3Ge2  	62.6  	50  	60  	807  	Peritectic  

Ge-Pt  	L = Pt3Ge2 + Pt2Ge  	63.5  	60  	66.7  	783  	Eutectic  

Ge-Pt  	L + Pt3Ge = Pt2Ge  	65  	76.1  	66.7  	795  	Peritectic  

Ge-Pt  	L + (Pt) = Pt3Ge  	71.5  	93.4  	76.5  	951  	Peritectic  

Hg-Pt  	L1 + (Hg) lt + Hg4Pt  	0  	0  	20  	-38.829  	unknown  

Hg-Pt  	HgPt = Hg2Pt + (Pt)  	50  	33.3  	85  	250  	Eutectoid  

Ho-Pt  	L = (Ho) + Ho3Pt  	20  	0  	25  	1000  	Eutectic  

Ho-Pt  	L + Ho2Pt = Ho3Pt  	23  	33.3  	25  	1150  	Peritectic  

Ho-Pt  	L + Ho5Pt3 = Ho2Pt  	31  	37.5  	33.3  	1430  	Peritectic  

Ho-Pt  	L + Ho5Pt4 = HoPt3  	33.5  	44.5  	37.5  	1490  	Peritectic  

Ho-Pt  	L + HoPt = Ho5Pt4  	39  	50  	44.5  	1570  	Peritectic  

Ho-Pt  	L = HoPt  	 	50  	 	1650  	Congruent  

Ho-Pt  	L + HoPt = Ho3Pt4  	60  	50  	57.1  	1610  	Peritectic  

Ho-Pt  	L = Ho3Pt4 + HoPt2  	62  	57.1  	66.7  	1590  	Eutectic  

Ho-Pt  	L + HoPt3 = HoPt2  	65  	75  	66.7  	1720  	Peritectic  

Ho-Pt  	L = HoPt3  	 	75  	 	1830  	Congruent  

Ho-Pt  	L + HoPt3 = HoPt5  	85  	75  	83.3  	1680  	Peritectic  

Ho-Pt  	L = HoPt5 + (Pt)  	91  	83.3  	100  	1530  	Eutectic  

In-Pt  	L = (In) + Pt3In7  	0  	0  	30  	154  	Eutectic  

In-Pt  	L + PtIn2 ht = Pt3In7  	18  	25  	30  	894  	Peritectic  

In-Pt  	L = Pt2In3  	 	40  	 	1064  	Congruent  

In-Pt  	L = Pt2In3 + PtIn ht  	47  	40  	48  	993  	Eutectic  

In-Pt  	L + Pt2In3 = PtIn2 ht  	31  	40  	33.3  	1039  	Peritectic  

In-Pt  	PtIn2 ht = In7Pt3 + Pt2In3  	33.3  	30  	40  	674  	Eutectoid  

In-Pt  	L + PtIn Pt+ = PtIn ht  	50  	53  	51  	1030  	Peritectic  

In-Pt  	PtIn ht = In3Pt2 + PtIn Pt+  	50  	40  	51  	944  	Eutectoid  

In-Pt  	L + Pt13In9 = Pt13In9  	51  	55  	54.5  	1056  	Peritectic  

In-Pt  	L + Pt1.5In ht = Pt13In9  	53  	58  	57.5  	1100  	Peritectic  

In-Pt  	L + Pt3In = Pt1.5In ht  	56  	71  	60  	1160  	Peritectic  

In-Pt  	Pt1.5In ht = In9Pt13 + Pt5.33In2.67 rt  	60.5  	59  	66.5  	850  	Eutectoid  

In-Pt  	In9Pt13 + Pt5.33In2.67 rt = Pt3In2 rt  	58.5  	66.5  	60  	550  	Peritectoid  

In-Pt  	Pt1.5In ht + Pt3In = Pt5.33In2.67 rt  	61  	73  	67  	1005  	Peritectoid  

In-Pt  	L + (Pt) = Pt3In  	73  	89  	75  	1458  	Peritectic  

Ir-Pt  	(Ir,Pt) = (Ir) + (Pt)  	 	25  	 	1370  	Critical  

La-Pt  	L + (La) ht2 + (La) ht1  	3.5  	0  	0  	865  	unknown  

La-Pt  	(La) ht1 + (La) rt + La7Pt3  	0  	0  	30  	310  	unknown  

La-Pt  	L = (La) ht1 + La7Pt3  	15  	0  	30  	700  	Eutectic  

La-Pt  	L + La3Pt2 = La7Pt3  	22  	40  	30  	1050  	Peritectic  

La-Pt  	L + LaPt = La3Pt2  	32  	50  	40  	1300  	Peritectic  

La-Pt  	L = LaPt  	 	50  	 	1820  	Congruent  

La-Pt  	L + LaPt = La3P4  	59  	50  	57.1  	1600  	Peritectic  

La-Pt  	L = La3Pt4 + LaPt2  	60  	57.1  	66.7  	1550  	Eutectic  

La-Pt  	L = LaPt2  	 	66.7  	 	2160  	Congruent  

La-Pt  	L + LaPt2 = LaPt5  	86  	75  	83.3  	1820  	Peritectic  

La-Pt  	L = LaPt5 + (Pt)  	95  	83.3  	100  	1640  	Eutectic  

Li-Pt  	L = (Li) rt + Li5Pt  	2  	0  	16.7  	169  	Eutectic  

Li-Pt  	L + Li15Pt4 = Li5Pt  	12  	21  	16.7  	290  	Peritectic  

Li-Pt  	L + Li2Pt = Li15Pt4  	16  	33.3  	21  	313  	Peritectic  

Li-Pt  	L + ? = Li2Pt  	30  	 	33.3  	955  	Peritectic  

Lu-Pt  	L + Lu2Pt = Lu3Pt  	21  	33.3  	25  	1300  	Peritectic  

Lu-Pt  	L = (Lu) + Lu3Pt  	20  	0  	25  	1200  	Eutectic  

Lu-Pt  	L + Lu5Pt3 = Lu2Pt  	26.5  	37.5  	33.3  	1500  	Peritectic  

Lu-Pt  	L + Lu5Pt4 = Lu5Pt3  	30.5  	44.4  	37.5  	1600  	Peritectic  

Lu-Pt  	L + LuPt = Lu5Pt4  	37  	50  	44.4  	1700  	Peritectic  

Lu-Pt  	L = LuPt  	 	50  	 	1790  	Congruent  

Lu-Pt  	L + LuPt = Lu3Pt4  	59  	50  	57.1  	1720  	Peritectic  

Lu-Pt  	L = Lu3Pt4 + LuPt3  	67  	57.1  	75  	1620  	Eutectic  

Lu-Pt  	L = LuPt3  	 	75  	 	1790  	Congruent  

Lu-Pt  	L = LuPt3 + (Pt)  	89  	75  	100  	1500  	Eutectic  

Mn-Pt  	L + (Mn) ht3 = (Mn) ht2  	16  	1  	10  	1205  	Peritectic  

Mn-Pt  	(Mn) ht1 = (Mn) rt + (Mn) ht2  	2  	1  	7  	700  	Eutectoid  

Mn-Pt  	L = (Mn) ht2 + MnPt ht  	31.5  	30.5  	32.5  	1110  	Eutectic  

Mn-Pt  	L = MnPt ht  	 	50  	 	1480  	Congruent  

Mn-Pt  	MnPt ht = Mn3Pt rt + MnPt rt  	33  	29  	33.3  	840  	Eutectoid  

Mn-Pt  	MnPt ht + (Pt) = MnPt rt  	59  	63  	60  	1010  	Peritectoid  

Mn-Pt  	L = MnPt ht + (Pt)  	60  	59  	62  	1420  	Eutectic  

Mo-Pt  	L = (Mo) + Mo0.6Pt0.4 ht2  	26  	15  	31  	2080  	Eutectic  

Mo-Pt  	(Mo) + Mo2.4Pt1.6 ht1 = Mo3.2Pt0.6 ht  	12  	33  	18  	1780  	Peritectoid  

Mo-Pt  	Mo3.2Pt0.6 ht = (Mo) + Mo2.4Pt1.6 ht1  	18  	4  	37  	1280  	Eutectoid  

Mo-Pt  	L + Mo0.6Pt0.4 ht2 = Mo2.4Pt1.6 ht1  	13  	33  	31.5  	1880  	Peritectic  

Mo-Pt  	L = Mo0.6Pt0.4 ht2  	 	47  	 	2175  	Congruent  

Mo-Pt  	Mo0.6Pt0.4 ht2 = Mo2.4Pt1.6 ht1 + MoPt2 rt  	47.5  	45  	57  	1475  	Eutectoid  

Mo-Pt  	Mo2.4Pt1.6 ht1 + MoPt2 rt = MoPt rt  	42  	57.5  	48  	1300  	Peritectoid  

Mo-Pt  	L + Mo0.6Pt0.4 ht2 = (Pt)  	76  	54  	62.5  	2020  	Peritectic  

Mo-Pt  	(Pt) = Mo0.6Pt0.4 ht2 + MoPt2 rt  	55.5  	48  	57.5  	1600  	Eutectoid  

Mo-Pt  	(Pt) = MoPt2 rt  	 	65  	 	1800  	Maximum  

Na-Pt  	L + (Na) rt + NaPt  	0  	0  	50  	97.8  	unknown  

Nb-Pt  	L + (Nb) = Nb3Pt  	26  	12  	19  	2040  	Peritectic  

Nb-Pt  	L = Nb0.62Pt0.38 + NbPt  	43  	38  	50  	1700  	Eutectic  

Nb-Pt  	L + Nb3Pt = Nb0.62Pt0.38  	35  	28  	31  	1800  	Peritectic  

Nb-Pt  	L + Nb5Pt6 ht = NbPt  	47  	57  	51  	1750  	Peritectic  

Nb-Pt  	L + NbPt2 = Nb5Pt6 ht  	49.5  	62.5  	58  	1780  	Peritectic  

Nb-Pt  	Nb5Pt6 ht = NbPt + NbPt2  	58  	55  	62.5  	1670  	Eutectoid  

Nb-Pt  	L + NbPt3 ht = NbPt2  	65  	73  	67  	1990  	Peritectic  

Nb-Pt  	L = NbPt3 ht  	 	75  	 	2040  	Congruent  

Nb-Pt  	L + NbPt3 ht = (Pt)  	83  	77  	80  	2000  	Peritectic  

Nd-Pt  	(Nd) ht = L + (Nd) rt  	3  	14  	1  	850  	Peritectic  

Nd-Pt  	L = (Nd) rt + Nd7Pt3  	20  	1  	30  	750  	Eutectic  

Nd-Pt  	L + Nd3Pt2 = Nd7Pt3  	28  	40  	30  	1030  	Peritectic  

Nd-Pt  	L + NdPt ht = Nd3Pt2  	33  	50  	40  	1300  	Peritectic  

Nd-Pt  	L = NdPt ht  	 	50  	 	1535  	Congruent  

Nd-Pt  	NdPt ht = NdPt rt  	 	50  	 	650  	Polymorphic  

Nd-Pt  	L + NdPt ht = Nd3Pt4  	58  	50  	57.1  	1420  	Peritectic  

Nd-Pt  	L = Nd3Pt4 + NdPt2  	50  	57.1  	66.7  	1400  	Eutectic  

Nd-Pt  	L = NdPt2  	 	66.7  	 	2020  	Congruent  

Nd-Pt  	L + NdPt2 = NdPt5  	84  	75  	83.3  	1730  	Peritectic  

Nd-Pt  	L = NdPt5 + (Pt)  	91.9  	83.3  	98.5  	1580  	Eutectic  

Ni-Pt  	L = (Ni,Pt)  	 	22.5  	 	1437  	Minimum  

Ni-Pt  	(Ni,Pt) = Ni3Pt rt  	 	26  	 	580  	Maximum  

Ni-Pt  	(Ni,Pt) = NiPt rt  	 	50  	 	645  	Maximum  

Os-Pt  	L + (Os) = (Pt)  	84  	10  	75  	1955  	Peritectic  

Pb-Pt  	L = (Pb) + PtPb4  	5.3  	0  	20  	290  	Eutectic  

Pb-Pt  	L + PtPb = PtPb4  	14  	50  	20  	360  	Peritectic  

Pb-Pt  	L + Pt3Pb = PtPb  	46  	75  	50  	795  	Peritectic  

Pb-Pt  	L + (Pt) = Pt3Pb  	59  	100  	75  	915  	Peritectic  

P-Pt  	L1 = (Pt) + Pt5P2  	80  	100  	71.4  	588  	Eutectic  

P-Pt  	L1 + PtP2 = Pt5P2  	80  	33.3  	71.4  	590  	Peritectic  

P-Pt  	L2 = L1 + PtP2  	42  	74  	33.3  	683  	Monotectic  

Pr-Pt  	L + (Pr) ht + (Pr) rt  	0.45  	9  	0  	789  	Peritectic  

Pr-Pt  	L = (Pr) rt + Pr7Pt3  	13.4  	0  	30  	718  	Eutectic  

Pr-Pt  	L + Pr3Pt2 = Pr7Pt3  	21  	40  	30  	1030  	Peritectic  

Pr-Pt  	L + Pr3Pt4 = Pr3Pt2  	31  	50  	40  	1340  	Peritectic  

Pr-Pt  	L = PrPt ht  	 	50  	 	1800  	Congruent  

Pr-Pt  	PrPt ht = PrPt rt  	 	50  	 	1360  	Polymorphic  

Pr-Pt  	L + PrPt ht = Pr3Pt4  	59  	50  	57.1  	1620  	Peritectic  

Pr-Pt  	L = Pr3Pt4 + PrPt2  	60  	57.1  	66.7  	1550  	Eutectic  

Pr-Pt  	L = PrPt2  	 	66.7  	 	2200  	Congruent  

Pr-Pt  	L + PrPt2 = PrPt5  	85  	75  	83.3  	1830  	Peritectic  

Pr-Pt  	L = PrPt5 + (Pt)  	92  	83.3  	100  	1610  	Eutectic  

Pt-Pu  	(Pu) ht5 = Pu2Pt + (Pu) ht4  	99.5  	66.7  	100  	480  	Eutectoid  

Pt-Pu  	Pu2Pt + (Pu) ht4 + (Pu) ht3  	66.7  	100  	100  	463  	unknown  

Pt-Pu  	Pu2Pt + (Pu) ht3 + (Pu) ht2  	66.7  	100  	100  	320  	unknown  

Pt-Pu  	Pu2Pt + (Pu) ht2 + (Pu) ht1  	66.7  	100  	100  	215  	unknown  

Pt-Pu  	Pu2Pt + (Pu) ht1 + (Pu) rt  	66.7  	100  	100  	125  	unknown  

Pt-Pu  	L = (Pt) + PuPt5  	10.1  	0  	16.7  	1395  	Eutectic  

Pt-Pu  	L + PuPt4 = PuPt5  	16  	20  	16.7  	1410  	Peritectic  

Pt-Pu  	L + PuPt3 ht1 = PuPt4  	19  	25  	20  	1500  	Peritectic  

Pt-Pu  	L = PuPt3 ht2  	 	25  	 	1616  	Congruent  

Pt-Pu  	PuPt3 ht2 = PuPt3 ht1  	 	25  	 	1600  	Polymorphic  

Pt-Pu  	PuPt3 ht1 = PuPt3 rt  	 	25  	 	900  	Polymorphic  

Pt-Pu  	L + PuPt3 ht1 = PuPt2  	35  	25  	33  	1580  	Peritectic  

Pt-Pu  	L + PuPt2 = PuPt  	53  	34  	50  	1314  	Peritectic  

Pt-Pu  	L + PuPt = Pu31Pt20  	63  	50  	60.8  	1180  	Peritectic  

Pt-Pu  	L + Pu31Pt20 = Pu5Pt3  	67  	60.8  	62.5  	1130  	Peritectic  

Pt-Pu  	L + Pu5Pt3 = Pu2Pt  	86  	62.5  	66.7  	850  	Peritectic  

Pt-Pu  	L = Pu2Pt + (Pu) ht5  	98.5  	66.7  	99  	633  	Eutectic  

Pt-Re  	L + (Re) = (Pt)  	38  	56  	42  	2450  	Peritectic  

Pt-Rh  	(Rh,Pt) = (Pt) + (Rh)  	 	50  	 	760  	Critical  

Pt-Ru  	L + (Ru) = (Pt)  	54  	78  	73  	2130  	Peritectic  

Pt-S  	L = (Pt) + PtS  	31  	0  	50  	1240  	Eutectic  

Pt-Sb  	L = Pt3Sb + Pt3Sb2  	31.5  	25  	40  	630  	Eutectic  

Pt-Sb  	L + PtSb = Pt3Sb2  	35.2  	50  	40  	739  	Peritectic  

Pt-Sb  	(Pt) + Pt6.65Sb1.35 = Pt7Sb  	10.4  	15.5  	12.5  	625  	Peritectoid  

Pt-Sb  	L + (Pt) = Pt6.65Sb1.35  	27.5  	10  	16.6  	748  	Peritectic  

Pt-Sb  	Pt6.65Sb1.35 = Pt7Sb + Pt3Sb  	16.4  	12.5  	25  	560  	Eutectoid  

Pt-Sb  	L + Pt6.65Sb1.35 = Pt3Sb  	30  	18.9  	25  	675  	Peritectic  

Pt-Sb  	L + PtSb2 = PtSb  	47.5  	66.7  	50  	1046  	Peritectic  

Pt-Sb  	L = PtSb2  	 	66.7  	 	1225  	Congruent  

Pt-Sb  	L = PtSb2 + (Sb)  	99  	66.7  	100  	626  	Eutectic  

Pt-Sc  	L + ScPt3 = (Pt)  	8  	25  	12  	1850  	Peritectic  

Pt-Si  	(Pt) + Pt3Si ht = Pt25Si7 rt  	1  	25  	21.9  	842  	Peritectoid  

Pt-Si  	L = (Pt) + Pt3Si ht  	23  	1  	25  	847  	Eutectic  

Pt-Si  	L + Pt12Si5 ht = Pt3Si ht  	24  	32  	25  	876  	Peritectic  

Pt-Si  	Pt3Si ht = Pt3Si rt  	 	25  	 	440  	Polymorphic  

Pt-Si  	Pt3Si ht + Pt12Si5 ht = Pt5Si2 rt  	25  	32  	28.6  	870  	Peritectoid  

Pt-Si  	L + Pt2Si ht = Pt12Si5 ht  	28  	33.3  	32  	1003  	Peritectic  

Pt-Si  	Pt12Si5 ht = Pt12Si5 rt  	 	32  	 	770  	Polymorphic  

Pt-Si  	L = Pt2Si ht  	 	33.3  	 	1118  	Congruent  

Pt-Si  	Pt2Si ht = Pt2Si rt  	 	33.3  	 	745  	Polymorphic  

Pt-Si  	L = Pt2Si ht + Pt6Si5  	38.5  	33.3  	45.5  	995  	Eutectic  

Pt-Si  	L + PtSi = Pt6SI5  	40  	50  	45.5  	1023  	Peritectic  

Pt-Si  	L = PtSi  	 	50  	 	1238  	Congruent  

Pt-Si  	L = PtSi + (Si)  	67  	50  	100  	970  	Eutectic  

Pt-Sm  	L = (Pt) + SmPt5  	10  	0  	16.7  	1600  	Eutectic  

Pt-Sm  	L + SmPt2 = SmPt5  	14  	25  	16.7  	1750  	Peritectic  

Pt-Sm  	L = SmPt2  	 	33.3  	 	2200  	Congruent  

Pt-Sm  	L = SmPt2 + Sm3Pt4  	40  	33.3  	42.9  	1550  	Eutectic  

Pt-Sm  	L + SmPt = Sm3Pt4  	42  	50  	42.9  	1600  	Peritectic  

Pt-Sm  	L = SmPt  	 	50  	 	1850  	Congruent  

Pt-Sm  	L + SmPt = Sm3Pt2  	72  	50  	60  	1300  	Peritectic  

Pt-Sm  	L + Sm3Pt2 = Sm7Pt3  	78  	60  	70  	1100  	Peritectic  

Pt-Sm  	L = Sm7Pt3 + (Sm) ht1  	92  	70  	99.5  	800  	Eutectic  

Pt-Sm  	(Sm) ht2 = L + (Sm) ht1  	99.5  	95  	99.5  	900  	Catatectic  

Pt-Sm  	(Sm) ht1 = Sm7Pt3 + (Sm) rt  	99.5  	70  	100  	730  	Eutectoid  

Pt-Sn  	L = Pt3Sn + PtSn  	39.4  	25  	50  	1367  	Eutectic  

Pt-Sn  	L + PtSn = Pt2Sn3  	72.8  	50  	60  	898  	Peritectic  

Pt-Sn  	L + Pt2Sn3 = PtSn2  	81.2  	60  	66.7  	748  	Peritectic  

Pt-Sn  	L + PtSn2 = PtSn4  	95  	66.7  	80  	540  	Peritectic  

Pt-Sn  	L = PtSn4 + (Sn) rt  	99.4  	80  	100  	228  	Eutectic  

Pt-Sn  	L = (Pt) + Pt3Sn  	16.9  	12.6  	25  	1370  	Eutectic  

Pt-Sn  	L = Pt3Sn  	 	25  	 	1402  	Congruent  

Pt-Sr  	L + SrPt2 = Sr5Pt4  	60  	33.3  	55.6  	970  	Peritectic  

Pt-Sr  	L + Sr5Pt4 = Sr3Pt2  	66  	55.6  	60  	930  	Peritectic  

Pt-Sr  	L + Sr3Pt2 = Sr7Pt3  	75  	60  	70  	715  	Peritectic  

Pt-Sr  	L = Sr7Pt3 + Sr9Pt  	77  	70  	90  	670  	Eutectic  

Pt-Sr  	L + (Sr) ht = Sr9Pt  	83  	100  	90  	720  	Peritectic  

Pt-Ta  	L + TaPt3 = (Pt)  	18  	24  	19  	1970  	Peritectic  

Pt-Ta  	L = TaPt3  	 	25  	 	2065  	Congruent  

Pt-Ta  	L = TaPt3 + TaPt2 rt  	28  	25.5  	32  	2050  	Eutectic  

Pt-Ta  	L + TaPt2 rt  	 	33.3  	 	2245  	Congruent  

Pt-Ta  	L + TaPt2 rt = TaPt ht  	52.5  	34  	48.5  	1795  	Peritectic  

Pt-Ta  	TaPt ht = TaPt2 rt + Ta0.75Pt0.25  	50  	34  	66  	1635  	Eutectoid  

Pt-Ta  	L = TaPt ht + Ta0.75Pt0.25  	54  	50  	65  	1760  	Eutectic  

Pt-Ta  	L + (Ta) = Ta0.75Pt0.25  	79  	91  	85  	2470  	Peritectic  

Pt-Ta  	Ta0.75Pt0.25 + (Ta) = Ta3.4Pt0.6 rt  	82  	94  	84.5  	1725  	Peritectoid  

Pt-Tb  	L = (Pt) + TbPt5  	10  	0  	16.7  	1550  	Eutectic  

Pt-Tb  	L + TbPt3 = TbPt5  	14  	25  	16.7  	1700  	Peritectic  

Pt-Tb  	L = TbPt3  	 	25  	 	1850  	Congruent  

Pt-Tb  	L + TbPt3 = TbPt2  	34  	25  	33.3  	1750  	Peritectic  

Pt-Tb  	L = TbPt2 + Tb3Pt4  	39  	33.3  	42.9  	1600  	Eutectic  

Pt-Tb  	L + TbPt = Tb3Pt4  	42  	50  	42.9  	1625  	Peritectic  

Pt-Tb  	L = TbPt  	 	50  	 	1650  	Congruent  

Pt-Tb  	L + TbPt = Tb5Pt4  	61  	50  	55.6  	1575  	Peritectic  

Pt-Tb  	L + Tb5Pt4 = Tb5Pt3  	67  	55.6  	62.5  	1500  	Peritectic  

Pt-Tb  	L + Tb5Pt3 = Tb2Pt  	70  	55.6  	66.7  	1450  	Peritectic  

Pt-Tb  	L + Tb2Pt = Tb3Pt  	80  	66.7  	75  	1150  	Peritectic  

Pt-Tb  	L = Tb3Pt + (Tb) rt  	80  	75  	100  	1050  	Eutectic  

Pt-Tb  	L + (Tb) ht + (Tb) rt  	96  	100  	100  	1289  	unknown  

Pt-Tc  	L + (Tc) = (Pt)  	38  	62  	45  	1900  	Peritectic  

Pt-Te  	L = (Pt) + PtTe  	37  	3  	50  	897  	Eutectic  

Pt-Te  	L + Pt3Te4 = PtTe  	46  	57.1  	50  	957  	Peritectic  

Pt-Te  	Pt3Te4 + PtTe2 = Pt2Te3 rt  	57.1  	66.7  	60  	737  	Peritectoid  

Pt-Te  	L = PtTe2  	 	66.7  	 	1147  	Congruent  

Pt-Te  	L + PtTe2 + (Te)  	100  	66.7  	100  	449.57  	unknown  

Pt-Te  	L + PtTe2 = Pt3Te4  	50  	66.7  	57.1  	1017  	Peritectic  

Pt-Th  	L = (Pt) + ThPt5  	10  	1  	16.7  	1337  	Eutectic  

Pt-Th  	L + ThPt4 = ThPt5  	15  	20  	16.7  	1600  	Peritectic  

Pt-Th  	L + ThPt3 = ThPt4  	18  	25  	20  	1650  	Peritectic  

Pt-Th  	L = ThPt3  	 	25  	 	1700  	Congruent  

Pt-Th  	L = ThPt3 + ThPt2  	31  	25  	33.3  	1550  	Eutectic  

Pt-Th  	L + Th3Pt5 = ThPt2  	32  	37.5  	33.3  	1600  	Peritectic  

Pt-Th  	L = Th3Pt5  	 	37.5  	 	1700  	Congruent  

Pt-Th  	L + Th3Pt5 = Th3Pt4  	45  	37.5  	42.9  	1600  	Peritectic  

Pt-Th  	L = Th3Pt4 + ThPt  	47  	42.9  	50  	1550  	Eutectic  

Pt-Th  	L = ThPt  	 	50  	 	1700  	Congruent  

Pt-Th  	L = ThPt + Th7Pt3  	74  	50  	70  	1362  	Eutectic  

Pt-Th  	L = Th7Pt3 + (Th) rt  	83  	70  	98  	1237  	Eutectic  

Pt-Th  	L + (Th) ht + (Th) rt  	86  	98  	98  	1360  	unknown  

Pt-Ti  	L + TiPt3 Pt+ = (Pt)  	10  	19  	11  	1800  	Peritectic  

Pt-Ti  	L = TiPt3 Pt+  	 	25  	 	1950  	Congruent  

Pt-Ti  	L + TiPt3 Pt+ = TiPt3  	33  	25  	27  	1900  	Peritectic  

Pt-Ti  	L = TiPt3 + Ti3Pt5 ht  	35  	27  	37.5  	1870  	Eutectic  

Pt-Ti  	(Pt) + TiPt3 Pt+ = TiPt8 rt  	11  	19  	12  	1080  	Peritectoid  

Pt-Ti  	Ti3Pt5 ht = TiPt3 + TiPt ht  	37.5  	27  	47  	1000  	Eutectoid  

Pt-Ti  	L = Ti3Pt5 ht + TiPt ht  	42  	37.5  	46  	1780  	Eutectic  

Pt-Ti  	TiPt ht = TiPt3 + TiPt rt  	47  	27  	47  	960  	Eutectoid  

Pt-Ti  	TiPt ht = TiPt rt + Ti3Pt  	54  	54  	71  	1030  	Eutectoid  

Pt-Ti  	L = TiPt ht + Ti3Pt  	66  	54  	71  	1320  	Eutectic  

Pt-Ti  	L = Ti3Pt  	 	75  	 	1370  	Congruent  

Pt-Ti  	L = Ti3Pt + (Ti) ht  	84  	78  	90  	1310  	Eutectic  

Pt-Ti  	(Ti) ht = Ti3Pt + (Ti) rt  	96.5  	77.5  	99.5  	840  	Eutectoid  

Pt-Ti  	L = Ti3Pt5 ht  	 	37.5  	 	1890  	Congruent  

Pt-Ti  	L = TiPt ht  	 	50  	 	1830  	Congruent  

Pt-Tl  	L + (Pt) = Tl2Pt3  	52  	4  	40  	900  	Peritectic  

Pt-Tl  	L + Tl2Pt3 = TlPt  	70  	40  	50  	750  	Peritectic  

Pt-Tl  	L + TlPt = Tl2Pt  	91  	50  	66.7  	480  	Peritectic  

Pt-Tl  	L = Tl2Pt + (Tl) ht  	99  	66.7  	100  	291  	Eutectic  

Pt-Tl  	Tl2Pt + (Tl) ht = (Tl) rt  	66.7  	100  	100  	232  	Peritectoid  

Pt-Tm  	L = (Pt) + TmPt5  	9  	0  	16.7  	1540  	Eutectic  

Pt-Tm  	L + TmPt3 = TmPt5  	15  	25  	16.7  	1690  	Peritectic  

Pt-Tm  	L = TmPt3  	 	25  	 	1830  	Congruent  

Pt-Tm  	L + TmPt3 = TmPt2  	35  	25  	33.3  	1740  	Peritectic  

Pt-Tm  	L = TmPt2 + Tm3Pt4  	38  	33.3  	42.9  	1610  	Eutectic  

Pt-Tm  	L + TmPt = Tm3Pt4  	40  	50  	42.9  	1630  	Peritectic  

Pt-Tm  	L + Tm5Pt4 = Tm5Pt3  	66.5  	55.6  	62.5  	1510  	Peritectic  

Pt-Tm  	L + Tm5Pt3 = Tm2Pt  	70  	62.5  	66.7  	1440  	Peritectic  

Pt-Tm  	L + Tm2Pt = Tm3Pt  	78  	66.7  	75  	1230  	Peritectic  

Pt-Tm  	L = Tm3Pt + (Tm)  	82.5  	75  	100  	1050  	Eutectic  

Pt-Tm  	L = TmPt  	 	50  	 	1650  	Congruent  

Pt-Tm  	L + TmPt = Tm5Pt4  	60  	50  	55.6  	1580  	Peritectic  

Pt-U  	L = (Pt) + UPt5  	12.5  	4.5  	16.7  	1345  	Eutectic  

Pt-U  	L + UPt3 = UPt5  	14  	25  	16.7  	1460  	Peritectic  

Pt-U  	L = UPt3  	 	25  	 	1700  	Congruent  

Pt-U  	L + UPt3 = UPt2  	55  	25  	33.3  	1370  	Peritectic  

Pt-U  	L = UPt2 + (U) ht2  	88  	33.3  	95  	1005  	Eutectic  

Pt-U  	UPt2 + (U) ht2 = UPt rt  	33.3  	95.7  	50  	961  	Peritectoid  

Pt-U  	(U) ht2 = UPt rt + (U) ht1  	96.5  	50  	97.7  	705  	Eutectoid  

Pt-U  	(U) ht1 = UPt rt + (U) rt  	98.6  	50  	99  	590  	Eutectoid  

Pt-V  	L = (Pt)  	 	27  	 	1805  	Maximum  

Pt-V  	(Pt) = VPt3 rt  	 	25  	 	1015  	Maximum  

Pt-V  	(Pt) = VPt3 rt + VPt2 rt  	28.5  	36  	32  	970  	Eutectoid  

Pt-V  	L = VPt2 rt  	 	33.3  	 	1100  	Maximum  

Pt-V  	L = VPt2 rt + VPt rt  	39  	34.5  	48.5  	980  	Eutectoid  

Pt-V  	L = VPt rt  	 	50  	 	1500  	Maximum  

Pt-V  	L = VPt rt + V3Pt  	55  	52  	67  	1410  	Eutectoid  

Pt-V  	L = (Pt) + V3Pt  	63  	57  	66  	1720  	Eutectic  

Pt-W  	L + (W) = (Pt)  	62.5  	95.3  	63.4  	2460  	Peritectic  

Pt-Y  	P = (Pt) + YPt5  	7  	0  	16.7  	1550  	Eutectic  

Pt-Y  	L + YPt3 = YPt5  	13  	25  	16.7  	1850  	Peritectic  

Pt-Y  	L = YPt3  	 	25  	 	2250  	Congruent  

Pt-Y  	L + YPt3 = YPt2  	35  	25  	33.3  	1900  	Peritectic  

Pt-Y  	L = YPt2 + Y3Pt4  	38  	33.3  	42.9  	1800  	Eutectic  

Pt-Y  	L + YPt + Y3Pt4  	42.9  	42.9  	50  	1850  	unknown  

Pt-Y  	L = YPt  	 	50  	 	1900  	Congruent  

Pt-Y  	L + YPt = Y5Pt4  	63  	50  	55.6  	1700  	Peritectic  

Pt-Y  	L + Y5Pt4 = Y5Pt3  	68  	55.6  	62.5  	1600  	Peritectic  

Pt-Y  	L + Y5Pt3 = Y2Pt  	72  	62.5  	66.7  	1500  	Peritectic  

Pt-Y  	L + Y2Pt = Y7Pt3  	76  	66.7  	70  	1400  	Peritectic  

Pt-Y  	L + Y7Pt3 = Y3Pt  	81  	70  	75  	1260  	Peritectic  

Pt-Y  	L = Y3Pt + (Y) rt  	87  	75  	100  	1300  	Eutectic  

Pt-Y  	L + (Y) ht + (Y) rt  	98  	100  	100  	1478  	unknown  

Pt-Yb  	L = (Pt) + YbPt3  	15  	1  	25  	1560  	Eutectic  

Pt-Yb  	L = YbPt3  	 	25  	 	1710  	Congruent  

Pt-Yb  	L + YbPt3 = YbPt2  	33.5  	25  	33.3  	1500  	Peritectic  

Pt-Yb  	L = YbPt2 + Yb3Pt5  	34  	33.3  	27.5  	1480  	Eutectic  

Pt-Yb  	L = Yb3Pt4  	 	42.9  	 	1720  	Congruent  

Pt-Yb  	L + Yb3Pt4 = YbPt  	51  	42.9  	50  	1600  	Peritectic  

Pt-Yb  	L + Yb3Pt4 = Yb3Pt5  	35  	42.9  	37.5  	1570  	Peritectic  

Pt-Yb  	L + YbPt = Yb5Pt4  	60  	50  	55.6  	1400  	Peritectic  

Pt-Yb  	L + Yb5Pt4 = Yb5Pt3 ht  	66  	55.6  	62.5  	1245  	Peritectic  

Pt-Yb  	Yb5Pt3 ht = Yb5Pt3 rt  	 	62.5  	 	1200  	Polymorphic  

Pt-Yb  	L + Yb5Pt3 rt = Yb2Pt  	76  	62.5  	66.7  	965  	Peritectic  

Pt-Yb  	L + Yb2Pt = Yb5Pt2  	81  	66.7  	71.4  	745  	Peritectic  

Pt-Yb  	L = Yb5Pt2 + (Yb) rt  	87.5  	71.4  	100  	655  	Eutectic  

Pt-Yb  	L + (Yb) ht + (Yb) rt  	98  	100  	100  	795  	unknown  

Pt-Zn  	ZnPt + Zn1.7Pt ht2 = Zn1.7Pt ht  	50.5  	64  	62  	779  	Peritectoid  

Pt-Zn  	ZnPt + Zn1.7Pt ht = Zn1.7Pt  	50  	62.5  	62  	678  	Peritectoid  

Pt-Zn  	Zn1.7Pt ht3 = Zn1.7Pt ht2 + Zn10Pt3  	65  	65  	74  	821  	Eutectoid  

Pt-Zn  	Zn1.7Pt ht2 = Zn1.7Pt ht + Zn10Pt3  	64.5  	64  	74  	689  	Eutectoid  

Pt-Zn  	Zn1.7Pt ht = Zn1.7Pt + Zn10Pt3  	64  	63.5  	74  	579  	Eutectoid  

Pt-Zn  	L + Zn10Pt3 = Zn36.2Pt10.8  	95  	76  	77  	729  	Peritectic  

Pt-Zn  	L + Zn36.2Pt10.8 = Zn8Pt  	99.5  	81  	88  	732  	Peritectic  

Pt-Zn  	L + Zn8Pt + (Zn)  	100  	90  	100  	419.58  	unknown  

Pt-Zr  	L + ZrPt3 = (Pt)  	11  	25  	22  	1963  	Peritectic  

Pt-Zr  	L = ZrPt3  	 	25.5  	 	2154  	Congruent  

Pt-Zr  	L = ZrPt3 + ZrPt rt  	45  	28  	50  	2004  	Eutectic  

Pt-Zr  	L = ZrPt rt  	 	50  	 	2104  	Congruent  

Pt-Zr  	L + ZrPt rt = Zr5Pt3  	68  	50  	62.5  	1727  	Peritectic  

Pt-Zr  	L = Zr5Pt3 + (Zr) ht  	79.2  	64  	92  	1180  	Peritectic  

Pt-Zr  	(Zr) ht = Zr5Pt3 + (Zr) rt  	95.8  	64  	99.5  	827  	Eutectoid  



Found: 498 reactions

Return to Contents 



ASM Alloy Phase Diagrams Center, P. Villars, editor-in-chief; H. Okamoto and K. Cenzual, section editors;

http://www1.asminternational.org/AsmEnterprise/APD, ASM International, Materials Park, OH, USA, 2006-2015

© ASM International 2015. All Rights Reserved. Version 1.0.5.0



 	Alloy Phase Diagram Database™	Element 1: Element 2: Element 3:  

HomeExplorerSearchToolsHelp

 

Special Points Table



Return to Contents



Chemical System	Reaction	%A	%B	%C	Temperature, °C 	Reaction type 

Ag-Pu  	L = (Ag) + Ag51Pu14  	9.2  	0  	22  	801  	Eutectic  

Ag-Pu  	L = Ag51Pu14  	 	22  	 	977  	Congruent  

Ag-Pu  	L1 = L2 + Ag2Pu  	41  	98  	33.3  	795  	Monotectic  

Ag-Pu  	L + Ag51Pu14 = Ag2Pu  	35.5  	22  	33.3  	817  	Peritectic  

Ag-Pu  	L2 + Ag2Pu = (Pu) ht5  	99.9  	33.3  	95.5  	659  	Peritectic  

Ag-Pu  	Ag2Pu + (Pu) ht5 + (Pu) ht4  	 	33.3  	100  	100  	unknown  

Ag-Pu  	Ag2Pu + (Pu) ht4 + (Pu) ht3  	 	33.3  	100  	100  	unknown  

Ag-Pu  	Ag2Pu + (Pu) ht3 + (Pu) ht2  	 	33.3  	100  	100  	unknown  

Ag-Pu  	Ag2Pu + (Pu) ht2 + (Pu) ht1  	 	33.3  	100  	100  	unknown  

Ag-Pu  	Ag2Pu + (Pu) ht1 + (Pu) rt  	 	33.3  	100  	100  	unknown  

Al-Pu  	L = (Al) + Pu0.9Al4 ht  	1.6  	0  	18.4  	650  	Eutectic  

Al-Pu  	L + PuAl3 ht1 = Pu0.9Al4 ht  	5.5  	24  	18.4  	925  	Peritectic  

Al-Pu  	Pu0.9Al4 ht = Pu0.9Al4 rt  	 	18.4  	 	640  	Polymorphic  

Al-Pu  	L + PuAl2 = PuAl3 ht3  	22  	33.3  	24  	1420  	Peritectic  

Al-Pu  	PuAl3 ht3 = PuAl3 ht2  	 	24  	 	1210  	Polymorphic  

Al-Pu  	PuAl3 ht2 = PuAl3 ht1  	 	24  	 	1027  	Polymorphic  

Al-Pu  	PuAl3 ht1 = PuAl3 rt  	 	24  	 	925  	Polymorphic  

Al-Pu  	L = PuAl2  	 	33.3  	 	1540  	Congruent  

Al-Pu  	Pu3Al ht = Pu0.75Al0.25 rt  	 	75  	 	195  	Polymorphic  

Al-Pu  	L + PuAl2 = (Pu) ht5  	90  	33.3  	88  	801  	Peritectic  

Al-Pu  	PuAl2 + (Pu) ht3 = Pu0.5Al0.5 ht  	33.3  	86  	50  	590  	Peritectoid  

Al-Pu  	Pu0.5Al0.5 ht = PuAl2 + Pu0.75Al0.25 rt  	50  	33.3  	75  	193  	Eutectoid  

Al-Pu  	Pu0.5Al0.5 ht + (Pu) ht3 = Pu3Al ht  	33.3  	86  	75  	560  	Peritectoid  

Al-Pu  	PuAl2 + (Pu) ht5 = (Pu) ht3  	33.3  	87  	83.5  	788  	Peritectoid  

Al-Pu  	(Pu) ht5 = (Pu) ht3 + (Pu) ht4  	99.7  	100  	100  	473  	Eutectoid  

Al-Pu  	(Pu) ht3 + (Pu) ht2 + (Pu) ht1  	97.5  	100  	100  	215  	unknown  

Al-Pu  	(Pu) ht3 + (Pu) ht1 + (Pu) rt  	97.5  	100  	100  	125  	unknown  

Am-Pu  	(Pu ht4,Am ht1) + (Pu) ht2 + (Pu) ht1  	96  	100  	100  	215  	unknown  

Am-Pu  	(Pu ht4,Am ht1) + (Pu) ht1 + (Pu) rt  	95  	100  	100  	215  	unknown  

Au-Pu  	L = (Au) + Au5Pu  	10  	0  	16.7  	780  	Eutectic  

Au-Pu  	L + Au4Pu = Au5Pu  	10.5  	20  	16.7  	820  	Peritectic  

Au-Pu  	L + Au3Pu = Au4Pu  	11  	25  	20  	860  	Peritectic  

Au-Pu  	L = Au3Pu  	 	25  	 	1250  	Congruent  

Au-Pu  	L = Au3Pu + Au7Pu3  	28.5  	25  	30  	1064  	Eutectic  

Au-Pu  	L + Au2Pu = Au7Pu3  	29  	33.3  	30  	1075  	Peritectic  

Au-Pu  	L = Au2Pu  	 	33.3  	 	1150  	Congruent  

Au-Pu  	L = Au2Pu + Au3Pu2  	26  	33.3  	42  	1103  	Eutectic  

Au-Pu  	L = Au3Pu2  	 	42  	 	1150  	Congruent  

Au-Pu  	L = Au3Pu2 + AuPu  	18  	42  	50  	1100  	Eutectic  

Au-Pu  	L = AuPu  	 	50  	 	1150  	Congruent  

Au-Pu  	AuPu + (Pu) ht1 = AuPu2  	50  	100  	65  	173  	Peritectoid  

Au-Pu  	L + AuPu = (Pu) ht5  	99  	50  	99  	652  	Peritectic  

Au-Pu  	AuPu + (Pu) ht5 + (Pu) ht4  	50  	100  	100  	483  	unknown  

Au-Pu  	AuPu + (Pu) ht4 + (Pu) ht3  	50  	100  	100  	463  	unknown  

Au-Pu  	AuPu + (Pu) ht3 + (Pu) ht2  	50  	100  	100  	320  	unknown  

Au-Pu  	AuPu + (Pu) ht2 + (Pu) ht1  	50  	100  	100  	215  	unknown  

Au-Pu  	AuPu2 + (Pu) ht1 + (Pu) rt  	65  	100  	100  	125  	unknown  

Be-Pu  	L = Be13Pu  	 	7.1  	 	1950  	Congruent  

Be-Pu  	L = Be13Pu + (Pu) ht5  	97  	7.1  	98  	630  	Eutectic  

Be-Pu  	L + (Be) ht + Be13Pu  	0  	0  	7.1  	1289  	unknown  

Be-Pu  	(Be) ht + (Be) rt + Be13Pu  	0  	0  	7.1  	1270  	unknown  

Be-Pu  	Be13Pu + (Pu) ht5 + (Pu) ht4  	7.1  	100  	100  	483  	unknown  

Be-Pu  	Be13Pu + (Pu) ht4 + (Pu) ht3  	7.1  	100  	100  	463  	unknown  

Be-Pu  	Be13Pu + (Pu) ht3 + (Pu) ht2  	7.1  	100  	100  	320  	unknown  

Be-Pu  	Be13Pu + (Pu) ht2 + (Pu) ht1  	7.1  	100  	100  	215  	unknown  

Be-Pu  	Be13Pu + (Pu) ht1 + (Pu) rt  	7.1  	100  	100  	125  	unknown  

Bi-Pu  	L = (Bi) + PuBi2  	0.5  	0  	33.3  	271  	Eutectic  

Bi-Pu  	L + PuBi = PuBi2  	18  	50  	33.3  	830  	Peritectic  

Bi-Pu  	L = PuBi  	 	50  	 	1300  	Congruent  

Bi-Pu  	L + Pu4Bi3 + (Pu) ht5  	100  	66.7  	100  	640  	unknown  

Bi-Pu  	Pu4Bi3 + (Pu) ht5 + (Pu) ht4  	66.7  	100  	100  	483  	unknown  

Bi-Pu  	Pu4Bi3 + (Pu) ht4 + (Pu) ht3  	66.7  	100  	100  	463  	unknown  

Bi-Pu  	Pu4Bi3 + (Pu) ht3 + (Pu) ht2  	66.7  	100  	100  	320  	unknown  

Bi-Pu  	Pu4Bi3 + (Pu) ht2 + (Pu) ht1  	66.7  	100  	100  	215  	unknown  

Bi-Pu  	Pu4Bi3 + (Pu) ht1 + (Pu) rt  	66.7  	100  	100  	125  	unknown  

B-Pu  	L = (B) rhom1 + Pu0.66B66  	0.5  	0  	1  	2075  	Eutectic  

B-Pu  	L = Pu0.66B66  	 	1  	 	2100  	Congruent  

B-Pu  	L = Pu0.66B66 + PuB12  	3  	1  	7.7  	2080  	Eutectic  

B-Pu  	L + PuB6 = PuB12  	6  	14.3  	7.7  	2200  	Peritectic  

B-Pu  	L + PuB4 = PuB6  	13  	20  	14.3  	2330  	Peritectic  

B-Pu  	L = PuB4  	 	20  	 	2430  	Congruent  

B-Pu  	L + PuB4 = PuB2  	37  	20  	33.3  	2230  	Peritectic  

B-Pu  	L = PuB2 + (Pu) ht5  	99  	33.3  	100  	630  	Eutectic  

B-Pu  	PuB2 + (Pu) ht5 + (Pu) ht4  	33.3  	100  	100  	483  	unknown  

B-Pu  	PuB2 + (Pu) ht4 + (Pu) ht3  	33.3  	100  	100  	463  	unknown  

B-Pu  	PuB2 + (Pu) ht3 + (Pu) ht2  	33.3  	100  	100  	320  	unknown  

B-Pu  	PuB2 + (Pu) ht2 + (Pu) ht1  	33.3  	100  	100  	215  	unknown  

B-Pu  	PuB2 + (Pu) ht1 + (Pu) rt  	33.3  	100  	100  	125  	unknown  

Ca-Pu  	L1 + L2 + (Ca) ht  	0  	100  	0  	842  	unknown  

Ca-Pu  	L2 + (Ca) ht + (Pu) ht5  	100  	0  	100  	640  	unknown  

Cd-Pu  	L = (Cd) + Cd11Pu  	0  	0  	8.3  	320  	Eutectic  

Cd-Pu  	L + Cd6Pu = Cd11Pu  	2  	14.3  	8.3  	410  	Peritectic  

Cd-Pu  	L + Cd4Pu = Cd6Pu  	6.5  	20  	14.3  	730  	Peritectic  

Cd-Pu  	L + Cd2Pu = Cd4Pu  	18  	33.3  	20  	800  	Peritectic  

Cd-Pu  	L = Cd2Pu  	 	33.3  	 	945  	Congruent
