Repository: avinash2692/material_genome

File: melting_points copy.txt (part 28 of 42)
Chemical System	Reaction	%A	%B	%C	Temperature, °C  	Reaction type  
Cd-Pu  	L1 = L2 + Cd2Pu  	40  	33.3  	96.5  	910  	Monotectic  

Cd-Pu  	L2 = Cd2Pu + (Pu) ht5  	100  	33.3  	100  	640  	Eutectic  

Cd-Pu  	Cd2Pu + (Pu) ht5 + (Pu) ht4  	33.3  	100  	100  	483  	unknown  

Cd-Pu  	Cd2Pu + (Pu) ht4 + (Pu) ht3  	33.3  	100  	100  	463  	unknown  

Cd-Pu  	Cd2Pu + (Pu) ht3 + (Pu) ht2  	33.3  	100  	100  	320  	unknown  

Cd-Pu  	Cd2Pu + (Pu) ht2 + (Pu) ht1  	33.3  	100  	100  	215  	unknown  

Cd-Pu  	Cd2Pu + (Pu) ht1 + (Pu) rt  	33.3  	100  	100  	125  	unknown  

Ce-Pu  	(Ce) ht1 = L + (Ce) ht2  	19  	38  	18  	720  	Catatectic  

Ce-Pu  	L = (Ce) ht2 + (Pu) ht5  	83.5  	33  	85  	625  	Eutectic  

Ce-Pu  	(Ce) ht2 + (Pu) ht5 = (Pu) ht3  	34  	85.5  	76  	610  	Peritectoid  

Ce-Pu  	(Pu) ht5 + (Pu) ht4 + (Pu) ht3  	100  	100  	97  	483  	unknown  

Ce-Pu  	(Pu) ht3 + (Pu) ht2 + (Pu) ht1  	95  	100  	100  	215  	unknown  

Ce-Pu  	(Pu) ht3 + (Pu) ht1 + (Pu) rt  	95  	100  	100  	125  	unknown  

Cl-Pu  	L2 = L1 + PuCl3  	27  	99.5  	25  	740  	Monotectic  

Cl-Pu  	L + (Pu) ht5 + PuCl3  	100  	100  	25  	640  	unknown  

Cl-Pu  	(Pu) ht5 + (Pu) ht4 + PuCl3  	100  	100  	25  	483  	unknown  

Cl-Pu  	(Pu) ht4 + (Pu) ht3 + PuCl3  	100  	100  	25  	436  	unknown  

Cm-Pu  	(Cm) ht2 = L + (Cm) ht1  	51  	87  	44  	960  	Catatectic  

Cm-Pu  	(Cm) ht1 = L + (Cm) rt  	60  	51  	97  	647  	Catatectic  

Cm-Pu  	L = (Cm) rt + (Pu) ht5  	98  	48  	99  	618  	Eutectic  

Cm-Pu  	(Cm) rt + (Pu) ht5 = (Pu) ht3  	41  	99  	94  	820  	Peritectoid  

Cm-Pu  	(Pu) ht3 = (Cm) rt + (Pu) ht2  	99  	36  	100  	290  	Eutectoid  

Cm-Pu  	(Cm) rt + (Pu) ht2 + (Pu) ht1  	35.5  	100  	100  	215  	unknown  

Cm-Pu  	(Cm) rt + (Pu) ht1 + (Pu) rt  	35  	100  	100  	125  	unknown  

Co-Pu  	L = Pu2Co17 + PuCo3  	19  	10.5  	25  	1170  	Eutectic  

Co-Pu  	L + PuCo2 = PuCo3  	23  	33.3  	25  	1230  	Peritectic  

Co-Pu  	L = PuCo2  	 	33.3  	 	1300  	Congruent  

Co-Pu  	(Co) ht + (Co) rt + Pu2Co17  	0  	0  	10.5  	422  	unknown  

Co-Pu  	L + (Co) ht = Pu2Co17  	11.5  	0  	10.5  	1210  	Peritectic  

Co-Pu  	L + PuCo2 = Pu2Co  	67  	33.3  	65.5  	605  	Peritectic  

Co-Pu  	L + Pu2Co = Pu3Co  	82  	68  	75  	442  	Peritectic  

Co-Pu  	L = Pu3Co + (Pu) ht3  	88  	76  	100  	405  	Eutectic  

Co-Pu  	Pu3Co + (Pu) ht3 = Pu6Co  	76  	100  	85.7  	395  	Peritectoid  

Co-Pu  	(Pu) ht5 = L + (Pu) ht3  	98  	89  	100  	415  	Catatectic  

Co-Pu  	(Pu) ht5 + (Pu) ht4 + (Pu) ht3  	99.5  	100  	100  	463  	unknown  

Co-Pu  	Pu6Co + (Pu) ht3 + (Pu) ht2  	85.7  	100  	100  	320  	unknown  

Co-Pu  	Pu6Co + (Pu) ht2 + (Pu) ht1  	85.7  	100  	100  	215  	unknown  

Co-Pu  	Pu6Co + (Pu) ht1 + (Pu) rt  	85.7  	100  	100  	125  	unknown  

C-Pu  	L + (Pu) ht5 + PuC0.92  	100  	100  	56  	640  	unknown  

C-Pu  	(Pu) ht5 + PuC0.92 = Pu3C2  	100  	55  	60  	575  	Peritectoid  

C-Pu  	(Pu) ht5 + (Pu) ht4 + Pu3C2  	100  	100  	60  	483  	unknown  

C-Pu  	(Pu) ht1 + (Pu) rt + Pu3C2  	100  	100  	60  	125  	unknown  

C-Pu  	L + Pu2C3 = PuC0.92  	60  	41  	52  	1654  	Peritectic  

C-Pu  	L + PuC2 ht = Pu2C3  	45  	33.3  	40  	2050  	Peritectic  

C-Pu  	(Pu) ht4 + (Pu) ht3 + Pu3C2  	100  	100  	60  	463  	unknown  

C-Pu  	(Pu) ht3 + (Pu) ht2 + Pu3C2  	100  	100  	60  	320  	unknown  

C-Pu  	(Pu) ht2 + (Pu) ht1 + Pu3C2  	100  	100  	60  	215  	unknown  

C-Pu  	L + ? = PuC2 ht  	35  	 	33.3  	2350  	Peritectic  

C-Pu  	PuC2 ht = PuC2 rt  	 	33.3  	 	1660  	Polymorphic  

Cr-Pu  	L = (Cr) + (Pu) ht5  	99.16  	33.3  	100  	620  	Eutectic  

Cr-Pu  	(Cr) + (Pu) ht5 + (Pu) ht4  	0  	100  	100  	483  	unknown  

Cr-Pu  	(Cr) + (Pu) ht4 + (Pu) ht3  	0  	100  	100  	463  	unknown  

Cr-Pu  	(Cr) + (Pu) ht3 + (Pu) ht2  	0  	100  	100  	320  	unknown  

Cr-Pu  	(Cr) + (Pu) ht2 + (Pu) ht1  	0  	100  	100  	215  	unknown  

Cr-Pu  	(Cr) + (Pu) ht1 + (Pu) rt  	0  	100  	100  	125  	unknown  

Cu-Pu  	L = (Cu) + Cu6Pu  	9  	0  	14.3  	881  	Eutectic  

Cu-Pu  	L + Cu6Pu + Cu17Pu4  	14.3  	14.3  	19.1  	926  	unknown  

Cu-Pu  	L = Cu17Pu4  	 	19.1  	 	954  	Congruent  

Cu-Pu  	L + Cu17Pu4 = Cu4Pu  	25  	19.1  	20  	906  	Peritectic  

Cu-Pu  	L = Cu4Pu + Cu2Pu  	29.5  	20  	33.3  	849  	Eutectic  

Cu-Pu  	L = Cu2Pu  	 	33.3  	 	865  	Congruent  

Cu-Pu  	L + Cu2Pu + (Pu) ht5  	94  	33.3  	97  	626  	Eutectic  

Cu-Pu  	(Pu) ht5 = Cu2Pu + (Pu) ht4  	99  	33.3  	100  	450  	Eutectoid  

Cu-Pu  	(Pu) ht4 = Cu2Pu + (Pu) ht3  	100  	33  	100  	425  	Eutectoid  

Cu-Pu  	(Pu) ht3 = Cu2Pu + (Pu) ht2  	100  	33.3  	100  	315  	Eutectoid  

Cu-Pu  	Cu2Pu + (Pu) ht2 + (Pu) ht1  	33.3  	100  	100  	215  	unknown  

Cu-Pu  	Cu2Pu + (Pu) ht1 + (Pu) rt  	33.3  	100  	100  	125  	unknown  

Dy-Pu  	L1 = L2 + (Dy) ht  	33  	86  	30  	1360  	Monotectic  

Dy-Pu  	(Dy) ht = L2 + (Dy) rt  	30  	87  	28  	1320  	Catatectic  

Dy-Pu  	L2 + (Dy) rt = (Pu) ht5  	99  	15  	97  	650  	Peritectic  

Dy-Pu  	(Dy) rt + (Pu) ht5 + (Pu) ht4  	10  	100  	100  	483  	unknown  

Dy-Pu  	(Dy) rt + (Pu) ht4 + (Pu) ht3  	9.5  	100  	100  	463  	unknown  

Dy-Pu  	(Dy) rt + (Pu) ht3 + (Pu) ht2  	8  	100  	100  	320  	unknown  

Dy-Pu  	(Dy) rt + (Pu) ht2 + (Pu) ht1  	6  	100  	100  	215  	unknown  

Dy-Pu  	(Dy) rt + (Pu) ht1 + (Pu) rt  	5  	100  	100  	125  	unknown  

Er-Pu  	L + (Er) = (Pu) ht5  	99  	20  	98  	645  	Peritectic  

Er-Pu  	(Er) + (Pu) ht5 + (Pu) ht4  	13  	100  	100  	483  	unknown  

Er-Pu  	(Er) + (Pu) ht4 + (Pu) ht3  	12  	100  	100  	463  	unknown  

Er-Pu  	(Er) + (Pu) ht3 + (Pu) ht2  	9  	100  	100  	320  	unknown  

Er-Pu  	(Er) + (Pu) ht2 + (Pu) ht1  	7  	100  	100  	215  	unknown  

Er-Pu  	(Er) + (Pu) ht1 + (Pu) rt  	6  	100  	100  	125  	unknown  

Eu-Pu  	L1 = L2 + (Eu)  	2  	95  	0  	820  	Monotectic  

Eu-Pu  	L2 + (Eu) + (Pu) ht5  	100  	0  	100  	640  	unknown  

Eu-Pu  	(Eu) + (Pu) ht1 + (Pu) rt  	0  	100  	100  	125  	unknown  

Eu-Pu  	(Eu) + (Pu) ht5 + (Pu) ht4  	0  	100  	100  	483  	unknown  

Eu-Pu  	(Eu) + (Pu) ht4 + (Pu) ht3  	0  	100  	100  	463  	unknown  

Eu-Pu  	(Eu) + (Pu) ht3 + (Pu) ht2  	0  	100  	100  	320  	unknown  

Eu-Pu  	(Eu) + (Pu) ht2 + (Pu) ht1  	0  	100  	100  	215  	unknown  

Fe-Pu  	L + (Fe) rt = (Fe) ht  	6  	0  	1  	1400  	Eutectic  

Fe-Pu  	(Fe) ht = (Fe) rt + PuFe2 ht1  	1  	0  	33.3  	907  	Eutectoid  

Fe-Pu  	L = (Fe) ht + PuFe2 ht2  	18  	1.5  	33  	1165  	Eutectic  

Fe-Pu  	PuFe2 ht2 = (Fe) ht + PuFe2 ht1  	33  	1.5  	33.3  	1020  	Eutectoid  

Fe-Pu  	L = PuFe2 ht2  	 	33.3  	 	1240  	Congruent  

Fe-Pu  	L + PuFe2 ht2 = PuFe2 ht1  	58  	33.3  	33.3  	1040  	Peritectic  

Fe-Pu  	PuFe2 ht1 = PuFe2 rt  	 	33.3  	 	760  	Polymorphic  

Fe-Pu  	L + PuFe2 rt = Pu6Fe  	88  	33.3  	85.7  	428  	Peritectic  

Fe-Pu  	L = Pu6Fe + (Pu) ht3  	90  	85.7  	99.5  	413  	Eutectic  

Fe-Pu  	(Pu) ht5 = L + (Pu) ht3  	98  	92  	100  	430  	Catatectic  

Fe-Pu  	(Pu) ht5 + (Pu) ht4 = (Pu) ht3  	99.5  	100  	99.8  	473  	Peritectoid  

Fe-Pu  	Pu6Fe + (Pu) ht3 + (Pu) ht2  	85.7  	100  	100  	320  	unknown  

Fe-Pu  	Pu6Fe + (Pu) ht3 + (Pu) ht1  	85.7  	100  	100  	215  	unknown  

Fe-Pu  	Pu6Fe + (Pu) ht1 + (Pu) rt  	85.7  	100  	100  	125  	unknown  

Ga-Pu  	L + (Ga) + Pu2Ga15  	0  	0  	11.8  	29.7741  	unknown  

Ga-Pu  	L + PuGa6 rt = Pu2Ga15  	0  	14.3  	11.8  	50  	Peritectic  

Ga-Pu  	L + PuGa4 ht = PuGa6 ht  	0  	20  	14.3  	315  	Eutectic  

Ga-Pu  	PuGa6 ht = PuGa6 rt  	 	14.3  	 	75  	Polymorphic  

Ga-Pu  	PuGa3 ht2 = PuGa3 ht1  	 	25  	 	922  	Polymorphic  

Ga-Pu  	PuGa3 ht1 = PuGa3 rt  	 	25  	 	400  	Polymorphic  

Ga-Pu  	L = PuGa2  	 	33.3  	 	1264  	Congruent  

Ga-Pu  	L + Ga3.7Pu = PuGa4 ht  	0.1  	21.3  	20  	420  	Peritectic  

Ga-Pu  	PuGa4 ht = PuGa6 ht + Pu14Ga51  	20  	14.3  	21.3  	150  	Eutectoid  

Ga-Pu  	L + PuGa3 ht1= Pu14Ga51  	0.5  	25  	21.3  	475  	Peritectic  

Ga-Pu  	Pu14Ga51 + PuGa3 rt = Pu2Ga7 rt  	21.3  	25  	22.2  	200  	Peritectoid  

Ga-Pu  	L + PuGa2 = PuGa3 ht2  	22  	33.3  	25  	1105  	Peritectic  

Ga-Pu  	PuGa2 + PuGa ht = Pu2Ga3  	34  	50  	40  	720  	Peritectoid  

Ga-Pu  	L + Ga2Pu = PuGa ht  	50.5  	34.5  	50  	979  	Eutectic  

Ga-Pu  	PuGa ht = PuGa rt  	 	50  	 	570  	Polymorphic  

Ga-Pu  	L + PuGa ht = Pu1.16Ga0.84 ht  	60  	51.5  	58  	979  	Peritectic  

Ga-Pu  	Pu1.16Ga0.84 ht = PuGa ht + Pu5Ga3  	60  	51.5  	62.5  	767  	Eutectoid  

Ga-Pu  	Pu1.16Ga0.84 ht = Pu5Ga3  	 	63  	 	790  	Maximum  

Ga-Pu  	Pu5Ga3 + Pu1.16Ga0.84 ht = Pu3Ga ht  	64.5  	78  	75  	677  	Peritectoid  

Ga-Pu  	Pu3Ga ht = Pu3Ga rt  	 	75  	 	363  	Polymorphic  

Ga-Pu  	Pu1.16Ga0.84 ht = Pu3Ga ht + (Pu) ht5  	81  	75  	91.5  	655  	Eutectoid  

Ga-Pu  	L + Pu1.16Ga0.84 ht = (Pu) ht5  	89  	79  	87  	715  	Peritectic  

Ga-Pu  	(Pu) ht5 + (Pu) ht3 = (Pu) ht4  	99  	99.5  	99.5  	485  	Peritectoid  

Ga-Pu  	Pu3Ga ht + (Pu) ht5 = (Pu) ht3  	75  	62  	87.5  	645  	Peritectoid  

Ga-Pu  	(Pu) ht3 + (Pu) ht2 + (Pu) ht1  	98  	100  	100  	215  	unknown  

Ga-Pu  	(Pu) ht3 + (Pu) ht1 + (Pu) rt  	98  	100  	100  	125  	unknown  

Gd-Pu  	L1 = L2 + (Gd) ht  	36  	88  	31  	1210  	Monotectic  

Gd-Pu  	(Gd) ht = L2 + (Gd) rt  	30  	88  	28  	1180  	Catatectic  

Gd-Pu  	L2 + (Gd) rt = (Pu) ht5  	99  	14  	97  	660  	Peritectic  

Gd-Pu  	(Gd) rt + (Pu) ht5 + (Pu) ht4  	10.2  	100  	100  	483  	unknown  

Gd-Pu  	(Gd) rt + (Pu) ht4 + (Pu) ht3  	9.8  	100  	100  	463  	unknown  

Gd-Pu  	(Gd) rt + (Pu) ht3 + (Pu) ht2  	7.7  	100  	100  	320  	unknown  

Gd-Pu  	(Gd) rt + (Pu) ht2 + (Pu) ht1  	6.4  	100  	100  	215  	unknown  

Gd-Pu  	(Gd) rt + (Pu) ht1 + (Pu) rt  	5  	100  	100  	125  	unknown  

Hf-Pu  	(Hf) ht = L + (Hf) rt  	9  	45  	4.5  	1560  	Catatectic  

Hf-Pu  	L + (Hf) rt = (Pu) ht5  	96  	4.5  	93  	749  	Peritectic  

Hf-Pu  	(Hf) rt + (Pu) ht5 = (Pu) ht3  	1  	97.5  	93  	502  	Peritectoid  

Hf-Pu  	(Pu) ht3 + (Pu) ht5 = (Pu) ht4  	98  	99.5  	99  	485  	Peritectoid  

Hf-Pu  	(Hf) rt + (Pu) ht3 = Pu0.94Hf0.06 rt  	0  	96  	93.5  	341  	Peritectoid  

Hf-Pu  	(Pu) ht3 = Pu0.94Hf0.06 rt + (Pu) ht2  	98  	94.2  	99.5  	310  	Eutectoid  

Hf-Pu  	Pu0.94Hf0.06 rt + (Pu) = Pu0.97Hf0.03 rt  	94.3  	99.6  	96.9  	270  	Peritectoid  

Hf-Pu  	Pu0.97Hf0.03 rt + (Pu) ht2 = (Pu) ht1  	97.2  	99.7  	99.5  	225  	Peritectoid  

Hf-Pu  	Pu0.97Hf0.03 rt + (Pu) ht1 + (Pu) rt  	97.4  	100  	100  	125  	unknown  

Hg-Pu  	L = (Hg) lt + Hg21Pu5  	0.2  	0  	19.2  	-39  	Eutectic  

Hg-Pu  	L + Hg3Pu = Hg21Pu5  	1  	25  	19.2  	375  	Peritectic  

Ho-Pu  	L + (Ho) = (Pu) ht5  	98  	20  	97  	650  	Peritectic  

Ho-Pu  	(Ho) + (Pu) ht5 + (Pu) ht4  	12  	100  	100  	483  	unknown  

Ho-Pu  	(Ho) + (Pu) ht4 + (Pu) ht3  	11.5  	100  	100  	463  	unknown  

Ho-Pu  	(Ho) + (Pu) ht3 + (Pu) ht2  	9  	100  	100  	320  	unknown  

Ho-Pu  	(Ho) + (Pu) ht1 + (Pu) rt  	7  	100  	100  	125  	unknown  

Ho-Pu  	(Ho) + (Pu) ht2 + (Pu) ht1  	8  	100  	100  	215  	unknown  

H-Pu  	unknown  	 	 	 	 	 

In-Pu  	L = (In) + PuIn3  	0  	0  	25  	156  	Eutectic  

In-Pu  	L = PuIn3  	 	25  	 	1225  	Congruent  

In-Pu  	L + PuIn3 = Pu3In5  	39  	27  	37.5  	1080  	Peritectic  

In-Pu  	L = Pu3In5 + PuIn rt  	41  	37.5  	48  	1064  	Eutectic  

In-Pu  	L = PuIn rt  	 	50  	 	1145  	Congruent  

In-Pu  	L + PuIn rt = Pu3In2 ht  	59  	52  	58  	1119  	Peritectic  

In-Pu  	Pu3In2 ht = PuIn rt + Pu3In rt  	62  	51  	72  	863  	Eutectoid  

In-Pu  	L + Pu3In2 ht = Pu3In rt  	90  	67  	74  	962  	Peritectic  

In-Pu  	L + Pu3In rt = (Pu) ht5  	99.5  	77  	98.5  	676  	Peritectic  

In-Pu  	Pu3In rt + (Pu) ht5 = (Pu) ht3  	77  	99  	98  	527  	Peritectoid  

In-Pu  	(Pu) ht5 = (Pu) ht3 + (Pu) ht4  	99.7  	99.5  	99.9  	473  	Eutectoid  

In-Pu  	(Pu) ht3 = Pu3In rt + (Pu) ht2  	99  	73  	100  	300  	Eutectoid  

In-Pu  	Pu3In rt + (Pu) ht2 + (Pu) ht1  	73  	100  	100  	215  	unknown  

In-Pu  	Pu3In rt + (Pu) ht1 + (Pu) rt  	73  	100  	100  	125  	unknown  

La-Pu  	L = L1 + L2  	 	60  	 	1230  	Critical  

La-Pu  	L1 = L2 + (La) ht2  	23  	96  	20.5  	850  	Monotectic  

La-Pu  	(La) ht2 = L2 + (La) ht1  	20  	96.5  	19  	835  	Catatectic  

La-Pu  	L2 = (La) ht1 + (Pu) ht5  	99  	13  	99.5  	640  	Eutectic  

La-Pu  	(La) ht1 + (Pu) ht5 + (Pu) ht4  	7  	100  	100  	483  	unknown  

La-Pu  	(La) ht1 + (Pu) ht4 + (Pu) ht3  	6.5  	100  	100  	463  	unknown  

La-Pu  	(La) ht1 + (Pu) ht3 + (Pu) ht2  	3.5  	100  	100  	320  	unknown  

La-Pu  	(La) ht1 + (Pu) ht2 + (Pu) ht1  	2.5  	100  	100  	215  	unknown  

La-Pu  	(La) ht1 + (Pu) ht1 + (Pu) rt  	2  	100  	100  	125  	unknown  

Li-Pu  	L1 + L2+ (Pu) ht5  	0  	100  	100  	640  	unknown  

Li-Pu  	L1 + (Pu) ht5 + (Pu) ht4  	0  	100  	100  	483  	unknown  

Li-Pu  	L1 + (Pu) ht4 + (Pu) ht3  	0  	100  	100  	463  	unknown  

Li-Pu  	L1 + (Pu) ht3 + (Pu) ht2  	0  	100  	100  	320  	unknown  

Li-Pu  	L1 + (Pu) ht2 + (Pu) ht1  	0  	100  	100  	215  	unknown  

Li-Pu  	L1 + (Pu) ht1 = (Li) rt  	0  	100  	0  	181  	Peritectic  

Li-Pu  	(Li) rt + (Pu) ht1 + (Pu) rt  	0  	100  	100  	125  	unknown  

Lu-Pu  	L = (Lu) + (Pu) ht5  	97  	20  	98  	634  	Eutectic  

Lu-Pu  	(Lu) + (Pu) ht5 + (Pu) ht4  	13.5  	100  	100  	483  	unknown  

Lu-Pu  	(Lu) + (Pu) ht4 + (Pu) ht3  	13  	100  	100  	463  	unknown  

Lu-Pu  	(Lu) + (Pu) ht3 + (Pu) ht2  	9.5  	100  	100  	320  	unknown  

Lu-Pu  	(Lu) + (Pu) ht2 + (Pu) ht1  	7  	100  	100  	215  	unknown  

Lu-Pu  	(Lu) + (Pu) ht1 + (Pu) rt  	6  	100  	100  	125  	unknown  

Mg-Pu  	L1 + L2 + (Pu) ht5  	8  	100  	100  	640  	unknown  

Mg-Pu  	L1 = (Mg) + (Pu) ht5  	6  	4  	100  	560  	Eutectic  

Mg-Pu  	(Mg) + (Pu) ht5 + (Pu) ht4  	2.3  	100  	100  	483  	unknown  

Mg-Pu  	(Mg) + (Pu) ht4 + (Pu) ht3  	2.1  	100  	100  	463  	unknown  

Mg-Pu  	(Mg) + (Pu) ht3 = Mg0.86Pu0.14 rt  	1.9  	100  	14.3  	440  	Peritectoid  

Mg-Pu  	Mg0.86Pu0.14 rt + (Pu) ht3 = Mg4Pu rt  	14.3  	100  	20  	410  	Peritectoid  

Mg-Pu  	Mg4Pu rt + (Pu) ht3 + (Pu) ht2  	20  	100  	100  	320  	unknown  

Mg-Pu  	Mg4Pu rt + (Pu) ht2 = Mg2Pu rt  	20  	100  	33.3  	225  	Peritectoid  

Mg-Pu  	Mg2Pu rt + (Pu) ht2 + (Pu) ht1  	33.3  	100  	100  	215  	unknown  

Mg-Pu  	Mg2Pu rt + (Pu) ht1 + (Pu) rt  	33.3  	100  	100  	125  	unknown  

Mn-Pu  	L + (Mn) ht3 + (Mn) ht2  	9  	0  	0  	1138  	unknown  

Mn-Pu  	L + (Mn) ht2 + (Mn) ht1  	12  	0  	0  	1100  	unknown  

Mn-Pu  	(Mn) ht1 + (Mn) rt + PuMn2  	0  	0  	32  	727  	unknown  

Mn-Pu  	L = (Mn) ht1 + PuMn2  	18.7  	0  	32  	1000  	Eutectic  

Mn-Pu  	L = PuMn2  	 	33.3  	 	1050  	Congruent  

Mn-Pu  	L = PuMn2 + (Pu) ht5  	90.7  	34.5  	100  	510  	Eutectic  

Mn-Pu  	PuMn2 + (Pu) ht5 + (Pu) ht4  	34.5  	100  	100  	483  	unknown  

Mn-Pu  	PuMn2 + (Pu) ht4 + (Pu) ht3  	34.5  	100  	100  	463  	unknown  

Mn-Pu  	PuMn2 + (Pu) ht3 + (Pu) ht2  	34.5  	100  	100  	320  	unknown  

Mn-Pu  	PuMn2 + (Pu) ht2 + (Pu) ht1  	34.5  	100  	100  	215  	unknown  

Mn-Pu  	PuMn2 + (Pu) ht1 + (Pu) rt  	34.5  	100  	100  	125  	unknown  

Mo-Pu  	L + (Mo) + (Pu) ht5  	100  	0  	100  	640  	unknown  

Nb-Pu  	L = (Nb) + (Pu) ht5  	99  	0  	100  	635  	Eutectic  

Nb-Pu  	(Nb) + (Pu) ht5 + (Pu) ht4  	0  	100  	100  	483  	unknown  

Nb-Pu  	(Nb) + (Pu) ht4 + (Pu) ht3  	0  	100  	100  	463  	unknown  

Nb-Pu  	(Nb) + (Pu) ht3 + (Pu) ht2  	0  	100  	100  	320  	unknown  

Nb-Pu  	(Nb) + (Pu) ht2 + (Pu) ht1  	0  	100  	100  	215  	unknown  

Nb-Pu  	(Nb) + (Pu) ht1 + (Pu) rt  	0  	100  	100  	125  	unknown  

Nd-Pu  	L1 = L2 + (Nd) ht  	42  	83  	34  	860  	Monotectic  

Nd-Pu  	(Nd) ht = L2 + (Nd) rt  	33  	84  	27  	820  	Catatectic  

Nd-Pu  	L2 = (Nd) + (Pu) ht5  	97  	25  	98  	628  	Eutectic  

Nd-Pu  	(Nd) + (Pu) ht5 = (Pu) ht4  	17  	99  	98  	486  	Peritectoid  

Nd-Pu  	(Pu) ht5 + (Pu) ht3 = (Pu) ht4  	99.5  	98.5  	99.5  	480  	Peritectoid  

Nd-Pu  	(Pu) ht3 = (Nd) + (Pu) ht2  	99  	11  	100  	300  	Eutectoid  

Nd-Pu  	(Nd) + (Pu) ht2 + (Pu) ht1  	9.5  	100  	100  	215  	unknown  

Nd-Pu  	(Nd) + (Pu) ht1 + (Pu) rt  	8  	100  	100  	125  	unknown  

Ni-Pu  	L = (Ni) + Pu2Ni17  	8  	1.8  	10.5  	1200  	Eutectic  

Ni-Pu  	L + PuNi5 = Pu2Ni17  	10  	14  	10.5  	1235  	Peritectic  

Ni-Pu  	L = PuNi5  	 	16.7  	 	1300  	Congruent  

Ni-Pu  	L + PuNi5 = PuNi4  	25  	16.7  	20  	1260  	Peritectic  

Ni-Pu  	L + PuNi4 = PuNi3  	32  	20  	25  	1230  	Peritectic  

Ni-Pu  	L + PuNi3 = PuNi2  	34  	25  	33.5  	1210  	Peritectic  

Ni-Pu  	L + PuNi2 = PuNi  	55  	34  	50  	800  	Peritectic  

Ni-Pu  	L = PuNi + (Pu) ht5  	87.5  	50  	95.7  	465  	Eutectic  

Ni-Pu  	(Pu) ht5 + (Pu) ht4 + (Pu) ht3  	100  	100  	100  	463  	unknown  

Ni-Pu  	(Pu) ht5 = (NiPu) + (Pu) ht3  	98  	50  	100  	415  	Eutectoid  

Ni-Pu  	PuNi + (Pu) ht3 + (Pu) ht2  	50  	100  	100  	320  	unknown  

Ni-Pu  	PuNi + (Pu) ht2 + (Pu) ht1  	50  	100  	100  	215  	unknown  

Ni-Pu  	PuNi + (Pu) ht1 + (Pu) rt  	50  	100  	100  	125  	unknown  

Np-Pu  	L = (Np ht2,Pu ht5)  	 	45  	 	560  	Minimum  

Np-Pu  	(Np) ht1 + (Np ht2,Pu ht5) = (Pu) ht1  	10  	22  	15  	540  	Peritectoid  

Np-Pu  	(Np) ht1 = (Np) rt + (Pu) rt  	1.5  	0.5  	4  	275  	Eutectoid  

Np-Pu  	(Np) ht1 + (Pu) ht1 = (Pu) rt  	5  	39  	25  	300  	Peritectoid  

Np-Pu  	(Pu) ht1 + (Np ht2,Pu ht5) = Np0.2Pu0.8 ht  	46  	66  	51  	508  	Peritectoid  

Np-Pu  	(Pu) ht2 = Np0.2Pu0.8 ht + (Pu) ht4  	95.5  	94  	97.7  	440  	Eutectoid  

Np-Pu  	(Pu) ht4 = Np0.2Pu0.8 ht + (Pu) ht3  	97.7  	95  	98.3  	428  	Eutectoid  

Np-Pu  	Np0.2Pu0.8 ht + (Pu) ht3 = (Pu) ht2  	97  	99.3  	99  	325  	Peritectoid  

Np-Pu  	Np0.2Pu0.8 ht = (Pu) ht1 + (Pu) ht2  	96.5  	95.5  	98.3  	288  	Eutectoid  

N-Pu  	L = PuN  	 	50  	 	2830  	Congruent  

N-Pu  	L + (Pu) ht5 + PuN  	100  	100  	50  	640  	unknown  

N-Pu  	(Pu) ht5 + (Pu) ht4 + PuN  	100  	100  	50  	483  	unknown  

N-Pu  	(Pu) ht4 + (Pu) ht3 + PuN  	100  	100  	50  	463  	unknown  

N-Pu  	(Pu) ht3 + (Pu) ht2 + PuN  	100  	100  	50  	320  	unknown  

N-Pu  	(Pu) ht2 + (Pu) ht1 + PuN  	100  	100  	50  	215  	unknown  

N-Pu  	(Pu) ht1 + (Pu) rt + PuN  	100  	100  	50  	125  	unknown  

O-Pu  	L2 = L1 + Pu2O3  	50  	92  	51  	1825  	Monotectic  

O-Pu  	L1 + (Pu) ht5 + Pu2O3  	100  	100  	40  	640  	unknown  

O-Pu  	(Pu) ht5 + (Pu) ht4 + Pu2O3  	100  	100  	40  	483  	unknown  

O-Pu  	(Pu) ht4 + (Pu) ht3 + Pu2O3  	100  	100  	40  	463  	unknown  

O-Pu  	(Pu) ht3 + (Pu) ht2 + Pu2O3  	100  	100  	40  	320  	unknown  

O-Pu  	(Pu) ht2 + (Pu) ht1 + Pu2O3  	100  	100  	40  	215  	unknown  

O-Pu  	(Pu) ht1 + (Pu) rt + Pu2O3  	100  	100  	40  	125  	unknown  

O-Pu  	L2 = Pu2O3  	 	40  	 	2080  	Congruent  

O-Pu  	Pu2O3 + Pu2O3 O+ ht = Pu2O3 O+ rt  	40  	38.5  	39.7  	450  	Peritectoid  

O-Pu  	L2 = Pu2O3 + PuO2  	39  	39.5  	38.5  	2000  	Eutectic  

O-Pu  	L2 = PuO2  	 	34  	 	2425  	Congruent  

O-Pu  	PuO2 = Pu2O3 + Pu2O3 O+ ht  	38.8  	39.5  	38.2  	1080  	Eutectoid  

O-Pu  	PuO2 = Pu2O3 O+ ht  	 	38  	 	1180  	Maximum  

O-Pu  	Pu2O3 O+ ht = Pu2O3 O+ rt + PuO2  	38  	39.7  	33.4  	335  	Eutectoid  

O-Pu  	PuO2 = PuO21 + PuO22  	 	35.5  	 	670  	Critical  

O-Pu  	PuO21 = Pu2O3 O+ ht + PuO22  	36.3  	37.5  	33.5  	630  	Monotectoid  

Os-Pu  	L = PuOs2 Pu+  	 	33.3  	 	1500  	Congruent  

Os-Pu  	L + PuOs2 Pu+ = Pu5Os3  	65  	33.3  	62.5  	1010  	Peritectic  

Os-Pu  	L + Pu5Os3 = Pu3Os ht  	78  	32.5  	73  	680  	Peritectic  

Os-Pu  	Pu3Os ht = Pu5Os3 + Pu3Os rt  	74  	62.5  	74  	620  	Eutectoid  

Os-Pu  	L + Pu3Os ht = Pu3Os rt  	81.5  	75  	75  	625  	Peritectic  

Os-Pu  	L = Pu3Os rt + (Pu) ht5  	89  	78  	94  	495  	Eutectic  

Os-Pu  	Pu3Os rt + (Pu) ht5 = Pu4.75Os0.25 rt  	78.5  	97  	94  	425  	Peritectoid  

Os-Pu  	(Pu) ht5 + (Pu) ht4 = (Pu) ht3  	99.5  	99.5  	99.5  	673  	Peritectoid  

Os-Pu  	(Pu) ht3 = Pu4.75Os0.25 rt + (Pu) ht2  	99.5  	96  	100  	319  	Eutectoid  

Os-Pu  	Pu4.75Os0.25 rt + (Pu) ht2 + (Pu) ht1  	96  	100  	100  	215  	unknown  

Os-Pu  	Pu4.75Os0.25 rt + (Pu) ht1 + (Pu) rt  	96  	100  	100  	125  	unknown  

Pb-Pu  	L = PuPb3  	 	25  	 	1138  	Congruent  

Pb-Pu  	L + (Pb) + PuPb3  	0  	0  	25  	327.502  	unknown  

Pb-Pu  	L = PuPb3 + PuPb2 ht  	31.2  	25.5  	33.3  	1124  	Eutectic  

Pb-Pu  	L + Pu4Pb5 = PuPb2 ht  	32  	42.5  	33.3  	1129  	Peritectic  

Pb-Pu  	PuPb2 ht = PuPb2 rt  	 	33.3  	 	1106  	Polymorphic  

Pb-Pu  	L + Pu5Pb4 = Pu4Pb5  	41  	55.6  	44.4  	1185  	Peritectic  

Pb-Pu  	L = Pu5Pb4  	 	55.6  	 	1385  	Congruent  

Pb-Pu  	L + Pu5Pb4 = Pu5Pb3  	75  	55.6  	62.5  	1370  	Peritectic  

Pb-Pu  	L + Pu5Pb3 = Pu3Pb  	99  	62.5  	75  	896  	Peritectic  

Pb-Pu  	L + Pu3Pb + (Pu) ht5  	100  	75  	100  	640  	unknown  

Pb-Pu  	Pu3Pb + (Pu) ht5 + (Pu) ht4  	75  	100  	100  	483  	unknown  

Pb-Pu  	Pu3Pb + (Pu) ht4 + (Pu) ht3  	75  	100  	100  	463  	unknown  

Pb-Pu  	Pu3Pb + (Pu) ht3 + (Pu) ht2  	75  	100  	100  	320  	unknown  

Pb-Pu  	Pu3Pb + (Pu) ht2 + (Pu) ht1  	75  	100  	100  	215  	unknown  

Pb-Pu  	Pu3Pb + (Pu) ht1 + (Pu) rt  	75  	100  	100  	125  	unknown  

Pd-Pu  	L = (Pd) + PuPd3  	16  	14  	21.5  	1240  	Eutectic  

Pd-Pu  	L = PuPd3  	 	25.5  	 	1500  	Congruent  

Pd-Pu  	L = PuPd3 + Pd5Pu4  	38.5  	28.5  	44.4  	1060  	Eutectic  

Pd-Pu  	L = Pu3Pd4  	 	44.4  	 	1210  	Congruent  

Pd-Pu  	L + Pu3Pd4 = PuPd ht  	54  	44.4  	51  	1150  	Peritectoid  

Pd-Pu  	PuPd ht = Pu3Pd4 + Pd4Pu5  	50  	44.4  	55.6  	950  	Eutectoid  

Pd-Pu  	L + PdPu = Pu5Pd4  	62.2  	51  	55.6  	970  	Peritectic  

Pd-Pu  	L = Pu5Pd4 + (Pu) ht5  	98  	55.6  	98.5  	630  	Eutectic  

Pd-Pu  	Pu5Pd4 + (Pu) ht5 + (Pu) ht4  	55.6  	100  	100  	483  	unknown  

Pd-Pu  	Pu5Pd4 + (Pu) ht4 + (Pu) ht3  	55.6  	100  	100  	463  	unknown  

Pd-Pu  	Pu5Pd4 + (Pu) ht3 + (Pu) ht2  	55.6  	100  	100  	320  	unknown  

Pd-Pu  	Pu5Pd4 + (Pu) ht2 + (Pu) ht1  	55.6  	100  	100  	215  	unknown  

Pd-Pu  	Pu5Pd4 + (Pu) ht1 + (Pu) rt  	55.6  	100  	100  	125  	unknown  

Pm-Pu  	(Pm) ht = L + (Pm) rt  	35  	86  	28  	830  	Catatectic  

Pm-Pu  	L1 = L2 + (Pm) ht  	45  	84  	36  	870  	Monotectic  

Pm-Pu  	L2 = (Pm) rt + (Pu) ht5  	97  	24  	98  	630  	Eutectic  

Pm-Pu  	(Pm) rt + (Pu) ht5 = (Pu) ht3  	7  	100  	100  	125  	unknown  

Pm-Pu  	(Pu) ht3 + (Pu) ht5 = (Pu) ht4  	99  	100  	99  	484  	Peritectoid  

Pm-Pu  	(Pm) rt + (Pu) ht3 = (Pu) ht2  	12  	100  	100  	320  	unknown  

Pr-Pu  	(Pr) ht = Pr0.8Pu0.2 ht  	 	10  	 	801  	Maximum  

Pr-Pu  	L1 = L2 + (Pr) ht  	43  	92  	30.5  	860  	Monotectic  

Pr-Pu  	(Pr) ht = L2 + Pr0.8Pu0.2 ht  	30  	92.5  	29  	794  	Eutectoid  

Pr-Pu  	L2 = Pr0.8Pu0.2 ht + (Pu) ht5  	97  	26  	98  	625  	Eutectic  

Pr-Pu  	Pr0.8Pu0.2 ht = (Pr) rt + (Pu) ht5  	21  	21  	98.5  	534  	Eutectoid  

Pr-Pu  	(Pr) rt + (Pu) ht5 = (Pu) ht3  	19  	99  	98  	485  	Peritectoid  

Pr-Pu  	(Pu) ht5 = (Pu) ht3 + (Pu) ht4  	99.5  	99  	100  	480  	Eutectoid  

Pr-Pu  	(Pu) rt + (Pu) ht3 + (Pu) ht2  	11  	100  	100  	320  	unknown  

Pr-Pu  	(Pu) rt + (Pu) ht2 + (Pu) ht1  	8  	100  	100  	215  	unknown  

Pr-Pu  	(Pu) rt + (Pu) ht1 + (Pu) rt  	5  	100  	100  	125  	unknown  

Pt-Pu  	L = (Pt) + PuPt5  	10.1  	0  	16.7  	1395  	Eutectic  

Pt-Pu  	L + PuPt4 = PuPt5  	16  	20  	16.7  	1410  	Peritectic  

Pt-Pu  	L + PuPt3 ht1 = PuPt4  	19  	25  	20  	1500  	Peritectic  

Pt-Pu  	L = PuPt3 ht2  	 	25  	 	1616  	Congruent  

Pt-Pu  	PuPt3 ht2 = PuPt3 ht1  	 	25  	 	1600  	Polymorphic  

Pt-Pu  	PuPt3 ht1 = PuPt3 rt  	 	25  	 	900  	Polymorphic  

Pt-Pu  	L + PuPt3 ht1 = PuPt2  	35  	25  	33  	1580  	Peritectic  

Pt-Pu  	L + PuPt2 = PuPt  	53  	34  	50  	1314  	Peritectic  

Pt-Pu  	L + PuPt = Pu31Pt20  	63  	50  	60.8  	1180  	Peritectic  

Pt-Pu  	L + Pu31Pt20 = Pu5Pt3  	67  	60.8  	62.5  	1130  	Peritectic  

Pt-Pu  	L + Pu5Pt3 = Pu2Pt  	86  	62.5  	66.7  	850  	Peritectic  

Pt-Pu  	L = Pu2Pt + (Pu) ht5  	98.5  	66.7  	99  	633  	Eutectic  

Pt-Pu  	(Pu) ht5 = Pu2Pt + (Pu) ht4  	99.5  	66.7  	100  	480  	Eutectoid  

Pt-Pu  	Pu2Pt + (Pu) ht4 + (Pu) ht3  	66.7  	100  	100  	463  	unknown  

Pt-Pu  	Pu2Pt + (Pu) ht3 + (Pu) ht2  	66.7  	100  	100  	320  	unknown  

Pt-Pu  	Pu2Pt + (Pu) ht2 + (Pu) ht1  	66.7  	100  	100  	215  	unknown  

Pt-Pu  	Pu2Pt + (Pu) ht1 + (Pu) rt  	66.7  	100  	100  	125  	unknown  

Pu-Re  	L = (Pu) ht5 + PuRe2  	1  	0  	66.7  	625  	Eutectic  

Pu-Re  	(Pu) ht5 + (Pu) ht4 + PuRe2  	0  	0  	66.7  	483  	unknown  

Pu-Re  	(Pu) ht4 + (Pu) ht3 + PuRe2  	0  	0  	66.7  	463  	unknown  

Pu-Re  	(Pu) ht3 + (Pu) ht2 + PuRe2  	0  	0  	66.7  	320  	unknown  

Pu-Re  	(Pu) ht2 + (Pu) ht1 + PuRe2  	0  	0  	66.7  	215  	unknown  

Pu-Re  	(Pu) ht1 + (Pu) rt + PuRe2  	0  	0  	66.7  	125  	unknown  

Pu-Re  	L + (Re) = PuRe2  	50  	100  	66.7  	2000  	Peritectic  

Pu-Rh  	L = (Pu) ht5 + Pu2Rh  	4  	1.5  	33.3  	590  	Eutectic  

Pu-Rh  	(Pu) ht5 + (Pu) ht4 + Pu2Rh  	0  	0  	33.3  	483  	unknown  

Pu-Rh  	(Pu) ht4 + (Pu) ht3 + Pu2Rh  	0  	0  	33.3  	463  	unknown  

Pu-Rh  	(Pu) ht3 + (Pu) ht2 + Pu2Rh  	0  	0  	33.3  	320  	unknown  

Pu-Rh  	(Pu) ht2 + (Pu) ht1 + Pu2Rh  	0  	0  	33.3  	215  	unknown  

Pu-Rh  	(Pu) ht1 + (Pu) rt + Pu2Rh  	0  	0  	33.3  	125  	unknown  

Pu-Rh  	L + Pu5Rh3 = Pu2Rh  	30  	37.5  	33.3  	940  	Peritectic  

Pu-Rh  	L + PuRh = Pu5Rh4  	43  	50  	44.4  	1180  	Peritectic  

Pu-Rh  	L = PuRh  	 	50  	 	1300  	Congruent  

Pu-Rh  	L = PuRh + Pu3Rh5  	52  	50  	57.1  	1260  	Eutectic  

Pu-Rh  	L + Pu31Rh20 = Pu5Rh3  	32.5  	39.2  	37.5  	980  	Peritectic  

Pu-Rh  	L + Pu5Rh4 = Pu31Rh20  	34  	44.4  	39.2  	1020  	Peritectic  

Pu-Rh  	L + PuRh2 = Pu3Rh4  	54  	66.7  	57.1  	1310  	Peritectic  

Pu-Rh  	L + PuRh3 = PuRh2  	56  	73  	66.7  	1340  	Peritectic  

Pu-Rh  	L = PuRh3  	 	75  	 	1495  	Congruent  

Pu-Rh  	L = PuRh3 + (Rh)  	84.5  	76  	100  	1400  	Eutectic  

Pu-Ru  	L = (Pu) ht5 + Pu3Ru  	10  	3  	25  	525  	Eutectic  

Pu-Ru  	(Pu) ht5 = (Pu) ht3 + Pu3Rh  	3  	1  	25  	390  	Eutectoid  

Pu-Ru  	(Pu) ht5 + (Pu) ht4 = (Pu) ht3  	0  	0  	0  	375  	Peritectoid  

Pu-Ru  	(Pu) ht3 + (Pu) ht2 + Pu19Rh rt  	1  	1  	5  	320  	unknown  

Pu-Ru  	(Pu) ht2 + (Pu) ht1 + Pu19Rh rt  	0.5  	0.5  	3.5  	215  	unknown  

Pu-Ru  	(Pu) ht1 + (Pu) rt + Pu19Rh rt  	0  	0  	3  	125  	unknown  

Pu-Ru  	(Pu) ht3 + Pu3Ru = Pu19Ru rt  	1  	25  	5  	325  	Peritectoid  

Pu-Ru  	L + Pu5Ru3 = Pu3Ru  	15  	37.5  	25  	600  	Peritectic  

Pu-Ru  	L + PuRu = Pu5Ru3  	35  	50  	37.5  	1025  	Peritectic  

Pu-Ru  	L + PuRu2 = PuRu  	45  	66  	50  	1250  	Peritectic  

Pu-Ru  	L = PuRu2  	 	66.7  	 	1900  	Congruent  

Pu-Ru  	L = PuRu2 + (Ru)  	80  	67  	100  	1550  	Eutectic  

Pu-Sc  	(Sc ht,Pu ht5) + Sc0.4Pu0.6 rt = (Pu) ht4  	17  	36  	22  	663  	Peritectoid  

Pu-Sc  	(Sc ht,Pu ht5) + (Sc) rt = Sc0.4Pu0.6 rt  	26  	52  	40  	753  	Peritectoid  

Pu-Si  	L = (Pu) ht5 + Pu5Si3  	3.5  	1  	37.5  	590  	Eutectic  

Pu-Si  	(Pu) ht5 + Pu5Si3 = (Pu) ht3  	1  	37.5  	2  	497  	Peritectoid  

Pu-Si  	(Pu) ht5 + (Pu) ht4 = (Pu) ht3  	0  	0  	0  	475  	Peritectoid  

Pu-Si  	(Pu) ht3 = (Pu) ht2 + Pu5Si3  	1  	0  	37.5  	312  	Eutectoid  

Pu-Si  	(Pu) ht2 = (Pu) ht1 + Pu5Si3  	0  	0  	37.5  	212  	Eutectoid  

Pu-Si  	(Pu) ht1 + Pu5Si3 = (Pu) rt  	0  	37.5  	0  	135  	Peritectoid  

Pu-Si  	L + Pu3Si2 = Pu5Si3  	37  	40  	37.5  	1377  	Peritectic  

Pu-Si  	L + Pu3Si2 + PuSi  	40  	40  	50  	1441  	unknown  

Pu-Si  	L = PuSi  	 	50  	 	1576  	Congruent  

Pu-Si  	L = PuSi + PuSi1.67  	54.5  	50  	62.5  	1521  	Eutectic  

Pu-Si  	L = PuSi2 + (Si)  	83.6  	67  	100  	1232  	Eutectic  

Pu-Sm  	L1 = (Pu) ht5 + (Sm) ht1  	3  	2  	73  	637  	Eutectic  

Pu-Sm  	(Pu) ht5 + (Sm) ht1 = (Pu) ht3  	1  	74.5  	3  	491  	Peritectoid  

Pu-Sm  	(Pu) ht5 + (Pu) ht3 = (Pu) ht4  	1  	3  	2  	480  	Peritectoid  

Pu-Sm  	L2 = L1 + (Sm) ht2  	65  	6  	68  	940  	Monotectic  

Pu-Sm  	(Sm) ht2 = L1 + (Sm) ht1  	69  	5  	71  	851  	Catatectic  

Pu-Sm  	(Pu) ht3 + (Pu) ht2 + (Sm) ht1  	1  	0  	76.5  	320  	unknown  

Pu-Sm  	(Pu) ht2 + (Pu) ht1 + (Sm) ht1  	0  	0  	77  	215  	unknown  

Pu-Sm  	(Pu) ht1 + (Pu) rt + (Sm) ht1  	0  	0  	77.5  	125  	unknown  

Pu-Sn  	(Pu) ht2 + (Pu) ht1 + Pu3Sn  	0  	0  	25  	215  	unknown  

Pu-Sn  	(Pu) ht1 + (Pu) rt + Pu3Sn  	0  	0  	25  	125  	unknown  

Pu-Sn  	L + Pu5Sn3 = Pu3Sn  	17  	37.5  	25  	950  	Peritectic  

Pu-Sn  	L + Pu5Sn4 = Pu5Sn3  	34  	44.4  	37.5  	1390  	Peritectic  

Pu-Sn  	L = Pu5Sn4  	 	44.4  	 	1470  	Congruent  

Pu-Sn  	L + Pu5Sn4 = Pu8Sn7  	48  	44.4  	46.7  	1440  	Peritectic  

Pu-Sn  	L + Pu8Sn7 = Pu7Sn8  	59  	46.7  	53.3  	1380  	Peritectic  

Pu-Sn  	L + Pu7Sn8 = PuSn2  	68  	53.3  	66.7  	1220  	Peritectic  

Pu-Sn  	L = PuSn2 + PuSn3  	71  	66.7  	75  	1180  	Eutectic  

Pu-Sn  	L = PuSn3  	 	75  	 	1198  	Congruent  

Pu-Sn  	L + PuSn3 = (Sn) rt  	100  	75  	100  	232  	Peritectic  

Pu-Sn  	PuSn3 + (Sn) rt + (Sn) lt  	75  	100  	100  	13  	unknown  

Pu-Sn  	L = (Pu) ht5 + Pu3Sn  	13  	0  	25  	580  	Eutectic  

Pu-Sn  	(Pu) ht5 + (Pu) ht4 + Pu3Sn  	0  	0  	25  	483  	unknown  

Pu-Sn  	(Pu) ht4 + (Pu) ht3 + Pu3Sn  	0  	0  	25  	463  	unknown  

Pu-Sn  	(Pu) ht3 + (Pu) ht2 + Pu3Sn  	0  	0  	25  	320  	unknown  

Pu-Ta  	L + (Pu) ht5 + (Ta)  	0  	0  	98.5  	640  	unknown  

Pu-Ta  	(Pu) ht5 + (Pu) ht4 + (Ta)  	0  	0  	99  	483  	unknown  

Pu-Ta  	(Pu) ht4 + (Pu) ht3 + (Ta)  	0  	0  	100  	463  	unknown  

Pu-Ta  	(Pu) ht3 + (Pu) ht2 + (Ta)  	0  	0  	100  	320  	unknown  

Pu-Ta  	(Pu) ht2 + (Pu) ht1 + (Ta)  	0  	0  	100  	215  	unknown  

Pu-Ta  	(Pu) ht1 + (Pu) rt + (Ta)  	0  	0  	100  	125  	unknown  

Pu-Tb  	L1 + (Tb) rt = (Pu) ht5  	2  	3  	85  	640  	Peritectic  

Pu-Tb  	(Pu) ht5 + (Pu) ht4 + (Tb) rt  	0  	0  	89  	483  	unknown  

Pu-Tb  	(Pu) ht4 + (Pu) ht3 + (Tb) rt  	0  	0  	90  	463  	unknown  

Pu-Tb  	(Pu) ht3 + (Pu) ht2 + (Tb) rt  	0  	0  	93  	320  	unknown  

Pu-Tb  	(Pu) ht2 + (Pu) ht1 + (Tb) rt  	0  	0  	94  	215  	unknown  

Pu-Tb  	(Pu) ht1 + (Pu) rt + (Tb) rt  	0  	0  	95  	125  	unknown  

Pu-Tb  	L2 = L1 + (Tb) ht  	63  	10  	70  	1260  	Monotectic  

Pu-Tb  	(Tb) ht = L1 + (Tb) rt  	71  	9.5  	73  	1230  	Catatectic  

Pu-Te  	L + (Pu) ht5 + PuTe  	0  	0  	50  	640  	unknown  

Pu-Te  	(Pu) ht5 + (Pu) ht4 + PuTe  	0  	0  	50  	483  	unknown  

Pu-Te  	(Pu) ht4 + (Pu) ht3 + PuTe  	0  	0  	50  	463  	unknown  

Pu-Te  	(Pu) ht3 + (Pu) ht2 + PuTe  	0  	0  	50  	320  	unknown  

Pu-Te  	(Pu) ht2 + (Pu) ht1 + PuTe  	0  	0  	50  	215  	unknown  

Pu-Te  	(Pu) ht1 + (Pu) rt + PuTe  	0  	0  	50  	125  	unknown  

Pu-Te  	Pu2Te3 ht = Pu2Te3 rt  	 	60-64  	 	800  	Polymorphic  

Pu-Te  	PuTe2 + ? = PuTe3  	66.7  	 	75  	790  	unknown  

Pu-Th  	L = (Pu) ht5 + Th3Pu7  	7  	5.6  	30  	605  	Eutectic  

Pu-Th  	(Pu) ht2 + (Pu) ht1 + Th3Pu7  	0  	0  	30  	215  	unknown  

Pu-Th  	(Pu) ht1 + (Pu) rt + Th3Pu7  	0  	0  	30  	125  	unknown  

Pu-Th  	(Pu) ht5 + Th3Pu7 = (Pu) ht3  	1.5  	30  	2.6  	500  	Peritectoid  

Pu-Th  	(Pu) ht5 + (Pu) ht3 = (Pu) ht4  	1  	2.5  	1.5  	495  	Peritectoid  

Pu-Th  	(Pu) ht3 = (Pu) ht2 + Th3Pu7  	1.5  	1.2  	30  	315  	Eutectoid  

Pu-Th  	L + (Th) ht = Th3Pu7  	9  	50  	30  	615  	Peritectic  

Pu-Th  	(Th) ht = Th3Pu7 + (Th) rt  	51  	30  	52  	582  	Eutectoid  

Pu-Ti  	L + (Ti) ht = (Pu) ht5  	18  	81  	28  	768  	Peritectic  

Pu-Ti  	(Ti) ht = (Pu) ht5 + (Ti) rt  	85  	16  	98  	608  	Eutectoid  

Pu-Ti  	(Pu) ht4 = (Pu) ht3 + (Pu) ht5  	5  	4  	6  	450  	Eutectoid  

Pu-Ti  	(Pu) ht5 = (Pu) ht3 + (Ti) rt  	6.5  	4  	98.5  	442  	Eutectoid  

Pu-Ti  	(Pu) ht3 + (Ti) rt = (Pu) ht2  	1  	99  	1.5  	322  	Peritectoid  

Pu-Ti  	(Pu) ht2 + (Ti) rt = (Ti) ht  	0.5  	99.5  	1  	230  	Peritectoid  

Pu-Ti  	(Pu) ht1 + (Ti) rt = (Pu) rt  	0.5  	0.5  	100  	130  	Peritectoid  

Pu-Tm  	L + (Tm) = (Pu) ht5  	2  	3  	80  	640  	Peritectic  

Pu-Tm  	(Pu) ht5 + (Pu) ht4 + (Tm)  	0  	0  	85  	483  	unknown  

Pu-Tm  	(Pu) ht4 + (Pu) ht3 + (Tm)  	0  	0  	85.5  	463  	unknown  

Pu-Tm  	(Pu) ht3 + (Pu) ht2 + (Tm)  	0  	0  	89  	320  	unknown  

Pu-Tm  	(Pu) ht2 + (Pu) ht1 + (Tm)  	0  	0  	91  	215  	unknown  

Pu-Tm  	(Pu) ht1 + (Pu) rt + (Tm)  	0  	0  	93  	125  	unknown  

Pu-U  	(U ht3,Pu ht5) = (Pu) ht4 + U0.4Pu0.6 ht  	2.5  	2  	4  	455  	Eutectoid  

Pu-U  	(Pu) ht4 = (Pu) ht3 + U0.4Pu0.6 ht  	1  	1  	4.5  	440  	Eutectoid  

Pu-U  	(Pu) ht3 = (Pu) ht2 + U0.4Pu0.6 ht  	1.5  	1.5  	8.5  	318  	Eutectoid  

Pu-U  	(Pu) ht2 + U0.4Pu0.6 ht = (Pu) ht1  	2  	11  	3  	280  	Peritectoid  

Pu-U  	U0.4Pu0.6 ht = (Pu) ht2 + U0.4Pu0.6 rt  	11.5  	3  	26.5  	278  	Eutectoid  

Pu-U  	(Pu) ht1 = (Pu) rt + U0.4Pu0.6 rt  	1  	0  	25  	121  	Eutectoid  

Pu-U  	U0.4Pu0.6 ht = U0.4Pu0.6 rt  	 	64  	 	630  	Maximum  

Pu-U  	(Pu ht5,U ht3) = U0.4Pu0.6 ht + (U) ht1  	74  	74  	76.5  	702  	Peritectoid  

Pu-U  	U0.4Pu0.6 ht = U0.4Pu0.6 rt + (U) ht1  	79  	75  	82  	586  	Eutectoid  

Pu-U  	(U) ht1 = U0.4Pu0.6 rt + (U) rt  	85  	77  	89  	557  	Eutectoid  

Pu-V  	L + (V) = (Pu) ht5  	0.5  	0  	100  	625  	Eutectic  

Pu-V  	(Pu) ht5 + (Pu) ht4 + (V)  	0  	0  	100  	483  	unknown  

Pu-V  	(Pu) ht4 + (Pu) ht3 + (V)  	0  	0  	100  	463  	unknown  

Pu-V  	(Pu) ht3 + (Pu) ht2 + (V)  	0  	0  	100  	320  	unknown  

Pu-V  	(Pu) ht2 + (Pu) ht1 + (V)  	0  	0  	100  	215  	unknown  

Pu-V  	(Pu) ht1 + (Pu) rt + (V)  	0  	0  	100  	125  	unknown  

Pu-W  	L + (Pu) ht5 + (W)  	0  	0  	100  	640  	unknown  

Pu-W  	(Pu) ht5 + (Pu) ht4 + (W)  	0  	0  	100  	483  	unknown  

Pu-W  	(Pu) ht4 + (Pu) ht3 + (W)  	0  	0  	100  	463  	unknown  

Pu-W  	(Pu) ht2 + (Pu) ht1 + (W)  	0  	0  	100  	215  	unknown  

Pu-W  	(Pu) ht1 + (Pu) rt + (W)  	0  	0  	100  	125  	unknown  

Pu-W  	(Pu) ht3 + (Pu) ht2 + (W)  	0  	0  	100  	320  	unknown  

Pu-Y  	(Y) ht = L + (Y) rt  	83  	16  	85  	820  	Catatectic  

Pu-Y  	L = (Pu) ht5 + (Y) rt  	0.5  	0  	85.5  	640  	Eutectic  

Pu-Y  	(Pu) ht5 + (Pu) ht4 + (Y) rt  	0  	0  	90  	483  	unknown  

Pu-Y  	(Pu) ht4 + (Pu) ht3 + (Y) rt  	0  	0  	90  	463  	unknown  

Pu-Y  	(Pu) ht3 + (Pu) ht2 + (Y) rt  	0  	0  	91  	320  	unknown  

Pu-Y  	(Pu) ht2 + (Pu) ht1 + (Y) rt  	0  	0  	91.2  	215  	unknown  

Pu-Y  	(Pu) ht1 + (Pu) rt + (Y) rt  	0  	0  	91.5  	125  	unknown  

Pu-Yb  	L1 + L2 + (Yb) ht  	1  	100  	100  	819  	unknown  

Pu-Yb  	L1 + (Yb) ht + (Yb) rt  	1  	100  	100  	795  	unknown  

Pu-Yb  	L1 = (Pu) ht5 + (Yb) rt  	0  	0  	100  	640  	unknown  

Pu-Yb  	(Pu) ht5 + (Pu) ht4 + (Yb) rt  	0  	0  	100  	483  	unknown  

Pu-Yb  	(Pu) ht4 + (Pu) ht3 + (Yb) rt  	0  	0  	100  	463  	unknown  

Pu-Yb  	(Pu) ht3 + (Pu) ht2 + (Yb) rt  	0  	0  	100  	320  	unknown  

Pu-Yb  	(Pu) ht2 + (Pu) ht1 + (Yb) rt  	0  	0  	100  	215  	unknown  

Pu-Yb  	(Pu) ht1 + (Pu) rt + (Yb) rt  	0  	0  	100  	125  	unknown  

Pu-Zn  	L + Zn2Pu = (Pu) ht5  	1  	66.7  	3.5  	695  	Peritectic  

Pu-Zn  	(Pu) ht1 + (Pu) rt + Zn2Pu  	0  	0  	66.7  	125  	unknown  

Pu-Zn  	L = Zn2Pu  	 	66.7  	 	935  	Congruent  

Pu-Zn  	(Pu) ht5 + Zn2Pu = (Pu) ht3  	1  	66.7  	4  	490  	Peritectoid  

Pu-Zn  	(Pu) ht5 + (Pu) ht3 = (Pu) ht4  	1  	3.5  	2  	485  	Peritectoid  

Pu-Zn  	(Pu) ht3 = (Pu) ht2 + Zn2Pu  	2  	0  	66.7  	240  	Eutectoid  

Pu-Zn  	(Pu) ht2 + (Pu) ht1 + Zn2Pu  	0  	0  	66.7  	215  	unknown  

Pu-Zn  	L = Zn2Pu + Zn58Pu13  	74  	66.7  	80.5  	827  	Eutectic  

Pu-Zn  	L + Zn22Pu3 = Zn58Pu13  	82  	88  	82  	879  	Peritectic  

Pu-Zn  	L + Zn17Pu2 = Zn22Pu3  	84  	89.5  	88  	890  	Peritectic  

Pu-Zn  	L = Zn17Pu2  	 	89.5  	 	928  	Congruent  

Pu-Zn  	L + Zn17Pu2 = Zn17Pu2 Zn+ ht  	96.5  	89.5  	90  	812  	Peritectic  

Pu-Zn  	Zn17Pu2 Zn+ ht = Zn17Pu2 Zn+ rt  	 	90  	 	770  	Polymorphic  

Pu-Zn  	L + Zn17Pu2 Zn+ rt = Zn9Pu  	98.5  	90  	90.5  	700  	Peritectic  

Pu-Zn  	L + Zn9Pu + (Zn)  	100  	90.5  	100  	419.58  	unknown  

Pu-Zr  	(Pu ht5,Zr ht) + (Pu) ht3 = (Pu) ht4  	2  	6  	3  	500  	Peritectoid  

Pu-Zr  	(Pu) ht3 = (Pu) ht2 + Pu4Zr rt  	4  	3  	13  	280  	Eutectoid  

Pu-Zr  	(Pu) ht2 + Pu4Zr rt = (Pu) ht1  	3  	12  	7  	240  	Peritectoid  

Pu-Zr  	(Pu) ht1 = (Pu) rt + Pu4Zr rt  	3  	1.5  	11.5  	115  	Eutectoid  

Pu-Zr  	(Pu ht5,Zr ht) = (Pu) ht3  	 	57  	 	630  	Maximum  

Pu-Zr  	(Pu ht5,Zr ht) = (Pu) ht3 + (Zr) rt  	79  	70  	90  	597  	Eutectoid  

Pu-Zr  	(Pu) ht3 = Pu4Zr rt  	 	21  	 	345  	Maximum  

Pu-Zr  	(Pu) ht3 = Pu4Zr rt + (Zr) rt  	65  	27  	91  	267  	Eutectoid  



Found: 603 reactions

Return to Contents 



ASM Alloy Phase Diagrams Center, P. Villars, editor-in-chief; H. Okamoto and K. Cenzual, section editors;

http://www1.asminternational.org/AsmEnterprise/APD, ASM International, Materials Park, OH, USA, 2006-2015

© ASM International 2015. All Rights Reserved. Version 1.0.5.0



 	Alloy Phase Diagram Database™	Element 1: Element 2: Element 3:  

HomeExplorerSearchToolsHelp

 

Special Points Table



Return to Contents



Chemical System	Reaction	%A	%B	%C	Temperature, °C  	Reaction type  

Mo-Ra  	L2 + (Mo) + (Ra)  	100  	0  	100  	700  	unknown  



Found: 1 reactions

Return to Contents 



ASM Alloy Phase Diagrams Center, P. Villars, editor-in-chief; H. Okamoto and K. Cenzual, section editors;

http://www1.asminternational.org/AsmEnterprise/APD, ASM International, Materials Park, OH, USA, 2006-2015

© ASM International 2015. All Rights Reserved. Version 1.0.5.0



 	Alloy Phase Diagram Database™	Element 1: Element 2: Element 3:  

HomeExplorerSearchToolsHelp

 

Special Points Table



Return to Contents



Chemical System	Reaction	%A	%B	%C	Temperature, °C  	Reaction type  

As-Rb  	L = (As) + RbAs  	46  	0  	50  	540  	Eutectic  

As-Rb  	Rb3As ht= Rb3As rt  	 	21.4  	 	416  	Polymorphic  

As-Rb  	Rb3As7 ht = Rb3As7 rt  	 	30  	 	335  	Polymorphic  

As-Rb  	L = RbAs  	 	50  	 	575  	Congruent  

As-Rb  	L = RbAs + Rb5As4  	54.5  	50  	55.6  	520  	Eutectic  

As-Rb  	L = Rb5As4  	 	55.6  	 	525  	Congruent  

As-Rb  	L = Rb5As4 + Rb3As  	65  	55.6  	75  	485  	Eutectic  

As-Rb  	L = Rb3As  	 	75  	 	540  	Congruent  

As-Rb  	L + Rb3As + (Rb)  	100  	75  	100  	39.48  	unknown  

Au-Rb  	L = RbAu + (Rb)  	98.6  	50  	100  	34  	Eutectic  

Au-Rb  	L + (Au) = RbAu5  	29  	0  	16.7  	730  	Peritectic  

Au-Rb  	L + RbAu5 = Rb3Au7  	41  	16.7  	33.3  	580  	Peritectic  

Au-Rb  	L + Rb3Au7 = RbAu  	51  	33.3  	50  	498  	Peritectic  

Ba-Rb  	L1 = L2 + (Ba)  	0  	100  	0  	725  	Monotectic  

Ba-Rb  	L2 = (Ba) + (Rb)  	100  	0  	100  	38.6  	Eutectic  

Bi-Rb  	L = (Bi) + RbBi2  	1.6  	0  	33.3  	268  	Eutectic  

Bi-Rb  	L = RbBi2  	 	33.3  	 	610  	Congruent  

Bi-Rb  	L + RbBi2 + RbBi  	50  	33.3  	50  	376  	unknown  

Bi-Rb  	L = RbBi + Rb5Bi4  	51  	50  	55.6  	370  	Eutectic  

Bi-Rb  	L + Rb3Bi2 = Rb5Bi4  	53.8  	60  	55.6  	403  	Peritectic  

Bi-Rb  	L = Rb3Bi2  	 	60  	 	465  	Congruent  

Bi-Rb  	L = Rb3Bi2 + Rb3Bi ht  	62  	60  	75  	455  	Eutectic  

Bi-Rb  	L = Rb3Bi ht  	 	75  	 	642  	Congruent  

Bi-Rb  	Rb3Bi ht = Rb3Bi rt  	 	75  	 	230  	Polymorphic  

Bi-Rb  	L + Rb3Bi rt + (Rb)  	100  	75  	100  	39.48  	unknown  

Br-Rb  	L + (Rb) + RbBr  	100  	100  	50  	39.48  	unknown  

Br-Rb  	L = RbBr  	 	50  	 	693  	Congruent  

Ca-Rb  	L1 = L2 + (Ca) ht  	0  	94  	0  	839  	Monotectic  

Ca-Rb  	L2 + (Ca) ht + (Ca) rt  	100  	0  	0  	443  	unknown  

Ca-Rb  	L2 = (Ca) rt + (Rb)  	100  	0  	100  	38.6  	Eutectic  

Cd-Rb  	L1 + (Cd) + RbCd13  	0  	0  	7.1  	321.108  	unknown  

Cd-Rb  	L1 + L2 = RbCd13  	6  	99  	7.1  	500  	Syntectic  

Cd-Rb  	L2 = RbCd13 + (Rb)  	100  	7.1  	100  	39.48  	unknown  

Cl-Rb  	L = L1 + L2  	 	61.3  	 	706  	Critical  

Cl-Rb  	L2 = L1 + RbCl  	54.9  	69.9  	50  	696  	Monotectic  

Cl-Rb  	L2 + (Rb) + RbCl  	100  	100  	50  	39.48  	unknown  

Cl-Rb  	L2 = RbCl  	 	50  	 	747  	Congruent  

Cr-Rb  	L = (Cr) + (Rb)  	100  	0  	100  	39  	Eutectic  

Cs-Rb  	L = (Cs,Rb)  	 	47  	 	9.7  	Minimum  

F-Rb  	L = L1 + L2  	 	55.9  	 	790  	Critical  

F-Rb  	L2 = L1 + RbF  	52.4  	64.3  	50  	773  	Monotectic  

F-Rb  	L + (Rb) + RbF  	100  	100  	50  	39.48  	unknown  

F-Rb  	L = RbF  	 	50  	 	795  	Congruent  

Ga-Rb  	L + RbGa7 = (Ga)  	0  	12.5  	0  	29.9  	Peritectic  

Ga-Rb  	L + RbGa3 = RbGa7  	0  	25  	12.5  	350  	Peritectic  

Ga-Rb  	L1 + L2 = RbGa3  	9  	92  	25  	621  	Syntectic  

Ga-Rb  	L + RbGa3 = (Rb)  	100  	25  	100  	39.9  	Peritectic  

Ge-Rb  	L + (Ge) = RbGe4  	30  	0  	20  	760  	Peritectic
