Repository: avinash2692/material_genome

File: melting_points copy.txt (part 29 of 42)
Chemical System	Reaction	%A	%B	%C	Temperature, °C  	Reaction type  
Ge-Rb  	L = RbGe4 + RbGe  	48  	20  	50  	600  	Eutectic  

Ge-Rb  	L1 + L2 + RbGe  	50  	76  	50  	608  	unknown  

Ge-Rb  	L = L1 + L2  	 	71  	 	665  	Critical  

Hf-Rb  	L2 = (Hf) rt + (Rb)  	100  	0  	100  	39  	Eutectic  

Hg-Rb  	L + RbHg11 + Rb3Hg20  	8.3  	8.3  	14.3  	70  	unknown  

Hg-Rb  	L + Rb7Hg31 = Rb3Hg20  	12.5  	18.2  	14.3  	132  	Peritectic  

Hg-Rb  	L + Rb5Hg19 = Rb7Hg31  	17.5  	21.7  	18.2  	162  	Peritectic  

Hg-Rb  	L + Rb5Hg19 + Rb2Hg7  	21.7  	21.7  	22.2  	193  	unknown  

Hg-Rb  	L = Rb2Hg7  	 	22.2  	 	197  	Congruent  

Hg-Rb  	L = Rb2Hg7 + RbHg2  	25.5  	22.2  	33.3  	186  	Eutectic  

Hg-Rb  	L = RbHg2  	 	33.3  	 	257  	Congruent  

Hg-Rb  	L + RbHg2 = Rb3Hg4  	44  	33.3  	42.9  	170  	Peritectic  

Hg-Rb  	L + Rb3Hg4 = Rb7Hg8  	51  	42.9  	46.7  	157  	Peritectic  

Hg-Rb  	L = Rb7Hg8 + (Rb)  	96.2  	46.7  	100  	25  	Eutectic  

H-Rb  	L2 = L1 + RbH  	50.5  	88.5  	50  	583  	Monotectic  

H-Rb  	L1 + (Rb) + RbH  	100  	100  	50  	39.48  	unknown  

In-Rb  	L = (In) + RbIn4  	0  	0  	20  	156.6  	Eutectic  

In-Rb  	L + Rb2In3 = Rb  	19  	40  	20  	452  	Peritectic  

In-Rb  	L + ? = Rb2In3  	31  	45  	40  	490  	Peritectic  

In-Rb  	L = L1 + L2  	 	66  	 	630  	Critical  

In-Rb  	L1 + L2 = Rb8In11  	43  	93  	45  	522  	Syntectic  

In-Rb  	L2 + Rb8In11 + (Rb)  	100  	45  	100  	39.48  	unknown  

I-Rb  	L = L1 + L2  	 	67  	 	634  	Critical  

I-Rb  	L2 = L1 + RbI  	56  	79  	50  	615  	Monotectic  

I-Rb  	L1 + RbI = (Rb)  	100  	50  	100  	39.5  	Peritectic  

I-Rb  	L = RbI  	 	50  	 	655  	Congruent  

I-Rb  	L2 + RbI = RbI3  	23  	50  	25  	189  	Peritectic  

I-Rb  	L 2 = RbI3 + (I)  	9  	25  	0  	79.5  	Eutectic  

K-Rb  	L = (Rb,K)  	 	66.7  	 	34  	Minimum  

Li-Rb  	L1 + L2 + (Li) rt  	0  	100  	0  	180.6  	unknown  

Li-Rb  	L2 + (Li) rt + (Rb)  	100  	0  	100  	39.48  	unknown  

Mg-Rb  	L1 + L2 + (Mg)  	0  	98.6  	0  	650  	unknown  

Mg-Rb  	L2 + (Mg) + (Rb)  	100  	0  	100  	39.48  	unknown  

Mo-Rb  	L2 + (Mo) = (Rb)  	100  	0  	100  	40  	Peritectic  

Na-Rb  	L = (Na) rt + (Rb)  	82  	0  	100  	-4.5  	Eutectic  

Nb-Rb  	L + (Nb) + (Rb)  	100  	0  	100  	39.48  	unknown  

O-Rb  	L = (Rb) + Rb6O lt  	90  	100  	85.7  	-14  	Eutectoid  

O-Rb  	L + Rb9O2 lt = Rb6O lt  	88  	81.8  	85.7  	-11  	Peritectic  

O-Rb  	L + Rb3O = Rb9O2 lt  	86  	75  	81.8  	20  	Peritectic  

O-Rb  	L + Rb2O rt = Rb3O  	82  	66.7  	75  	116  	Peritectic  

Pb-Rb  	L = L1 + L2  	 	85  	 	490  	Critical  

Pb-Rb  	L = RbPb + (Rb)  	100  	50  	100  	39  	Eutectic  

Pb-Rb  	L = (Pb) + RbPb3  	10  	0  	25  	330  	Eutectic  

Pb-Rb  	L + RbPb2 = RbPb3  	14  	33.3  	25  	392  	Peritectic  

Pb-Rb  	L + Rb2Pb3 = RbPb2  	22  	40  	33.3  	484  	Peritectic  

Pb-Rb  	L + Rb4Pb5 = Rb2Pb3  	32  	44.4  	40  	510  	Peritectic  

Pb-Rb  	L + RbPb = Rb4Pb5  	40  	50  	44.4  	556  	Peritectic  

Pb-Rb  	L = RbPb  	 	50  	 	601  	Congruent  

Pb-Rb  	L1 = L2 + RbPb  	75  	93.5  	50  	465  	Monotectic  

Rb-S  	L = (Rb) + Rb2S  	0  	0  	33.3  	39  	Eutectic  

Rb-S  	L = Rb2S + RbS ht  	48.5  	33.3  	50  	430  	Eutectic  

Rb-S  	L = RbS ht  	 	50  	 	450  	Congruent  

Rb-S  	L = RbS ht + Rb2S3  	58  	50  	60  	200  	Eutectic  

Rb-S  	L = Rb2S3  	 	60  	 	210  	Congruent  

Rb-S  	L = Rb2S3 + Rb2S  	65  	60  	66.7  	149  	Eutectic  

Rb-S  	L + Rb2S + Rb2S5  	66.7  	66.7  	71.4  	160  	unknown  

Rb-S  	L = Rb2S5  	 	71.4  	 	231  	Congruent  

Rb-S  	L + Rb2S5 = RbS3  	76  	71.4  	75  	190  	Peritectic  

Rb-S  	L1 = L2 + RbS3  	77  	98.5  	75  	185  	Monotectic  

Rb-Sb  	L + (Rb) + Rb3Sb  	0  	0  	25  	39.48  	unknown  

Rb-Sb  	L = Rb3Sb  	 	25  	 	733  	Congruent  

Rb-Sb  	L + Rb3Sb = Rb5Sb2  	37  	25  	28.6  	466  	Peritectic  

Rb-Sb  	L = Rb5Sb2 + Rb5Sb4  	38  	28.6  	44.4  	439  	Eutectic  

Rb-Sb  	L + RbSb = Rb5Sb4  	43.5  	50  	44.4  	515  	Peritectic  

Rb-Sb  	L = RbSb  	 	50  	 	610  	Congruent  

Rb-Sb  	L = RbSb + RbSb2  	61  	50  	66.7  	398  	Eutectic  

Rb-Sb  	L + (Sb) = Rb3Sb7 ht  	67  	100  	70  	456  	Peritectic  

Rb-Sb  	Rb5Sb2 + Rb5Sb4 = Rb2Sb rt  	28.6  	44.4  	33.3  	239  	Peritectoid  

Rb-Sb  	L + Rb3Sb7 ht = RbSb2  	64.5  	70  	66.7  	418  	Peritectic  

Rb-Sb  	Rb3Sb7 ht = Rb3Sb7 rt  	 	70  	 	357  	Polymorphic  

Rb-Se  	L = (Rb) + Rb2Se  	0  	0  	33.3  	39.4  	Eutectic  

Rb-Se  	L = Rb2Se  	 	33.3  	 	730  	Congruent  

Rb-Se  	L + Rb2Se = RbSe  	55  	38  	50  	390  	Peritectic  

Rb-Se  	L = RbSe + Rb2Se3  	56  	50  	60  	355  	Eutectic  

Rb-Se  	L = Rb2Se3  	 	60  	 	385  	Congruent  

Rb-Se  	L + Rb2Se3 = RbSe2  	68  	60  	66.7  	305  	Peritectic  

Rb-Se  	L + RbSe2 = Rb2Se5  	75  	66.7  	71.4  	254  	Peritectic  

Rb-Se  	L = Rb2Se5 + (Se)  	79  	71.4  	100  	165  	Eutectic  

Rb-Se  	L = L1 + L2  	 	89  	 	254  	Critical  

Rb-Se  	L2 = L1 + (Se)  	97.5  	81  	100  	213  	Monotectic  

Rb-Sn  	L + RbSn = (Rb)  	0  	50  	0  	39.5  	Peritectic  

Rb-Sn  	L2 = L1 + Rb2Sn3  	41  	2.5  	60  	610  	Monotectic  

Rb-Sn  	L1 + Rb2Sn3 = RbSn  	2  	60  	50  	570  	Peritectic  

Rb-Sn  	L = Rb2Sn3  	 	60  	 	890  	Congruent  

Rb-Sn  	L + Rb2Sn3 = RbSn2  	75  	60  	66.7  	830  	Peritectic  

Rb-Sn  	L + RbSn2 = RbSn4  	95.5  	66.7  	80  	507  	Peritectic  

Rb-Sn  	L + RbSn4 = (Sn) rt  	100  	80  	100  	232  	Peritectic  

Rb-Sn  	RbSn4 + (Sn) rt + (Sn) lt  	80  	100  	100  	13  	unknown  

Rb-Sr  	L1 + L2 = (Sr) ht  	4  	100  	100  	772  	Syntectic  

Rb-Sr  	L1 + (Sr) ht + (Sr) rt  	0.5  	100  	100  	547  	unknown  

Rb-Sr  	L1 = (Rb) + (Sr) rt  	0  	0  	100  	38.6  	Eutectic  

Rb-Ta  	L + (Rb) + (Ta)  	0  	0  	100  	39.48  	unknown  

Rb-Te  	L = (Rb) + Rb2Te  	0  	0  	33.3  	39  	Eutectic  

Rb-Te  	L = Rb2Te  	 	33.3  	 	775  	Congruent  

Rb-Te  	L + Rb2Te = Rb2Te3  	47.5  	33.3  	40  	480  	Peritectic  

Rb-Te  	L = Rb3Te2 + Rb2Te3  	53  	40  	60  	365  	Eutectic  

Rb-Te  	L = Rb2Te3  	 	60  	 	400  	Congruent  

Rb-Te  	L + Rb2Te3 = Rb2Te5  	78  	60  	71.4  	270  	Peritectic  

Rb-Te  	L = Rb2Te5 + (Te)  	81  	71.4  	100  	241  	Eutectic  

Rb-Ti  	L1 + (Rb) + (Ti) rt  	0  	0  	100  	39.48  	unknown  

Rb-Tl  	L = (Rb) + Rb8Tl11  	1  	0  	55.6  	33  	Eutectic  

Rb-Tl  	L = Rb8Tl11  	 	55.6  	 	380  	Congruent  

Rb-Tl  	L + Rb8Tl11 = Rb15Tl27  	69  	55.6  	66.7  	335  	Peritectic  

Rb-Tl  	L + Rb15Tl27 = RbTl3  	82  	66.7  	75  	260  	Peritectic  

Rb-Tl  	L = RbTl3 + (Tl) rt  	87  	75  	96  	190  	Eutectic  

Rb-V  	L1 + (Rb) + (V)  	0  	0  	100  	39.48  	unknown  

Rb-Zn  	L1 + L2 = RbZn13  	0.1  	99.5  	92.9  	445  	Syntectic  

Rb-Zn  	L1 + (Rb) + RbZn13  	0  	0  	92.9  	39.48  	unknown  

Rb-Zn  	L2 + RbZn13 + (Zn)  	100  	92.9  	100  	419.58  	unknown  

Rb-Zr  	L1 + (Rb) + (Zr) rt  	0  	0  	100  	39.48  	unknown  



Found: 158 reactions

Return to Contents 



ASM Alloy Phase Diagrams Center, P. Villars, editor-in-chief; H. Okamoto and K. Cenzual, section editors;

http://www1.asminternational.org/AsmEnterprise/APD, ASM International, Materials Park, OH, USA, 2006-2015

© ASM International 2015. All Rights Reserved. Version 1.0.5.0



 	Alloy Phase Diagram Database™	Element 1: Element 2: Element 3:  

HomeExplorerSearchToolsHelp

 

Special Points Table



Return to Contents



Chemical System	Reaction	%A	%B	%C	Temperature, °C 	Reaction type 

Ag-Re  	L = (Ag) + (Re)  	0  	0  	 	961  	Eutectic  

Al-Re  	L + (Al) + ReAl6  	0  	0  	14.3  	660.452  	unknown  

Al-Re  	(Al) + ReAl6 = ReAl12  	0  	14.3  	7.7  	602  	Peritectoid  

Al-Re  	L + Re14Re54.75 = ReAl6  	0  	20  	14.3  	691  	Peritectic  

Al-Re  	L + Re4Al11 = Re14Re54.75  	2.6  	26.7  	20  	1466  	Peritectic  

Al-Re  	L + Re2Al = Re4Al11  	9  	66.7  	26.7  	1603  	Peritectic  

Al-Re  	Re4Al11 + Re2Al = ReAl rt  	26.7  	66.7  	50  	1050  	Peritectoid  

Al-Re  	L + (Re) = Re2Al  	28.8  	97  	66.7  	2002  	Peritectic  

Be-Re  	L + (Be) ht + Be22Re  	0.5  	0  	4.3  	1289  	unknown  

Be-Re  	(Be) ht + (Be) rt + Be22Re  	0  	0  	4.3  	1270  	unknown  

Bi-Re  	L1 + (Bi) + (Re)  	0  	100  	100  	271.442  	unknown  

B-Re  	L + Re3B = Re7B3  	65  	74  	71  	2000  	Peritectic  

B-Re  	L = (B) rhom1 + ReB2  	8  	1  	22  	2060  	Eutectic  

B-Re  	L = ReB2  	 	25  	 	2400  	Congruent  

B-Re  	L = ReB2 + Re7B3  	58  	35  	70  	1830  	Eutectic  

B-Re  	L + (Re) = Re3B  	73  	99  	75  	2150  	Peritectic  

Co-Re  	L + (Re,Co rt) = (Co) ht  	15  	25  	19  	1550  	Peritectic  

C-Re  	L = (Re) + (C) gra  	77  	89  	 	2505  	Eutectic  

Cr-Re  	L + Cr0.4Re0.6 = (Cr)  	39.7  	5.2  	49.5  	2280  	Peritectic  

Cr-Re  	L + (Re) = Cr0.4Re0.6  	45.7  	77.6  	62.5  	2362  	Peritectic  

Cr-Re  	Cr0.4Re0.6 = (Cr) + (Re)  	65.5  	25.5  	95.5  	265  	Eutectoid  

Cu-Re  	L2 = L1 + (Re)  	87  	6.7  	100  	2900  	Monotectic  

Cu-Re  	L1 = (Cu) + (Re)  	0.01  	0  	100  	1083  	Eutectic  

Er-Re  	L = (Er) + ErRe2  	3  	0.5  	66.7  	1440  	Eutectic  

Er-Re  	L + (Re) = ErRe2  	58  	100  	66.7  	2500  	Peritectic  

Fe-Re  	L + Re0.2Fe0.8 ht = (Fe) rt  	1  	7  	2.5  	1540  	Peritectic  

Fe-Re  	(Fe) rt = (Fe) ht + Re0.2Fe0.8 ht  	8  	6  	13  	1375  	Eutectoid  

Fe-Re  	Re0.2Fe0.8 ht = (Fe) ht + Re0.4Fe0.6  	25  	16.7  	40  	1205  	Eutectoid  

Fe-Re  	(Fe) ht + Re9Fe20 = (Fe) rt  	15  	31  	19  	895  	Peritectoid  

Fe-Re  	(Fe) ht + Re0.4Fe0.6 = Re9Fe20  	16  	40  	31  	1050  	Peritectoid  

Ga-Re  	L1 + (Ga) + (Re)  	0  	0  	100  	29.7741  	unknown  

Gd-Re  	L = (Gd) ht + GdRe2  	1  	0  	66.7  	1283  	Eutectic  

Gd-Re  	(Gd) ht = (Gd) rt + GdRe2  	0  	0  	66.7  	1215  	Eutectoid  

Gd-Re  	L + (Re) = GdRe2  	57.5  	100  	66.7  	2430  	Peritectic  

Ge-Re  	L = (Ge) + Re3Ge7  	3  	0  	30  	930  	Eutectic  

Ge-Re  	L + (Re) = Re3Ge7  	3  	100  	30  	1132  	Peritectic  

Hf-Re  	L + HfRe2 = Hf21Re25  	41  	62  	51.5  	2445  	Peritectic  

Hf-Re  	L = HfRe2  	 	66.7  	 	3160  	Congruent  

Hf-Re  	(Hf) ht = (Hf) rt + Hf21Re25  	12  	0.8  	50  	1300  	Eutectoid  

Hf-Re  	L = (Hf) ht + Hf21Re25  	23.5  	12.5  	50  	1840  	Eutectic  

Hf-Re  	L + HfRe2 + Hf5Re24  	82.5  	67.5  	82.5  	3086  	unknown  

Hf-Re  	L = Hf5Re24 + (Re)  	92  	89.5  	99.8  	2630  	Eutectic  

Hg-Re  	L + (Hg) lt + (Re)  	0  	0  	100  	-38.829  	unknown  

Ir-Re  	L + (Re) = (Ir)  	35  	56  	40  	2800  	Peritectic  

La-Re  	L1 + L2 + (Re)  	2  	100  	100  	3186  	unknown  

La-Re  	L1 + (La) ht2 + (Re)  	0  	0  	100  	918  	unknown  

La-Re  	(La) ht2 + (La) ht1 + (Re)  	0  	0  	100  	865  	unknown  

La-Re  	(La) ht1 + (La) rt + (Re)  	0  	0  	100  	310  	unknown  

Mn-Re  	L + Mn0.55Re0.45 ht = (Mn) ht3  	3  	50.5  	3.5  	1410  	Peritectic  

Mn-Re  	(Mn) ht3 + Mn0.55Re0.45 ht = (Mn) ht2  	3  	50.5  	3.5  	1315  	Peritectoid  

Mn-Re  	(Mn) ht2 + Mn0.55Re0.45 ht = (Mn) ht1  	3  	50.5  	4  	1210  	Peritectoid  

Mn-Re  	(Mn) ht1 + Mn0.55Re0.45 ht = (Mn) rt  	3.5  	50.5  	5.5  	925  	Peritectoid  

Mn-Re  	L + (Re) = Mn0.55Re0.45 ht  	37  	 	52  	2280  	Peritectic  

Mo-Re  	L = (Mo) + Mo0.4Re0.6 ht  	48.9  	42  	55  	2505  	Eutectic  

Mo-Re  	L + (Re) = Mo0.4Re0.6 ht  	56  	85  	70  	2645  	Peritectic  

Mo-Re  	Mo0.4Re0.6 ht = (Mo) + Mo0.2Re0.8 rt  	60  	30  	75.6  	1125  	Eutectoid  

Mo-Re  	Mo0.4Re0.6 ht + (Re) = Mo0.2Re0.8 rt  	69  	90  	78.5  	2000  	Peritectoid  

Nb-Re  	L = (Nb) + Nb0.45Re0.55 ht  	48  	44.5  	53  	2430  	Eutectic  

Nb-Re  	L + Nb0.25Re0.75 = Nb0.45Re0.55 ht  	53  	61.5  	54  	2565  	Peritectic  

Nb-Re  	Nb0.45Re0.55 ht = (Nb) + Nb0.25Re0.75  	54  	45.5  	61.5  	2162  	Eutectoid  

Nb-Re  	L = Nb0.25Re0.75  	 	85  	 	2730  	Congruent  

Nb-Re  	L = Nb0.25Re0.75 + (Re)  	88  	87  	96  	2715  	Eutectic  

Ni-Re  	L + (Re) = (Ni)  	11.7  	83  	17.4  	1620  	Peritectic  

Pd-Re  	L + (Re) = (Pd)  	9  	94  	16  	1650  	Peritectic  

Pr-Re  	L = (Pr) ht + (Re)  	0.24  	0  	 	929  	Eutectic  

Pt-Re  	L + (Re) = (Pt)  	38  	56  	42  	2450  	Peritectic  

Pu-Re  	L = (Pu) ht5 + PuRe2  	1  	0  	66.7  	625  	Eutectic  

Pu-Re  	(Pu) ht5 + (Pu) ht4 + PuRe2  	0  	0  	66.7  	483  	unknown  

Pu-Re  	(Pu) ht4 + (Pu) ht3 + PuRe2  	0  	0  	66.7  	463  	unknown  

Pu-Re  	(Pu) ht3 + (Pu) ht2 + PuRe2  	0  	0  	66.7  	320  	unknown  

Pu-Re  	(Pu) ht2 + (Pu) ht1 + PuRe2  	0  	0  	66.7  	215  	unknown  

Pu-Re  	(Pu) ht1 + (Pu) rt + PuRe2  	0  	0  	66.7  	125  	unknown  

Pu-Re  	L + (Re) = PuRe2  	50  	100  	66.7  	2000  	Peritectic  

Re-Rh  	L + (Re) = (Rh)  	89  	24  	73  	2620  	Peritectic  

Re-Sb  	L + (Re) + (Sb)  	100  	0  	100  	630.755  	unknown  

Re-Sc  	L + (Re) = Sc5Re24  	18  	5.5  	17.2  	2570  	Peritectic  

Re-Sc  	L + Sc5Re24 = ScRe2  	38  	17.2  	33.3  	2030  	Peritectic  

Re-Sc  	L = ScRe2 + (Sc) ht  	98  	33.3  	99.2  	1360  	Eutectic  

Re-Sc  	(Sc) ht = ScRe2 + (Sc) rt  	99.5  	33.3  	99.7  	1335  	Eutectoid  

Re-Si  	L = (Re) + Re2Si  	16  	10  	33.3  	1710  	Eutectic  

Re-Si  	L = Re2Si  	 	33.3  	 	1810  	Congruent  

Re-Si  	L = Re2Si + ReSi ht  	39  	33.3  	50  	1770  	Eutectic  

Re-Si  	L + ReSi1.75 = ReSi ht  	45  	64.3  	50  	1820  	Peritectic  

Re-Si  	ReSi ht = Re2Si + ReSi1.75  	50  	33.3  	64.3  	1650  	Eutectoid  

Re-Si  	L = ReSi1.75  	 	64.3  	 	1940  	Congruent  

Re-Si  	L = ReSi1.75 + (Si)  	90  	64.3  	100  	1380  	Eutectic  

Re-Sn  	L2 + (Re) + (Sn) rt  	100  	0  	100  	231.9681  	unknown  

Re-Sn  	(Re) + (Sn) + (Sn) lt  	0  	100  	100  	13  	unknown  

Re-Ta  	L = (Re) + Ta0.3Re0.7  	19  	4  	21  	2760  	Eutectic  

Re-Ta  	L = Ta0.3Re0.7  	 	31  	 	2760  	Congruent  

Re-Ta  	L + Ta0.3Re0.7 = Ta0.4Re0.6 ht  	45  	37  	44  	2700  	Peritectic  

Re-Ta  	Ta0.4Re0.6 ht = Ta0.3Re0.7 + (Ta)  	45  	39  	53  	2460  	Eutectoid  

Re-Ta  	L = Ta0.4Re0.6 ht + (Ta)  	52  	45.5  	55  	2660  	Eutectic  

Re-Tb  	TbRe2 + (Tb) ht = (Tb) rt  	33.3  	99.5  	99.5  	1300  	Peritectoid  

Re-Tb  	L + (Re) = TbRe2  	37  	1  	33.3  	2450  	Peritectic  

Re-Tb  	L = TbRe2 + (Tb) ht  	99  	33.3  	99.5  	1320  	Eutectic  

Re-Te  	L + (Re) = Re2Te  	35  	0  	33.3  	1200  	Peritectic  

Re-Te  	L = Re2Te + Re5Te4  	40  	33.3  	44  	850  	Eutectic  

Re-Te  	L = Re5Te4  	 	46  	 	900  	Congruent  

Re-Te  	L = Re5Te4 + Re2Te5  	60  	51  	62.5  	850  	Eutectic  

Re-Te  	L = Re2Te5  	 	71  	 	970  	Congruent  

Re-Te  	L1 = L2 + Re2Te5  	80  	75  	97  	970  	Monotectic  

Re-Te  	L = Re2Te5 + (Te)  	98  	72.5  	100  	430  	Eutectic  

Re-Th  	L = (Re) + ThRe2  	27  	0  	33.3  	2316  	Eutectic  

Re-Th  	L = ThRe2  	 	33.3  	 	2500  	Congruent  

Re-Th  	L = ThRe2 + (Th) ht  	84.5  	33.3  	98.5  	1389  	Eutectic  

Re-Th  	(Th) ht = ThRe2 + (Th) rt  	98.5  	33.3  	99  	1340  	Eutectoid  

Re-Ti  	L + (Re) = Ti5Re24  	19  	2.5  	17.2  	2750  	Peritectic  

Re-Ti  	L + Ti5Re24 = (Ti) ht  	58  	17.2  	50  	2025  	Peritectic  

Re-U  	L = (Re) + URe2 ht  	25  	0  	33.3  	2160  	Eutectic  

Re-U  	L = URe2 ht  	 	33.3  	 	2200  	Congruent  

Re-U  	URe2 ht = URe2 rt  	 	33.3  	 	180  	Polymorphic  

Re-U  	URe2 ht + (U) ht2 = U2Re rt  	33.3  	92  	66.7  	750  	Peritectoid  

Re-U  	L = URe2 ht + (U) ht2  	82.5  	33.3  	91.2  	1112  	Eutectic  

Re-U  	(U) ht2 = U2Re rt + (U) ht1  	92.5  	66.7  	97.6  	680  	Eutectoid  

Re-U  	(U) ht1 = U2Re rt + (U) rt  	98  	66.7  	99.5  	643  	Eutectoid  

Re-V  	L + (Re) = V0.24Re0.48 ht  	26  	12  	24  	2460  	Peritectic  

Re-V  	V0.24Re0.48 ht = (Re) + V1.16Re2.84  	24  	7  	28  	1970  	Eutectoid  

Re-V  	L = V0.24Re0.48 ht + (V)  	31  	26  	35  	2380  	Eutectic  

Re-V  	V0.24Re0.48 ht + (V) = V1.16Re2.84  	26  	38  	32  	2280  	Peritectoid  

Re-V  	V1.16Re2.84 = (Re) + (V)  	30  	7  	41  	1470  	Eutectoid  

Re-V  	L = (V)  	 	43  	 	2400  	Maximum  

Re-W  	L = (Re) + W0.5Re0.5  	26  	20  	29  	2825  	Eutectic  

Re-W  	(Re) + W0.5Re0.5 = W0.25Re0.75 rt  	12.5  	29  	26.5  	2125  	Peritectoid  

Re-W  	L + (W) = W0.5Re0.5  	50  	63  	56.5  	3000  	Peritectic  

Re-Y  	L + (Re) = YRe2  	37  	0  	33.3  	2520  	Peritectic  

Re-Y  	L = YRe2 + (Y) rt  	95  	33.3  	100  	1450  	Eutectic  

Re-Y  	L + (Y) ht + (Y) rt  	97  	100  	100  	1478  	unknown  

Re-Zr  	L + ZrRe2 = Zr2Re  	70  	38  	66.7  	1640  	Peritectic  

Re-Zr  	L = Zr2Re + (Zr) ht  	78.5  	66.7  	92  	1593  	Eutectic  

Re-Zr  	(Zr) ht = Zr2Re + (Y) rt  	96  	66.7  	97  	550  	Eutectoid  

Re-Zr  	L = (Re) + Zr5Re24  	13  	1.5  	15  	2400  	Eutectic  

Re-Zr  	L + Re2Zr = Zr5Re24  	16  	33  	17  	2500  	Peritectic  

Re-Zr  	L = ZrRe2  	 	33.3  	 	2750  	Congruent  



Found: 134 reactions

Return to Contents 



ASM Alloy Phase Diagrams Center, P. Villars, editor-in-chief; H. Okamoto and K. Cenzual, section editors;

http://www1.asminternational.org/AsmEnterprise/APD, ASM International, Materials Park, OH, USA, 2006-2015

© ASM International 2015. All Rights Reserved. Version 1.0.5.0



 	Alloy Phase Diagram Database™	Element 1: Element 2: Element 3:  

HomeExplorerSearchToolsHelp

 

Special Points Table



Return to Contents



Chemical System	Reaction	%A	%B	%C	Temperature, °C 	Reaction type 

Ag-Rh  	L2 = L1 + (Rh)  	80  	7  	90  	1900  	Monotectic  

Ag-Rh  	L1 = (Ag) + (Rh)  	0  	0  	86  	961  	Eutectic  

Al-Rh  	L = (Al) + Rh2Al9  	1  	0  	18.2  	657  	Eutectic  

Al-Rh  	RhAl + (Rh) = Rh2Al  	52  	100  	66.7  	530  	Peritectoid  

Al-Rh  	L = RhAl + (Rh)  	75  	50  	100  	1550  	Eutectic  

Au-Rh  	L2 = L1 + (Rh)  	90  	17.8  	98.1  	1885  	Monotectic  

Au-Rh  	L + (Rh) = (Au)  	1.5  	99.7  	1.6  	1068  	Peritectic  

Bi-Rh  	L = (Bi) + RhBi4  	1  	0  	20  	269  	Eutectic  

Bi-Rh  	L + RhBi3 = RhBi4  	7.5  	25  	20  	460  	Peritectic  

Bi-Rh  	L + RhBi = RhBi2 ht2  	28  	45  	33.3  	774  	Peritectic  

Bi-Rh  	RhBi2 ht2 = RhBi2 ht1  	 	33.3  	 	498  	Polymorphic  

Bi-Rh  	RhBi2 ht1 = RhBi2 rt  	 	33.3  	 	430  	Polymorphic  

Bi-Rh  	L + ? = RhBi  	45  	 	46.5  	997  	Peritectic  

B-Rh  	L = (B) rhom1 + RhB  	42  	0  	48  	1120  	Eutectic  

B-Rh  	L = RhB  	 	48  	 	1260  	Congruent  

B-Rh  	L = RhB + Rh7B3  	66  	48  	70  	1060  	Eutectic  

B-Rh  	L = Rh7B3  	 	70  	 	1140  	Congruent  

B-Rh  	L = Rh7B3 + (Rh)  	72  	70  	99  	1131  	Eutectic  

Ce-Rh  	L + (Ce) ht1 + (Ce) ht2  	5  	0  	0  	715  	unknown  

Ce-Rh  	L = (Ce) ht2 + Ce7Rh3  	12  	0  	30  	620  	Eutectic  

Ce-Rh  	L = Ce7Rh3  	 	30  	 	753  	Congruent  

Ce-Rh  	L = Ce7Rh3 + Ce5Rh3  	33  	40  	37.5  	706  	Eutectic  

Ce-Rh  	L + Ce3Rh2 = Ce5Rh3  	34  	40  	37.5  	735  	Peritectic  

Ce-Rh  	L + Ce5Rh4 = Ce3Rh2  	36  	44.4  	40  	815  	Peritectic  

Ce-Rh  	L + CeRh = Ce5Rh4  	42  	50  	44.4  	953  	Peritectic  

Ce-Rh  	L = CeRh  	 	50  	 	1055  	Congruent  

Ce-Rh  	L = CeRh + CeRh2  	59  	50  	66.7  	920  	Eutectic  

Co-Rh  	L = (Co ht,Rh)  	 	50  	 	1400  	Minimum  

C-Rh  	L = (Rh) + (C) gra  	85  	98.5  	 	1694  	Eutectic  

Cr-Rh  	L = (Cr) + Cr0.5Rh0.5  	27  	20  	32  	1475  	Eutectic  

Cr-Rh  	L + (Rh) = Cr0.5Rh0.5  	60  	69  	66  	1700  	Peritectic  

Cr-Rh  	(Cr) + Cr0.5Rh0.5 = Cr3Rh rt  	19  	34  	23  	1265  	Peritectoid  

Cu-Rh  	(Cu,Rh) = (Cu) + (Rh)  	 	59  	 	1150  	Critical  

Dy-Rh  	L + (Dy) ht + (Dy) rt  	2  	0  	0  	1381  	unknown  

Dy-Rh  	L = (Dy) rt + Dy3Rh  	11  	1  	25  	1120  	Eutectic  

Dy-Rh  	L = Dy3Rh  	 	25  	 	1470  	Congruent  

Dy-Rh  	L = Dy3Rh + Dy7Rh3  	27.5  	25  	30  	1420  	Eutectic  

Dy-Rh  	L = Dy7Rh3  	 	70  	 	1470  	Congruent  

Dy-Rh  	L = Dy7Rh3 + Dy5Rh3 ht  	34  	30  	37.5  	1400  	Eutectic  

Dy-Rh  	L + Dy3Rh2 = Dy5Rh3 ht  	36  	40  	37.5  	1500  	Peritectic  

Dy-Rh  	Dy5Rh3 ht = Dy5Rh3 rt  	 	37.5  	 	900  	Polymorphic  

Dy-Rh  	L = Dy3Rh2  	 	40  	 	1570  	Congruent  

Dy-Rh  	L + Dy3Rh2 = DyRh  	56  	40  	50  	1480  	Peritectic  

Dy-Rh  	L = DyRh + DyRh2  	58  	50  	66.7  	1450  	Eutectic  

Dy-Rh  	L = DyRh2  	 	67  	 	1580  	Congruent  

Dy-Rh  	L = DyRh2 + DyRh5 ht  	76  	68  	83.8  	1460  	Eutectic  

Dy-Rh  	L = DyRh5 ht  	 	83.8  	 	1580  	Congruent  

Dy-Rh  	DyRh5 ht = DyRh2 + (Rh)  	83.8  	68  	100  	900  	Eutectoid  

Dy-Rh  	L = DyRh5 ht + (Rh)  	91  	83.8  	100  	1490  	Eutectic  

Er-Rh  	L = (Er) + Er3Rh  	8  	2  	25  	1020  	Peritectic  

Er-Rh  	L + Er7Rh3 = Er3Rh  	21  	70  	25  	1080  	Peritectic  

Er-Rh  	L + Er5Rh3 rt = Er7Rh3  	22  	36  	30  	1110  	Peritectic  

Er-Rh  	L + Er5Rh3 ht = Er5Rh3 rt  	24  	37.5  	36  	1175  	Peritectic  

Er-Rh  	Er5Rh3 ht = Er5Rh3 rt + Er3Rh2  	37.5  	37.5  	40  	950  	Eutectoid  

Er-Rh  	L + Er3Rh2 = Er5Rh3 ht  	33.5  	40  	37.5  	1250  	Peritectic  

Er-Rh  	L + ErRh = Er3Rh2  	34.5  	50  	40  	1300  	Peritectic  

Er-Rh  	L = ErRh  	 	50  	 	1520  	Congruent  

Er-Rh  	L = ErRh + ErRh2  	60  	50  	66  	1240  	Eutectic  

Er-Rh  	L = ErRh2  	 	68.5  	 	1640  	Congruent  

Er-Rh  	L = ErRh2 + ErRh5 ht  	80  	70  	82.5  	1500  	Eutectic  

Er-Rh  	L = ErRh5 ht  	 	83  	 	1770  	Congruent  

Er-Rh  	ErRh5 ht = ErRh2 + (Rh)  	83  	70  	100  	1450  	Eutectoid  

Er-Rh  	L = ErRh5 ht + (Rh)  	90  	84  	100  	1550  	Eutectic  

Eu-Rh  	L + (Eu) = Eu9Rh  	10.5  	0  	10  	700  	Peritectic  

Eu-Rh  	L = Eu9Rh + Eu3Rh  	20  	10  	25  	550  	Eutectic  

Eu-Rh  	L + Eu5Rh2 = Eu3Rh  	22  	28.6  	25  	580  	Peritectic  

Eu-Rh  	L + EuRh2 = Eu5Rh2  	24.5  	65  	28.6  	650  	Peritectic  

Eu-Rh  	L = EuRh2  	 	66.7  	 	1900  	Congruent  

Eu-Rh  	L = EuRh2 + (Rh)  	83.5  	71  	100  	1440  	Eutectic  

Fe-Rh  	L = (Fe) rt + (Fe ht,Rh)  	3.5  	3  	4  	1520  	Eutectic  

Fe-Rh  	(Fe ht,Rh) = FeRh ht1  	 	48  	 	1300  	Maximum  

Fe-Rh  	FeRh ht1 + (Fe ht,Rh) = FeRh rt  	53.5  	70  	55  	110  	Peritectoid  

Gd-Rh  	L + (Gd) ht + (Gd) rt  	5  	0  	0  	1235  	unknown  

Gd-Rh  	L = (Gd) rt + Gd3Rh  	17  	0  	25  	920  	Eutectic  

Gd-Rh  	L + Gd7Rh3 = Gd3Rh  	22  	30  	25  	980  	Peritectic  

Gd-Rh  	L + GdRh = Gd5Rh4  	42.5  	50  	44.4  	1230  	Peritectic  

Gd-Rh  	L = GdRh  	 	50  	 	1470  	Congruent  

Gd-Rh  	L = GdRh + GdRh2  	53  	50  	66  	1395  	Eutectic  

Gd-Rh  	L + Gd5Rh3 ht = Gd7Rh3  	28  	36.5  	30  	1035  	Peritectic  

Gd-Rh  	L + Gd3Rh2 ht = Gd5Rh3 ht  	35  	40  	37.5  	1110  	Peritectic  

Gd-Rh  	Gd5Rh3 ht = Gd7Rh3 + Gd5Rh3 rt  	36.5  	30  	36.5  	995  	Eutectoid  

Gd-Rh  	Gd5Rh3 ht + Gd5Rh4 = Gd5Rh3 rt  	37.5  	44.4  	37.5  	1010  	Peritectoid  

Gd-Rh  	L + Gd5Rh4 = Gd3Rh2 ht  	38  	44.4  	40  	1190  	Peritectic  

Gd-Rh  	Gd3Rh2 ht = Gd5Rh3 ht + Gd5Rh4  	40  	37.5  	44.4  	1060  	Eutectoid  

Gd-Rh  	L = GdRh2  	 	66.7  	 	1750  	Congruent  

Gd-Rh  	L + GdRh2 = GdRh3  	77.5  	69  	75  	1560  	Peritectic  

Gd-Rh  	L = GdRh3 + GdRh5 ht  	80  	75  	83.3  	1460  	Eutectic  

Gd-Rh  	L = GdRh5 ht  	 	83.3  	 	1650  	Congruent  

Gd-Rh  	GdRh5 ht = GdRh3 + (Rh)  	83.3  	75  	100  	1320  	Eutectoid  

Gd-Rh  	L = GdRh5 ht + (Rh)  	86  	83.3  	100  	1470  	Eutectic  

Ge-Rh  	L = (Ge) + Rh17Ge22  	23.5  	0  	43.6  	850  	Eutectic  

Ge-Rh  	L + RhGe = Rh17Ge22  	38  	50  	43.6  	1000  	Peritectic  

Ge-Rh  	L = RhGe  	 	50  	 	1275  	Congruent  

Ge-Rh  	L = RhGe + Rh5Ge3  	56  	50  	62.5  	1160  	Eutectic  

Ge-Rh  	L + Rh2Ge = Rh5Ge3  	60  	66.7  	62.5  	1210  	Peritectic  

Ge-Rh  	L = Rh2Ge + (Rh)  	78  	66.7  	100  	1090  	Eutectic  

Hf-Rh  	(Hf) ht = (Hf) rt + Hf2Rh  	8.5  	1  	30  	1315  	Eutectoid  

Hf-Rh  	L = (Hf) ht + Hf2Rh  	21  	10  	30  	1350  	Eutectic  

Hf-Rh  	L + HfRh rt = Hf2Rh  	30  	49  	32  	1450  	Peritectic  

Hf-Rh  	Hf2Rh + Hf0.9Rh1.1 rt = HfRh R+  	32  	48.7  	48  	600  	Peritectoid  

Hf-Rh  	Hf2Rh + HfRh rt = Hf0.9Rh1.1 rt  	32.7  	49.4  	48.5  	650  	Peritectoid  

Hf-Rh  	L = HfRh rt  	 	51  	 	2180  	Congruent  

Hf-Rh  	HfRh rt + Hf3Rh4 = Hf0.9Rh1.1 rt  	53.7  	57.1  	54.3  	960  	Peritectoid  

Hf-Rh  	HfRh tr + Hf3Rh5 = Hf3Rh4  	56  	62.5  	57.1  	1445  	Peritectoid  

Hf-Rh  	HfRh rt(2) = HfRh rt(1) + Hf3Rh5  	58.2  	56.5  	62.5  	1740  	Monotectoid  

Hf-Rh  	L + HfRh rt = Hf3Rh5  	65.7  	62  	62.5  	1940  	Peritectic  

Hf-Rh  	L = Hf3Rh5 + HfRh3  	68  	62.5  	72  	1895  	Eutectic  

Hf-Rh  	L = HfRh3  	 	75  	 	2005  	Congruent  

Hf-Rh  	L = HfRh3 + (Rh)  	87  	80  	92  	1840  	Eutectic  

Hg-Rh  	L + (Rh) = Hg5Rh  	0  	100  	16.7  	560  	Peritectic  

Hg-Rh  	Hg5Rh + (Rh) = Hg4.63Rh rt  	16.7  	100  	17.7  	451  	Peritectoid  

Hg-Rh  	Hg4.63Rh rt + (Rh) = Hg2Rh rt  	17.7  	100  	33.3  	320  	Peritectoid  

Ho-Rh  	L = (Ho) + Ho3Rh  	12  	0  	25  	1150  	Eutectic  

Ho-Rh  	L = Ho3Rh  	 	25  	 	1500  	Congruent  

Ho-Rh  	L = Ho3Rh + Ho7Rh3  	28  	25  	30  	1400  	Eutectic  

Ho-Rh  	L = Ho7Rh3  	 	30  	 	1500  	Congruent  

Ho-Rh  	L = Ho7Rh3 + Ho5Rh3 ht  	33  	30  	37.5  	1300  	Eutectic  

Ho-Rh  	L + Ho3Rh2 = Ho5Rh3 ht  	36  	40  	37.5  	1600  	Peritectic  

Ho-Rh  	Ho5Rh3 ht = Ho5Rh3 rt  	 	37.5  	 	880  	Polymorphic  

Ho-Rh  	L = Ho3Rh2  	 	40  	 	1680  	Congruent  

Ho-Rh  	L + Ho3Rh2 = HoRh  	54  	40  	50  	1540  	Peritectic  

Ho-Rh  	L = HoRh + HoRh2  	68  	50  	65.9  	1480  	Eutectic  

Ho-Rh  	L = HoRh2  	 	66.7  	 	1650  	Congruent  

Ho-Rh  	L = HoRh2 + HoRh5  	75  	67.4  	83.3  	1530  	Eutectic  

Ho-Rh  	L = HoRh5 ht  	 	83.3  	 	1700  	Congruent  

Ho-Rh  	HoRh5 ht = HoRh2 + (Rh)  	83.3  	67.4  	100  	880  	Eutectoid  

Ho-Rh  	L = HoRh5 ht + (Rh)  	88  	83.3  	99  	1600  	Eutectic  

In-Rh  	L + (In) + RhIn3  	0  	0  	25  	156.634  	unknown  

Ir-Rh  	(Ir,Rh) = (Ir) + (Rh)  	 	46  	 	1400  	Critical  

La-Rh  	L + (La) ht2 + (La) ht1  	2  	0  	0  	865  	unknown  

La-Rh  	L = (La) ht1 + La7Rh3  	15  	0  	30  	695  	Eutectic  

La-Rh  	L = La7Rh3  	 	30  	 	840  	Congruent  

La-Rh  	L = La7Rh3 + La3Rh2  	34  	30  	40  	820  	Eutectic  

La-Rh  	L + La4Rh3 = La3Rh2  	39  	42.9  	40  	945  	Peritectic  

La-Rh  	L + La5Rh4 = La4Rh3  	41  	44.4  	42.9  	990  	Peritectic  

La-Rh  	L + LaRh = La5Rh4  	42  	50  	44.4  	1010  	Peritectic  

La-Rh  	L = LaRh  	 	50  	 	1090  	Congruent  

La-Rh  	L = LaRh + LaRh2  	53  	50  	66.7  	1070  	Eutectic  

La-Rh  	L + LaRh3 ht = LaRh2 ht  	66  	75  	66.7  	1596  	Peritectic  

La-Rh  	LaRh2 ht = LaRh2  	 	66.7  	 	1240  	Polymorphic  

La-Rh  	LaRh3 ht = LaRh3 rt  	 	75  	 	1040  	Polymorphic  

La-Rh  	La2Rh7 ht2 = La2Rh7 ht1  	 	77.8  	 	1295  	Polymorphic  

La-Rh  	L = La2Rh7 ht2 + (Rh)  	86  	77.8  	100  	1540  	Eutectic  

Li-Rh  	L = (Li) rt + LiRh  	0.001  	0  	50  	180.1  	Eutectic  

Li-Rh  	L = LiRh  	 	50  	 	1880  	Congruent  

Li-Rh  	L = LiRh + LiRh3  	70  	50  	75  	1620  	Eutectic  

Li-Rh  	L = LiRh3  	 	75  	 	1660  	Congruent  

Li-Rh  	L = LiRh3 + (Rh)  	78  	75  	100  	1570  	Eutectic  

Lu-Rh  	L = (Lu) + Lu3Rh  	13  	1  	25  	1310  	Eutectic  

Lu-Rh  	L = Lu3Rh  	 	25  	 	1670  	Congruent  

Lu-Rh  	L = Lu3Rh + Lu7Rh3  	27.5  	25  	30  	1600  	Eutectic  

Lu-Rh  	L = Lu7Rh3  	 	70  	 	1690  	Congruent  

Lu-Rh  	L = Lu7Rh3 + Lu5Rh3 ht  	33  	30  	37.5  	1500  	Eutectic  

Lu-Rh  	Lu5Rh3 ht = Lu5Rh3 rt  	 	37.5  	 	950  	Polymorphic  

Lu-Rh  	L + Lu3Rh2 = Lu5Rh3 ht  	36.5  	40  	37.5  	1800  	Peritectic  

Lu-Rh  	L = Lu3Rh2  	 	40  	 	1900  	Congruent  

Lu-Rh  	L + Lu3Rh2 = LuRh  	55  	40  	50  	1700  	Peritectic  

Lu-Rh  	L = LuRh + LuRh2  	60  	50  	65.5  	1510  	Eutectic  

Lu-Rh  	L = LuRh2  	 	66  	 	1850  	Congruent  

Lu-Rh  	L = LuRh2 + LuRh5 ht  	75  	66.5  	83.3  	1600  	Eutectic  

Lu-Rh  	L = LuRh5 ht  	 	83.3  	 	1850  	Congruent  

Lu-Rh  	LuRh5 ht = LuRh2 + (Rh)  	83.3  	67  	100  	950  	Eutectoid  

Lu-Rh  	L = LuRh5 ht + (Rh)  	90  	83.3  	100  	1690  	Eutectic  

Mn-Rh  	L + (Mn) ht3 = (Mn) ht2  	5  	4  	4.5  	1230  	Peritectic  

Mn-Rh  	L = (Mn) ht2  	 	6  	 	1229  	Minimum  

Mn-Rh  	(Mn) ht1 = (Mn) rt + (Mn) ht2  	2.5  	1  	7  	690  	Eutectoid  

Mo-Rh  	L = Mo0.4Rh0.6 ht  	 	66  	 	2075  	Congruent  

Mo-Rh  	Mo0.4Rh0.6 ht = MoRh3 rt  	 	75  	 	1200  	Maximum  

Mo-Rh  	L = (Mo) + Mo0.4Rh0.6 ht  	39.5  	20  	43  	1940  	Eutectic  

Mo-Rh  	(Mo) + Mo0.4Rh0.6 ht = MoRh rt  	3.5  	51  	50  	1050  	Peritectoid  

Mo-Rh  	Mo0.4Rh0.6 ht = MoRh rt + MoRh3  	54  	50.5  	74  	1010  	Eutectoid  

Mo-Rh  	Mo0.4Rh0.6 ht = MoRh3 rt + (Rh)  	82  	76  	88.5  	1100  	Eutectoid  

Mo-Rh  	L + Mo0.4Rh0.6 ht = (Rh)  	88  	81  	85  	2000  	Peritectic  

Nb-Rh  	L + (Nb) = Nb0.7Rh0.3  	33  	20.5  	30  	1663  	Peritectic  

Nb-Rh  	(Nb) + Nb0.7Rh0.3 = NbRh rt  	14  	28.5  	25  	1222  	Peritectoid  

Nb-Rh  	L = Nb0.7Rh0.3 + NbRh ht  	45  	39  	46.5  	1502  	Eutectic  

Nb-Rh  	L + Nb0.82Rh1.18 ht = NbRh ht  	54  	61  	58  	1580  	Peritectic  

Nb-Rh  	NbRh ht = Nb0.7Rh0.3 + Nb0.96Rh1.04  	49.5  	39.5  	51.5  	1337  	Eutectoid  

Nb-Rh  	NbRh ht + Nb0.88Rh1.12 rt = Nb0.96Rh1.04  	50.5  	53.5  	52  	1360  	Peritectoid  

Nb-Rh  	NbRh ht + Nb0.82Rh1.18 ht = Nb0.88Rh1.12 rt  	52  	56  	54.5  	1420  	Peritectoid  

Nb-Rh  	L + Nb0.75Rh1.25 = Nb0.82Rh1.18 ht  	55  	64  	62  	1600  	Peritectic  

Nb-Rh  	Nb0.82Rh1.18 ht = Nb0.88Rh1.12 rt + Nb0.75Rh1.25  	58  	56  	59  	1330  	Eutectoid  

Nb-Rh  	L + Nb1.3Th2.7 = Nb0.75Rh1.25  	56.5  	67  	34  	1620  	Peritectic  

Nb-Rh  	L + NbRh3 = Nb1.3Th2.7  	67  	71  	69.5  	1905  	Peritectic  

Nb-Rh  	L = NbRh3  	 	72  	 	1950  	Congruent  

Nb-Rh  	L = NbRh3 + (Rh)  	83  	79  	83.5  	1903  	Eutectic  

Nd-Rh  	L = (Nd) rt + Nd3.2Rh0.8  	13  	 	20  	720  	Eutectic  

Nd-Rh  	L = Nd3.2Rh0.8  	 	20  	 	810  	Congruent  

Nd-Rh  	L = Nd3.2Rh0.8 + Nd7Rh3  	24  	20  	30  	730  	Eutectic  

Nd-Rh  	L = Nd7Rh3  	 	30  	 	930  	Congruent  

Nd-Rh  	L = Nd7Rh3 + Nd3Rh2  	31.5  	30  	40  	890  	Eutectic  

Nd-Rh  	L + Nd5Rh4 = Nd3Rh2  	36  	44.4  	40  	1140  	Peritectic  

Nd-Rh  	L = Nd5Rh4  	 	44.4  	 	1410  	Congruent  

Nd-Rh  	L + Nd5Rh4 = NdRh  	61  	44.4  	47  	1270  	Peritectic  

Nd-Rh  	L = NdRh + NdRh2  	63  	47  	66  	1250  	Eutectic  

Nd-Rh  	L = NdRh2  	 	67  	 	1400  	Congruent  

Nd-Rh  	L = NdRh2 + NdRh3  	69  	68  	75  	1380  	Eutectic  

Nd-Rh  	L = NdRh3  	 	75  	 	1600  	Congruent  

Nd-Rh  	L = NdRh3 + (Rh)  	85  	75  	100  	1410  	Eutectic  

Ni-Rh  	(Ni,Rh) = (Ni) + (Rh)  	 	50  	 	30  	Critical  

Os-Rh  	L + (Os) = (Rh)  	48  	30  	45  	2600  	Peritectic  

Pb-Rh  	L = (Pb) + RhPb2  	1.5  	0  	33.3  	320  	Eutectic  

Pb-Rh  	(Pb) + RhPb2 = RhPb4 rt  	0  	33.3  	20  	300  	Peritectoid  

Pb-Rh  	L + Rh4Pb5 = RhPb2  	20  	44.4  	33.3  	640  	Peritectic  

Pb-Rh  	L + RhPb = Rh4Pb5  	25  	50  	44.4  	720  	Peritectic  

Pb-Rh  	L + Rh1.5Pb = RhPb  	36  	60  	50  	870  	Peritectic  

Pb-Rh  	L + ? = Rh1.5Pb  	46  	 	60  	980  	Peritectic  

Pd-Rh  	(Pd,Rh) = (Pd) + (Rh)  	 	56  	 	910  	Critical  

Pm-Rh  	L + (Pm) ht + (Pm) rt  	8  	1.5  	1.5  	890  	unknown  

Pm-Rh  	L = (Pm) rt + Pm3Rh  	11  	2  	25  	810  	Eutectic  

Pm-Rh  	L = Pm3Rh  	 	25  	 	1100  	Congruent  

Pm-Rh  	L = Pm3Rh + Pm7Rh3  	27  	25  	30  	1050  	Eutectic  

Pm-Rh  	L = Pm7Rh3  	 	30  	 	1300  	Congruent  

Pm-Rh  	L = Pm7Rh3 + Pm5Rh3  	31.5  	30  	37.5  	1200  	Eutectic  

Pm-Rh  	L + Pm5Rh4 = Pm5Rh3  	35  	44.4  	37.5  	1350  	Peritectic  

Pm-Rh  	L = Pm5Rh4  	 	44.4  	 	1540  	Congruent  

Pm-Rh  	L = Pm5Rh4 + PmRh2  	55  	44.4  	66.7  	1320  	Eutectic  

Pm-Rh  	L = PmRh2  	 	66.7  	 	1600  	Congruent  

Pm-Rh  	L = PmRh2 + PmRh3  	71  	66.7  	75  	1360  	Eutectic  

Pm-Rh  	L = PmRh3  	 	75  	 	1540  	Congruent  

Pm-Rh  	L = PmRh3 + (Rh)  	80  	75  	99  	1420  	Eutectic  

P-Rh  	L = (Rh) + Rh2P  	77  	100  	66.7  	1255  	Eutectic  

P-Rh  	L = Rh2P  	 	66.7  	 	1500  	Congruent  

Pr-Rh  	L = PrRh3  	 	75  	 	1410  	Congruent  

Pr-Rh  	L = PrRh3 + (Rh)  	81  	75  	99  	1310  	Eutectic  

Pr-Rh  	L + (Pr) ht + (Pr) rt  	5  	1  	1  	795  	unknown  

Pr-Rh  	L = (Pr) rt + Pr3Rh  	12  	1  	25  	700  	unknown  

Pr-Rh  	L = Pr3Rh  	 	25  	 	1040  	unknown  

Pr-Rh  	L = Pr3Rh + Pr7Rh3  	27  	25  	30  	900  	Eutectic  

Pr-Rh  	L = Pr7Rh3  	 	30  	 	1130  	Congruent  

Pr-Rh  	L = Pr7Rh3 + Pr5Rh3  	32  	30  	37.5  	1050  	Eutectic  

Pr-Rh  	L + Pr5Rh4 = Pr5Rh3  	35  	44.4  	37.5  	1220  	Peritectic  

Pr-Rh  	L = Pr5Rh4  	 	44.4  	 	1400  	Congruent  

Pr-Rh  	L = Pr5Rh4 + PrRh2  	55  	44.4  	66.7  	1170  	Eutectic  

Pr-Rh  	L = PrRh2  	 	66.7  	 	1500  	Congruent  

Pr-Rh  	L = PrRh2 + PrRh3  	72  	33.7  	75  	1200  	Eutectic  

Pt-Rh  	(Rh,Pt) = (Pt) + (Rh)  	 	50  	 	760  	Critical  

Pu-Rh  	L = (Pu) ht5 + Pu2Rh  	4  	1.5  	33.3  	590  	Eutectic  

Pu-Rh  	(Pu) ht5 + (Pu) ht4 + Pu2Rh  	0  	0  	33.3  	483  	unknown  

Pu-Rh  	(Pu) ht4 + (Pu) ht3 + Pu2Rh  	0  	0  	33.3  	463  	unknown  

Pu-Rh  	(Pu) ht3 + (Pu) ht2 + Pu2Rh  	0  	0  	33.3  	320  	unknown  

Pu-Rh  	(Pu) ht2 + (Pu) ht1 + Pu2Rh  	0  	0  	33.3  	215  	unknown  

Pu-Rh  	(Pu) ht1 + (Pu) rt + Pu2Rh  	0  	0  	33.3  	125  	unknown  

Pu-Rh  	L + Pu5Rh3 = Pu2Rh  	30  	37.5  	33.3  	940  	Peritectic  

Pu-Rh  	L + PuRh = Pu5Rh4  	43  	50  	44.4  	1180  	Peritectic  

Pu-Rh  	L = PuRh  	 	50  	 	1300  	Congruent  

Pu-Rh  	L = PuRh + Pu3Rh5  	52  	50  	57.1  	1260  	Eutectic  

Pu-Rh  	L + Pu31Rh20 = Pu5Rh3  	32.5  	39.2  	37.5  	980  	Peritectic  

Pu-Rh  	L + Pu5Rh4 = Pu31Rh20  	34  	44.4  	39.2  	1020  	Peritectic  

Pu-Rh  	L + PuRh2 = Pu3Rh4  	54  	66.7  	57.1  	1310  	Peritectic  

Pu-Rh  	L + PuRh3 = PuRh2  	56  	73  	66.7  	1340  	Peritectic  

Pu-Rh  	L = PuRh3  	 	75  	 	1495  	Congruent  

Pu-Rh  	L = PuRh3 + (Rh)  	84.5  	76  	100  	1400  	Eutectic  

Re-Rh  	L + (Re) = (Rh)  	89  	24  	73  	2620  	Peritectic  

Rh- Zn  	L + Zn21Rh5 + (Zn)  	100  	80.8  	100  	419.58  	unknown  

Rh-Ru  	L + (Ru) = (Rh)  	30  	40  	35  	2090  	Peritectic  

Rh-S  	L = (Rh) + Rh17S15  	35.4  	0  	46.9  	940  	Eutectic  

Rh-S  	L + Rh3S4 = Rh17S15  	45  	57.1  	46.9  	1113  	Peritectic  

Rh-S  	L + Rh2S3 = Rh3S4  	47  	60  	57.1  	1130  	Peritectic  

Rh-Sb  	L = (Rh) + Rh2Sb  	28  	7  	32  	1420  	Eutectic  

Rh-Sb  	L = Rh2Sb  	 	32  	 	1440  	Congruent  

Rh-Sb  	L = Rh2Sb + RhSb  	40  	35  	50  	980  	Eutectic  

Rh-Sb  	L = RhSb  	 	50  	 	1310  	Congruent  

Rh-Sb  	L + RhSb = RhSb2 rt  	71  	50  	66.7  	>1000  	Peritectic  

Rh-Sb  	L + RhSb2 rt = RhSb3  	84  	66.7  	75  	900  	Peritectic  

Rh-Sb  	L = RhSb3 + (Sb)  	97.1  	75  	100  	610  	Eutectic  

Rh-Sc  	L + (Rh) = ScRh3  	27  	11  	23  	1650  	Peritectic  

Rh-Sc  	L = ScRh3 + ScRh  	35  	30  	47  	1530  	Eutectic  

Rh-Sc  	L = ScRh  	 	50  	 	1990  	Congruent  

Rh-Sc  	L + ScRh = Sc2Rh ht  	69  	55  	66.7  	1080  	Peritectic  

Rh-Sc  	L = Sc3Rh ht  	 	75  	 	1110  	Congruent  

Rh-Sc  	L = Sc3Rh ht + Sc57Rh13  	77  	75  	81.4  	975  	Eutectic  

Rh-Sc  	Sc2Rh ht = ScRh + RhSc3  	66.7  	52.5  	75  	980  	Peritectoid  

Rh-Sc  	L = Sc2Rh ht + Sc3Rh ht  	71  	66.7  	75  	1000  	Eutectic  

Rh-Sc  	Sc3Rh ht = ScRh + Rh13Sc57  	75  	52  	81.4  	930  	Eutectoid  

Rh-Sc  	L = Sc57Rh13  	 	81.4  	 	1150  	Congruent  

Rh-Sc  	L = Sc57Rh13 + (Sc) ht  	89  	81.4  	95  	1050  	Eutectic  

Rh-Sc  	(Sc) ht = Sc57Rh13 + (Sc) rt  	96  	81.4  	98  	1010  	Eutectoid  

Rh-Se  	L = (Rh) + RhSe ht  	42  	0  	50  	900  	Eutectic  

Rh-Se  	L + RhSe1.29 = RhSe ht  	42.5  	56.3  	50  	910  	Peritectic  

Rh-Se  	RhSe ht = (Rh) + Rh0.78Se ht  	50  	0  	56.3  	848  	Eutectoid  

Rh-Se  	L = Rh0.78Se ht  	 	56.3  	 	1240  	Congruent  

Rh-Se  	Rh0.78Se ht = (Rh) + Rh0.76Se ht  	56.3  	0  	56.9  	674  	Eutectoid  

Rh-Se  	Rh0.78Se ht + Rh0.74Se ht = Rh0.76Se ht  	56.3  	57.3  	56.9  	700  	Peritectoid  

Rh-Se  	Rh0.76Se ht = (Rh) + Rh0.74Se rt  	56.9  	0  	57.3  	300  	Eutectoid  

Rh-Se  	L = Rh0.78Se ht + Rh0.74Se ht  	57  	56.3  	57.3  	1175  	Eutectic  

Rh-Se  	L + Rh0.74Se ht + Rh2Se3 ht  	57.3  	57.3  	59  	1190  	unknown  

Rh-Se  	Rh0.74Se ht = Rh0.74Se rt  	 	57.3  	 	633  	Polymorphic  

Rh-Se  	L = Rh2Se3 ht  	 	60  	 	1240  	Congruent  

Rh-Se  	Rh2Se3 ht = Rh2Se3 rt  	 	60  	 	727  	Polymorphic  

Rh-Se  	L1 = L2 + Rh2Se3 ht  	60.5  	68.8  	60  	1235  	Monotectic  

Rh-Se  	L2 + Rh2Se3 ht = Rh0.9Se2 ht  	69  	60  	68  	1225  	Peritectic  

Rh-Se  	Rh2Se3 ht + Rh0.9Se2 ht = RhSe1.95  	60  	67  	66.1  	850  	Peritectoid  

Rh-Se  	L + Rh0.9Se2 ht = Rh3Se8  	 	72.5  	72.7  	855  	Peritectic  

Rh-Se  	L + Rh3Se8 + (Se)  	100  	72.7  	100  	221  	unknown  

Rh-Si  	L = (Rh) + Rh2Si  	23  	2.3  	33.3  	1432  	Eutectic  

Rh-Si  	L = Rh2Si  	 	33.3  	 	1622  	Congruent  

Rh-Si  	L + Rh2Si = Rh5Si3  	41  	33.3  	37.5  	1470  	Peritectic  

Rh-Si  	L = Rh5Si3 + RhSi ht  	43  	37.5  	50  	1250  	Eutectic  

Rh-Si  	Rh5Si3 + RhSi ht = Rh20Si13 ht  	37.5  	50  	39.4  	1225  	Peritectoid  

Rh-Si  	Rh20Si13 ht = Rh5Si3 + RhSi rt  	39.4  	37.5  	50  	1050  	Eutectoid  

Rh-Si  	Rh5Si3 + RhSi rt = Rh3Si2 rt  	37.5  	50  	40  	820  	Peritectoid  

Rh-Si  	L = RhSi ht  	 	50  	 	1452  	Congruent  

Rh-Si  	Rh20Si13 ht + RhSi ht = RhSi rt  	39.4  	50  	50  	1080  	Peritectoid  

Rh-Si  	RhSi ht = RhSi rt + Rh4Si5  	51  	51  	55.6  	1025  	Eutectoid  

Rh-Si  	RhSi ht + Rh3Si4 = Rh4Si5  	51  	57.1  	55.6  	1030  	Peritectoid  

Rh-Si  	L = RhSi ht + (Si)  	68.5  	51  	100  	1060  	Eutectic  

Rh-Si  	RhSi ht + (Si) = Rh3Si4  	51  	100  	57.1  	1040  	Peritectoid  

Rh-Sm  	(Rh) + SmRh2 = SmRh3 rt  	0  	32.5  	25  	900  	Peritectoid  

Rh-Sm  	L = Sm5Rh4  	 	55.6  	 	1450  	Congruent  

Rh-Sm  	L + Sm5Rh4 = Sm5Rh3 ht  	65  	55.6  	62.5  	1300  	Peritectic  

Rh-Sm  	Sm5Rh3 ht = Sm5Rh3 rt  	 	62.5  	 	800  	Polymorphic  

Rh-Sm  	L = Sm5Rh3 ht + Sm7Rh3  	68  	62.5  	70  	1220  	Eutectic  

Rh-Sm  	L = Sm7Rh3  	 	70  	 	1270  	Congruent  

Rh-Sm  	L = Sm7Rh3 + Sm3.2Rh0.8  	77  	70  	80  	1050  	Eutectic  

Rh-Sm  	L = Sm3.2Rh0.8  	 	80  	 	1100  	Congruent  

Rh-Sm  	L = Sm3.2Rh0.8 + (Sm) ht1  	88  	80  	100  	800  	Eutectic  

Rh-Sm  	L + (Sm) ht2 + (Sm) ht1  	94  	100  	100  	922  	unknown  

Rh-Sm  	Sm3.2Rh0.8 + (Sm) ht1 + (Sm) rt  	80  	100  	100  	734  	unknown  

Rh-Sm  	L + Sm5Rh4 = SmRh  	42  	55.6  	50  	1300  	Peritectic  

Rh-Sm  	L = (Rh) + SmRh2  	23  	0  	32.5  	1150  	Eutectic  

Rh-Sm  	L = SmRh2  	 	33.3  	 	1400  	Congruent  

Rh-Sm  	L = SmRh2 + SmRh  	39  	34.5  	50  	1200  	Eutectic  

Rh-Sn  	L = (Rh) + Rh2Sn  	28  	15  	33.3  	1320  	Eutectic  

Rh-Sn  	L = Rh2Sn  	 	33.3  	 	1460  	Congruent  

Rh-Sn  	L + Rh2Sn = Rh1.5Sn  	45  	33.3  	40  	1200  	Peritectic  

Rh-Sn  	L + Rh1.5Sn = RhSn  	53  	40.5  	50  	1080  	Peritectic  

Rh-Sn  	L = RhSn + RhSn2 ht  	63  	50  	66.7  	940  	Eutectic  

Rh-Sn  	L = RhSn2 ht  	 	66.7  	 	1200  	Congruent  

Rh-Sn  	RhSn2 ht = RhSn2 rt  	 	66.7  	 	500  	Polymorphic  

Rh-Sn  	L + RhSn2 ht =RhSn4  	85  	66.7  	80  	740  	Peritectic  

Rh-Ta  	L + TaRh3 = (Rh)  	46  	22  	17.5  	2015  	Peritectic  

Rh-Ta  	L = TaRh3  	 	25  	 	2125  	Congruent  

Rh-Ta  	L + TaRh3 = TaRh2  	42  	31  	33  	1890  	Peritectic  

Rh-Ta  	L + TaRh2 = Ta0.8Rh1.2  	43  	34  	36  	1860  	Peritectic  

Rh-Ta  	L + Ta0.8Rh1.2 = Ta4Rh5 ht  	44  	36.5  	39  	1840  	Peritectic  

Rh-Ta  	Ta4Rh5 ht = Ta0.8Rh1.2 + Ta0.7Rh0.3  	48  	46.5  	61  	1375  	Eutectoid  

Rh-Ta  	L = Ta4Rh5 ht + Ta0.7Rh0.3  	55  	51  	60  	1740  	Eutectic  

Rh-Ta  	L + (Ta) = Ta0.7Rh0.3  	75.5  	84  	80.5  	2110  	Peritectic  

Rh-Tb  	L = (Rh) + TbRh5 ht  	8  	1  	16.7  	1550  	Eutectic  

Rh-Tb  	L = TbRh5 ht  	 	16.7  	 	1600  	Congruent  

Rh-Tb  	TbRh5 ht = (Rh) + TbRh2  	16.7  	0  	32  	900  	Eutectoid  

Rh-Tb  	L = TbRh5 ht + TbRh2  	23  	16.7  	32  	1450  	Eutectic  

Rh-Tb  	L = TbRh2  	 	33.3  	 	1570  	Congruent  

Rh-Tb  	L = TbRh2 + TbRh  	41  	34  	50  	1300  	Eutectic  

Rh-Tb  	L = TbRh  	 	50  	 	1550  	Congruent  

Rh-Tb  	L + TbRh = Tb3Rh2  	68  	50  	60  	1400  	Peritectic  

Rh-Tb  	L + Tb3Rh2 = Tb5Rh3 ht  	74  	60  	62.5  	1200  	Peritectic  

Rh-Tb  	Tb5Rh3 ht = Tb5Rh3 rt  	 	62.5  	 	900  	Polymorphic  

Rh-Tb  	L + Tb7Rh3 = Tb3Rh  	84  	70  	75  	1050  	Peritectic  

Rh-Tb  	L = Tb3Rh + (Tb) rt  	89  	70  	99  	900  	Eutectic  

Rh-Tb  	L + Tb5Rh3 ht = Tb7Rh3  	82  	62.5  	70  	1100  	Peritectic  

Rh-Tb  	L + (Tb) ht + (Tb) rt  	98  	100  	100  	1288  	unknown  

Rh-Tc  	L + (Tc) = (Rh)  	5  	26  	6  	2000  	Peritectic  

Rh-Te  	L = (Rh) + RhTe2 ht  	48.5  	1  	62  	993  	Eutectic  

Rh-Te  	(Rh) + RhTe2 ht = Rh3Te2  	1  	62  	40  	986  	Peritectoid  

Rh-Te  	Rh3Te2 + RhTe2 ht = Rh3Te4 rt  	41  	62  	54  	983  	Peritectoid  

Rh-Te  	Rh3Te2 + Rh3Te4 rt = Rh6Te5 rt  	41  	53.5  	46.5  	829  	Peritectoid  

Rh-Te  	Rh6Te5 rt + Rh3Te4 rt = RhTe rt  	47  	54  	50  	657  	Peritectoid
