Repository: avinash2692/material_genome

File: melting_points copy.txt (part 30 of 42)
Chemical System	Reaction	%A	%B	%C	Temperature, °C  	Reaction type  
Rh-Te  	L = RhTe2 ht  	 	64  	 	1228  	Congruent  

Rh-Te  	RhTe2 ht = Rh3Te5 rt  	 	62-64  	 	702  	Polymorphic  

Rh-Te  	L + RhTe2 ht = Rh0.9Te2  	84  	66  	67.5  	1075  	Peritectic  

Rh-Te  	L + Rh0.9Te2 = Rh3Te8  	99  	71  	72.7  	627  	Peritectic  

Rh-Te  	L + Rh3Te8 + (Te)  	100  	72.7  	100  	449.57  	unknown  

Rh-Th  	L = (Rh) + ThRh5  	13  	1  	16.7  	1450  	Eutectic  

Rh-Th  	ThRh2 ht = ThRh2 rt  	 	33.3  	 	1250  	Polymorphic  

Rh-Th  	L = ThRh2 ht + Th3Rh5  	36  	33.3  	38.5  	1425  	Eutectic  

Rh-Th  	L + Th3Rh4 = Th3Rh5  	38  	42.9  	38.5  	1450  	Peritectic  

Rh-Th  	L + ThRh = Th3Rh4  	42  	50  	42.9  	1487  	Peritectic  

Rh-Th  	L = ThRh + Th7Rh3  	64  	50  	70  	1312  	Eutectic  

Rh-Th  	L = Th7Rh3  	 	70  	 	1362  	Congruent  

Rh-Th  	L = Th7Rh3 + (Th) rt  	80  	70  	99  	1237  	Eutectic  

Rh-Th  	L + (Th) ht + (Th) rt  	86  	99  	99  	1360  	unknown  

Rh-Ti  	L + (Rh) = TiRh3  	29  	14  	22  	1750  	Peritectic  

Rh-Ti  	(Rh) + TiRh3 = TiRh5 rt  	11  	22  	16.7  	1100  	Peritectoid  

Rh-Ti  	L = TiRh3 + Ti3Rh5  	34  	27  	37.5  	1720  	Eutectic  

Rh-Ti  	L + TiRh ht2 = Ti3Rh5  	36.5  	42  	37.5  	1760  	Peritectic  

Rh-Ti  	L = TiRh ht2  	 	50  	 	1940  	Congruent  

Rh-Ti  	L = TiRh ht2 + (Ti) ht  	70  	62  	71  	1280  	Eutectic  

Rh-Ti  	TiRh ht2 + (Ti) ht = Ti2Rh rt  	61  	79  	66.7  	790  	Peritectoid  

Rh-U  	L = (Rh) + URh3  	13  	2  	25  	1393  	Eutectic  

Rh-U  	L = URh3  	 	25  	 	1700  	Congruent  

Rh-U  	L + URh3 = U3Rh5  	42  	25  	37.5  	1550  	Peritectic  

Rh-U  	L + U3Rh5 = U3Rh4  	47  	37.5  	42.9  	1450  	Peritectic  

Rh-U  	L + U3Rh4 = U4Rh3 ht  	57.5  	42.9  	57.1  	1155  	Peritectic  

Rh-U  	U4Rh3 ht = U4Rh3 rt  	 	57.1  	 	720  	Polymorphic  

Rh-U  	L = U4Rh3 ht + (U) ht2  	75.5  	57.1  	91  	855  	Eutectic  

Rh-U  	(U) ht2 = U4Rh3 rt + (U) ht1  	94.5  	57.1  	98  	683  	Eutectoid  

Rh-U  	(U) ht1 = U4Rh3 rt + (U) rt  	99  	57.1  	99  	625  	Eutectoid  

Rh-V  	L + V1.5Rh2.5 = V0.88Rh1.12  	48  	39.3  	41  	1560  	Peritectic  

Rh-V  	V0.88Rh1.12 + VRh ht = VRh rt  	48  	51  	49  	1400  	Peritectoid  

Rh-V  	VRh ht = VRh rt + V3Rh  	54  	52.3  	62.5  	1320  	Eutectoid  

Rh-V  	L = VRh ht + V3Rh  	57.5  	55  	61  	1520  	Eutectic  

Rh-V  	L + (V) = V3Rh  	71  	82  	77  	1730  	Peritectic  

Rh-V  	L + (Rh) = VRh3  	30  	19.5  	21.7  	1740  	Peritectic  

Rh-V  	L + VRh3 = V1.5Rh2.5  	42  	35  	37  	1615  	Peritectic  

Rh-V  	L + V0.88Rh1.12 = VRh ht  	54  	47  	50  	1535  	Peritectic  

Rh-W  	L + W0.2Rh0.8 = (Rh)  	17  	20  	19  	2100  	Peritectic  

Rh-W  	L = W0.2Rh0.8  	 	52  	 	2250  	Congruent  

Rh-W  	L = W0.2Rh0.8 + (W)  	67  	58  	94  	2240  	Eutectic  

Rh-Y  	L = (Rh) + YRh5 ht  	14  	2  	16.7  	1480  	Eutectic  

Rh-Y  	L = YRh5 ht  	 	16.7  	 	1550  	Congruent  

Rh-Y  	YRh5 ht = (Rh) + YRh3 rt  	16.7  	0  	25  	950  	Eutectoid  

Rh-Y  	L = YRh5 ht + YRh2  	20  	16.7  	33  	1450  	Eutectic  

Rh-Y  	YRh5 ht + YRh2 = YRh3 rt  	16.7  	33  	25  	1180  	Peritectoid  

Rh-Y  	L = YRh2  	 	33.3  	 	1750  	Congruent  

Rh-Y  	L = YRh2 + YRh  	41  	34  	50  	1550  	Eutectic  

Rh-Y  	L = YRh  	 	50  	 	1650  	Congruent  

Rh-Y  	L + YRh + Y3Rh2  	60  	50  	50  	1500  	unknown  

Rh-Y  	L+ Y3Rh2 = Y5Rh3  	68  	60  	62.5  	1400  	Peritectic  

Rh-Y  	L + Y5Rh3 = Y7Rh3  	75  	63  	70  	1300  	Peritectic  

Rh-Y  	L + Y7Rh3 = Y3Rh  	77  	70  	75  	1220  	Peritectic  

Rh-Y  	L = Y3Rh + (Y) rt  	80  	75  	99  	1150  	Eutectic  

Rh-Y  	L + (Y) ht + (Y) rt  	96  	100  	100  	1478  	unknown  

Rh-Yb  	YbRh5 ht = (Rh) + YbRh2  	16.7  	0  	33.3  	1450  	Eutectoid  

Rh-Yb  	L1 = L2 + YbRh  	53  	95  	50  	1320  	Monotectic  

Rh-Yb  	L2 + YbRh + (Yb) ht  	100  	50  	100  	819  	unknown  

Rh-Yb  	YbRh + (Yb) ht + (Yb) rt  	50  	100  	100  	795  	unknown  

Rh-Zr  	L = (Rh) + ZrRh3  	15  	11  	18  	1730  	Eutectic  

Rh-Zr  	L = ZrRh3  	 	25  	 	1900  	Congruent  

Rh-Zr  	L = ZrRh3 + Zr3Rh5  	33  	28  	37  	1720  	Eutectic  

Rh-Zr  	L + ZrRh ht1 = Zr3Rh5  	36  	38  	37.5  	1780  	Peritectic  

Rh-Zr  	ZrRh ht1 = Zr3Rh5 + Zr3Rh4 ht  	41  	37.5  	42.9  	1560  	Eutectoid  

Rh-Zr  	Zr3Rh4 ht = Zr3Rh5 + Zr3Rh4 rt  	42.9  	37.5  	42.9  	1500  	Eutectoid  

Rh-Zr  	ZrRh ht1 = Zr3Rh4 ht  	 	43  	 	1660  	Maximum  

Rh-Zr  	ZrRh ht1 + Zr3Rh4 ht = Zr3Rh4 rt  	45  	44  	44  	1630  	Peritectoid  

Rh-Zr  	L = ZrRh ht1  	 	50  	 	1910  	Congruent  

Rh-Zr  	L = Zr2Rh + (Zr) ht  	77  	66.7  	90  	1070  	Eutectoid  

Rh-Zr  	ZrRh ht1 = Zr3Rh4 rt = ZrRh rt  	48.5  	44  	48.5  	330  	Eutectoid  

Rh-Zr  	ZrRh ht1 + Zr2Rh = ZrRh rt  	50  	66.7  	50  	570  	Peritectoid  

Rh-Zr  	L + ZrRh ht1 = Zr2Rh  	71  	50  	66.7  	1170  	Peritectic  

Rh-Zr  	(Zr) ht = Zr2Rh + (Zr) rt  	94.5  	66.7  	99.9  	735  	Eutectoid  



Found: 432 reactions

Return to Contents 



ASM Alloy Phase Diagrams Center, P. Villars, editor-in-chief; H. Okamoto and K. Cenzual, section editors;

http://www1.asminternational.org/AsmEnterprise/APD, ASM International, Materials Park, OH, USA, 2006-2015

© ASM International 2015. All Rights Reserved. Version 1.0.5.0



 	Alloy Phase Diagram Database™	Element 1: Element 2: Element 3:  

HomeExplorerSearchToolsHelp

 

Special Points Table



Return to Contents



Chemical System	Reaction	%A	%B	%C	Temperature, °C  	Reaction type  

Ag-Ru  	L2 = L1 + ?  	 	3.8  	 	970  	Monotectic  

Ag-Ru  	L1 = (Ag) + ?  	3.1  	0  	 	920  	Eutectic  

Al-Ru  	L + (Al) + RuAl6  	0  	0  	14.3  	660.452  	unknown  

Al-Ru  	L + Ru4Al13 = RuAl6  	1  	23  	14.3  	730  	Peritectic  

Al-Ru  	L + RuAl2 tet rt / RuAl2 orth rt = Ru4Al13  	18  	33  	25  	1400  	Peritectic  

Al-Ru  	L + Ru2Al3 tet ht / Ru2Al3 hex ht = RuAl2 tet rt / RuAl2 orth rt  	21  	37  	35  	1460  	Peritectic  

Al-Ru  	L + RuAl = Ru2Al3 tet ht / Ru2Al3 hex ht  	30  	45  	42  	1600  	Peritectic  

Al-Ru  	Ru2Al3 tet ht / Ru2Al3 hex ht = RuAl2 tet rt / RuAl2 orth rt + RuAl  	41  	36  	47  	980  	Eutectoid  

Al-Ru  	L = RuAl  	 	51  	 	2050  	Congruent  

Al-Ru  	L = RuAl + (Ru)  	70  	55  	96  	1900  	Eutectic  

Au-Ru  	L2 = L1 + (Ru)  	73  	27  	100  	2012  	Monotectic  

Au-Ru  	L + (Ru) = (Au)  	2  	100  	1  	1066  	Peritectic  

Be-Ru  	L + (Be) ht + (Be) rt  	1  	0  	0  	1270  	unknown  

Be-Ru  	L = (Be) rt + Be12Ru  	3  	0  	7.7  	1200  	Eutectic  

Be-Ru  	L = Be17Ru3 + Be10Ru3  	18  	15  	23  	1300  	Eutectic  

Be-Ru  	L = Be13Ru3  	 	23  	 	1670  	Congruent  

Be-Ru  	L + Be13Ru3 = Be2Ru  	34  	26  	33.3  	1520  	Peritectic  

Be-Ru  	L = Be2Ru + Be3Ru2  	35  	33.3  	40  	1500  	Eutectic  

Be-Ru  	L = Be3Ru  	 	40  	 	1620  	Congruent  

Be-Ru  	L = Be3Ru + (Ru)  	55  	40  	99  	1420  	Eutectic  

Bi-Ru  	L = (Bi) + (Ru)  	0.01  	0  	 	271  	Eutectic  

B-Ru  	L + (B) rhom1 = RuB2  	36  	0  	33.3  	1600  	Peritectic  

B-Ru  	L = RuB2 + Ru2B3  	38  	33.3  	40  	1520  	Eutectic  

B-Ru  	L = Ru2B3  	 	40  	 	1550  	Congruent  

B-Ru  	L = Ru2B3 + RuB  	44  	40  	47  	1480  	Eutectic  

B-Ru  	L = RuB  	 	50  	 	1500  	Congruent  

B-Ru  	L = RuB + Ru7B3  	56  	51  	62  	1420  	Eutectic  

B-Ru  	L + (Ru) = Ru7B3  	65  	98  	70  	1660  	Peritectic  

Ce-Ru  	L + (Ce) ht1 + (Ce) ht2  	4  	0  	0  	726  	unknown  

Ce-Ru  	L = (Ce) ht2 + Ce3Ru  	15  	0  	25  	545  	Eutectic  

Ce-Ru  	L + Ce7Ru3 = Ce3Ru  	19  	30  	25  	595  	Peritectic  

Ce-Ru  	L + Ce16Ru9 = Ce7Ru3  	28  	36  	30  	865  	Peritectic  

Ce-Ru  	L + Ce4Ru3 = Ce16Ru8  	34  	42.9  	36  	720  	Peritectic  

Ce-Ru  	L + CeRu2 = Ce4Ru3  	41  	66.7  	42.9  	750  	Peritectic  

Ce-Ru  	L + (Ru) = CeRu2  	66  	98  	66.7  	1570  	Peritectic  

Co-Ru  	L = (Co) ht  	 	10  	 	1400  	Minimum  

Co-Ru  	L + (Ru,Co rt) = (Co) ht  	14  	33  	17  	1450  	Peritectic  

Cr-Ru  	L = (Cr) + (Ru)  	37  	32  	48  	1610  	Eutectic  

Cr-Ru  	(Cr) + (Ru) = Cr0.67Ru0.33 ht  	32  	48  	33  	1580  	Peritectoid  

Cr-Ru  	(Cr) + Cr0.67Ru0.33 ht = Cr3Ru ht  	23  	32  	25  	1000  	Peritectoid  

Cr-Ru  	Cr0.67Ru0.33 ht = Cr3Ru ht + (Ru)  	33  	25  	50  	800  	Eutectoid  

Cr-Ru  	Cr3Ru ht = (Cr) + (Ru)  	25  	19  	51  	750  	Eutectoid  

C-Ru  	L = (Ru) + (C) gra  	82  	97  	 	1940  	Eutectic  

Cu-Ru  	L = (Cu) + (Ru)  	2.43  	0  	100  	1059  	Eutectic  

Dy-Ru  	L + (Dy) ht + (Dy) rt  	2  	0  	0  	1381  	unknown  

Dy-Ru  	(Dy) rt + Dy3Ru  	18  	0  	25  	990  	Eutectic  

Dy-Ru  	L + Dy5Ru2 = Dy3Ru  	22  	28.6  	25  	1115  	Peritectic  

Dy-Ru  	L = Dy5Ru2  	 	28.6  	 	1150  	Congruent  

Dy-Ru  	L = DyRu2  	 	66.7  	 	1800  	Congruent  

Dy-Ru  	L = DyRu2 + (Ru)  	79  	66.7  	100  	1730  	Eutectic  

Dy-Ru  	L = Dy5Ru2 + Dy44Ru25  	30  	28.6  	37.5  	1090  	Eutectic  

Dy-Ru  	L + DyRu2 = Dy44Ru25  	32  	66.7  	37.5  	1138  	Peritectic  

Er-Ru  	L = (Er) + Er3Ru  	17  	0  	25  	1665  	Eutectic  

Er-Ru  	L = Er3Ru  	 	25  	 	1180  	Congruent  

Er-Ru  	L = Er3Ru + Er5Ru2  	25.5  	25  	28.6  	1175  	Eutectic  

Er-Ru  	L = Er5Ru2  	 	28.6  	 	1195  	Congruent  

Er-Ru  	L = Er5Ru2 + Er44Ru25  	32  	28.6  	36.2  	1150  	Eutectic  

Er-Ru  	L + Er3Ru2 = Er44Ru25  	35  	40  	36.2  	1180  	Peritectic  

Er-Ru  	L + ErRu2 = Er3Ru2  	36.5  	66.7  	40  	1205  	Peritectic  

Fe-Ru  	(Fe) ht = (Fe) rt + (Ru)  	10  	4  	21  	650  	Eutectoid  

Fe-Ru  	L + (Fe) ht = (Fe) rt  	5.5  	6.3  	5.7  	1541  	Peritectic  

Fe-Ru  	L + (Ru) = (Fe) ht  	21  	39  	23  	1590  	Peritectic  

Gd-Ru  	L + (Gd) ht + (Gd) rt  	3  	0  	0  	1235  	unknown  

Gd-Ru  	L = (Gd) rt + Gd3Ru  	15  	0  	25  	917  	Eutectic  

Gd-Ru  	L + Gr5Ru2 = Gd3Ru  	20  	28.6  	25  	1055  	Peritectic  

Gd-Ru  	L = Gd5Ru2  	 	28.6  	 	1100  	Congruent  

Gd-Ru  	L = Gd5Ru2 + Gd44Ru25  	30  	28.6  	37.5  	1015  	Peritectic  

Gd-Ru  	L + GdRu2 rt = Gd44Ru25  	34  	66.7  	37.5  	1065  	Peritectic  

Gd-Ru  	L = GdRu2 rt  	 	66.7  	 	1700  	Congruent  

Gd-Ru  	L = GdRu2 rt + (Ru)  	79  	66.7  	100  	1600  	Eutectic  

Ge-Ru  	L = (Ge) + Ru2Ge3 ht  	1  	0  	40  	937  	Eutectic  

Ge-Ru  	L = Ru2Ge3 ht  	 	40  	 	1551  	Congruent  

Ge-Ru  	Ru2Ge3 ht = Ru2Ge3 rt  	 	40  	 	440  	Polymorphic  

Ge-Ru  	L = Ru2Ge3 ht + RuGe  	47  	40  	50  	1488  	Eutectic  

Ge-Ru  	L = RuGe  	 	50  	 	1510  	Congruent  

Ge-Ru  	L = RuGe + (Ru)  	63  	50  	100  	1406  	Eutectic  

Hf-Ru  	(Hf) ht = (Hf) rt + HfRu  	8  	2  	49.5  	1310  	Eutectoid  

Hf-Ru  	L = (Hf) ht + HfRu  	20  	11  	49.5  	1610  	Eutectic  

Hf-Ru  	L = HfRu  	 	49.5  	 	2450  	Congruent  

Hf-Ru  	L = HfRu + (Ru)  	78  	52.5  	95  	1790  	Eutectic  

Hg-Ru  	L + (Ru) = (Hg) lt  	0  	100  	0  	-38.829  	unknown  

Ho-Ru  	L = (Ho) + Ho3Ru  	13  	1  	25  	1100  	Eutectic  

Ho-Ru  	L + Ho5Ru2 = Ho3Ru  	18  	28.6  	25  	1250  	Peritectic  

Ho-Ru  	L = Ho5Ru2  	 	28.6  	 	1350  	Congruent  

Ho-Ru  	L = Ho5Ru2 + Ho44Ru25  	33  	28.6  	37.5  	1120  	Eutectic  

Ho-Ru  	L + Ho3Ru2 = Ho44Ru25  	35  	40  	37.5  	1200  	Peritectic  

Ho-Ru  	L = Ho3Ru2  	 	40  	 	1300  	Congruent  

Ho-Ru  	L = Ho3Ru2 + HoRu2  	50  	40  	66.7  	1180  	Eutectic  

Ho-Ru  	L = HoRu2  	 	66.7  	 	1750  	Congruent  

Ho-Ru  	L = HoRu2 + (Ru)  	75  	66.7  	99  	1650  	Eutectic  

Ir-Ru  	L + (Ir) = (Ru)  	52  	45  	51  	2395  	Peritectic  

La-Ru  	L + (La) ht2 + (La) ht1  	7  	0  	0  	865  	unknown  

La-Ru  	L = (La) ht1 + La3Ru  	16  	0  	25  	750  	Eutectic  

La-Ru  	L + La5Ru2 = La3Ru  	24  	28.6  	25  	920  	Peritectic  

La-Ru  	L = La5Ru2  	 	28.6  	 	1000  	Congruent  

La-Ru  	L + La5Ru2 = La7Ru3  	34  	28.6  	30  	900  	Peritectic  

La-Ru  	L = La7Ru3 + La5Ru3  	35  	30  	37.5  	870  	Eutectic  

La-Ru  	L + LaRu2 rt = La5Ru3  	37  	66.7  	37.5  	920  	Peritectic  

La-Ru  	L + (Ru) = LaRu2 rt  	65.5  	98.5  	66.7  	1431  	Peritectic  

Li-Ru  	L + (Li) rt + LiRu3  	0  	0  	75  	180.6  	unknown  

Lu-Ru  	L = (Lu) + Lu3Ru  	13  	2  	25  	1300  	Eutectic  

Lu-Ru  	L + Lu5Ru2 = Lu3Ru  	18  	28.6  	25  	1450  	Peritectic  

Lu-Ru  	L = Lu5Ru2  	 	28.6  	 	1620  	Congruent  

Lu-Ru  	L = Lu5Ru2 + Lu5Ru3  	34  	28.6  	37.5  	1350  	Eutectic  

Lu-Ru  	L + Lu3Ru2 = Lu5Ru3  	35.5  	40  	37.5  	1460  	Peritectic  

Lu-Ru  	L = Lu3Ru2  	 	40  	 	1600  	Congruent  

Lu-Ru  	L = Lu3Ru2 + LuRu2  	50  	40  	66.7  	1400  	Eutectic  

Lu-Ru  	L = LuRu2  	 	66.7  	 	1800  	Congruent  

Lu-Ru  	L = LuRu2 + (Ru)  	71  	66.7  	98  	1700  	Eutectic  

Mn-Ru  	L + (Mn) ht2 = (Mn) ht3  	7  	8.5  	8  	1268  	Peritectic  

Mn-Ru  	(Mn) ht1 = (Mn) rt + (Mn) ht2  	22  	9  	28  	600  	Eutectoid  

Mo-Ru  	L = (Mo) + (Ru)  	42  	32.4  	48.5  	1955  	Eutectic  

Mo-Ru  	(Mo) + (Ru) = Mo0.63Ru0.37 ht  	32.4  	48.5  	37.5  	1915  	Peritectoid  

Mo-Ru  	Mo0.63Ru0.37 ht = (Mo) + (Ru)  	37.5  	11  	59  	1143  	Eutectoid  

Nb-Ru  	L = (Nb) + NbRu ht  	40.5  	40  	41  	1870  	Eutectic  

Nb-Ru  	L = NbRu ht  	 	50  	 	1942  	Congruent  

Nb-Ru  	L = NbRu ht + (Ru)  	65  	59  	71  	1774  	Eutectic  

Nb-Ru  	NbRu ht + (Ru) = NbRu3 rt  	58  	85  	75  	1540  	Peritectoid  

Nd-Ru  	L + (Nd) ht + (Nd) rt  	7  	0  	0  	863  	unknown  

Nd-Ru  	L = (Nd) rt + Nd3Ru  	13  	0  	25  	725  	Eutectic  

Nd-Ru  	L + Nd3Ru + Nd5Ru2  	25  	25  	28.6  	880  	unknown  

Nd-Ru  	L = Nd5Ru2  	 	28.6  	 	915  	Congruent  

Nd-Ru  	L + Nd5Ru2 + Nd7Ru3  	30  	28.6  	30  	890  	unknown  

Nd-Ru  	L = Nd7Ru3 + Nd5Ru3  	34  	30  	37  	855  	Eutectic  

Nd-Ru  	L + NdRu2 rt = Nd5Ru3  	36  	66.7  	37  	920  	Peritectic  

Nd-Ru  	L + (Ru) = NdRu2 rt  	57  	100  	66.7  	1600  	Peritectic  

Ni-Ru  	L + (Ru) = (Ni)  	28  	50  	34.5  	1550  	Peritectic  

Pd-Ru  	L + (Ru) = (Pd)  	2  	92.3  	21  	1594  	Peritectic  

Pm-Ru  	L + (Pm) ht + (Pm) rt  	6  	1  	1  	890  	unknown  

Pm-Ru  	L = (Pm) rt + Pm3Ru  	11  	2  	25  	750  	Eutectic  

Pm-Ru  	L + Pm5Ru2 = Pm3Ru  	19  	28.6  	25  	950  	Peritectic  

Pm-Ru  	L = Pm5Ru2  	 	28.6  	 	1100  	Congruent  

Pm-Ru  	L = Pm5Ru2 + Pm5Ru3  	33  	28.6  	37.5  	880  	Eutectic  

Pm-Ru  	L + PmRu2 = Pm5Ru3  	35  	66.7  	37.5  	950  	Peritectic  

Pm-Ru  	L = PmRu2  	 	66.7  	 	1550  	Congruent  

Pm-Ru  	L = PmRu2 + (Ru)  	76  	66.7  	96  	1400  	Eutectic  

Pr-Ru  	L + (Pr) ht + (Pr) rt  	8  	1  	1  	795  	unknown  

Pr-Ru  	L = (Pr) rt + Pr3Ru  	12  	1.5  	25  	700  	Eutectic  

Pr-Ru  	L + Pr5Ru2 = Pr3Ru  	20  	28.6  	25  	1000  	Peritectic  

Pr-Ru  	L = Pr5Ru2  	 	28.6  	 	1060  	Congruent  

Pr-Ru  	L = Pr5Ru2 + Pr5Ru3  	33.5  	28.6  	37.5  	900  	Eutectic  

Pr-Ru  	L + PrRu2 = Pr5Ru3  	35  	66.7  	37.5  	980  	Peritectic  

Pr-Ru  	L + (Ru) = PrRu2  	64  	96  	66.7  	1661  	Peritectic  

P-Ru  	L = (Ru) + Ru2P  	70  	100  	66.7  	1480  	Eutectic  

P-Ru  	L = Ru2P  	 	66.7  	 	1500  	Congruent  

P-Ru  	L = Ru2P + RuP  	59  	66.7  	50  	1400  	Eutectic  

P-Ru  	L = RuP  	 	50  	 	1550  	Congruent  

P-Ru  	RuP4 ht = RuP4 rt  	 	20  	 	800  	Polymorphic  

Pt-Ru  	L + (Ru) = (Pt)  	54  	78  	73  	2130  	Peritectic  

Pu-Ru  	L = (Pu) ht5 + Pu3Ru  	10  	3  	25  	525  	Eutectic  

Pu-Ru  	(Pu) ht5 = (Pu) ht3 + Pu3Rh  	3  	1  	25  	390  	Eutectoid  

Pu-Ru  	(Pu) ht5 + (Pu) ht4 = (Pu) ht3  	0  	0  	0  	375  	Peritectoid  

Pu-Ru  	(Pu) ht3 + (Pu) ht2 + Pu19Rh rt  	1  	1  	5  	320  	unknown  

Pu-Ru  	(Pu) ht2 + (Pu) ht1 + Pu19Rh rt  	0.5  	0.5  	3.5  	215  	unknown  

Pu-Ru  	(Pu) ht1 + (Pu) rt + Pu19Rh rt  	0  	0  	3  	125  	unknown  

Pu-Ru  	(Pu) ht3 + Pu3Ru = Pu19Ru rt  	1  	25  	5  	325  	Peritectoid  

Pu-Ru  	L + Pu5Ru3 = Pu3Ru  	15  	37.5  	25  	600  	Peritectic  

Pu-Ru  	L + PuRu = Pu5Ru3  	35  	50  	37.5  	1025  	Peritectic  

Pu-Ru  	L + PuRu2 = PuRu  	45  	66  	50  	1250  	Peritectic  

Pu-Ru  	L = PuRu2  	 	66.7  	 	1900  	Congruent  

Pu-Ru  	L = PuRu2 + (Ru)  	80  	67  	100  	1550  	Eutectic  

Rh-Ru  	L + (Ru) = (Rh)  	30  	40  	35  	2090  	Peritectic  

Ru-S  	L = (Ru) + RuS2  	50.3  	0  	66.7  	1440  	Eutectic  

Ru-Sb  	L = RuSb2 + (Sb)  	99  	68  	100  	617  	Eutectic  

Ru-Sc  	L = (Ru) + ScRu2  	24  	2.5  	33.3  	1760  	Eutectic  

Ru-Sc  	L = ScRu2  	 	33.3  	 	1820  	Congruent  

Ru-Sc  	L = ScRu2 + ScRu  	48  	40  	50  	1720  	Eutectic  

Ru-Sc  	L = ScRu  	 	50  	 	1760  	Congruent  

Ru-Sc  	L + ScRu = Sc5Ru3  	70  	59.5  	62.5  	1300  	Peritectic  

Ru-Sc  	L + Sc5Ru3 = Sc2Ru  	75  	62.5  	66.7  	1160  	Peritectic  

Ru-Sc  	L + Sc2Ru = Sc11Ru4  	75.5  	78  	73.3  	1130  	Peritectic  

Ru-Sc  	L = Sc11Ru4 + Sc57Ru13  	76  	73.3  	81.4  	1070  	Eutectic  

Ru-Sc  	L = Sc57Ru13  	 	81.4  	 	1270  	Congruent  

Ru-Sc  	L = Sc57Ru13 + (Sc) ht  	89  	81.4  	95  	1200  	Eutectic  

Ru-Sc  	Sc57Ru13 + (Sc) rt = Sc44Ru7  	81.4  	100  	86.3  	950  	Eutectoid  

Ru-Sc  	(Sc) ht = Sc57Ru13 + (Sc) rt  	96  	81.4  	100  	1050  	Eutectoid  

Ru-Se  	L + RuSe2 + (Se)  	100  	66.7  	100  	221  	unknown  

Ru-Si  	L = (Ru) + Ru2Si ht  	31  	4.5  	33.3  	1540  	Eutectic  

Ru-Si  	L + Ru4Si3 = Ru2Si ht  	32  	42.9  	33.3  	1544  	Peritectic  

Ru-Si  	Ru2Si ht = (Ru) + Ru4Si3  	33.3  	0  	42.9  	1245  	Eutectoid  

Ru-Si  	L + RuSi Ru+ = Ru4Si3  	35  	47  	42.9  	1560  	Peritectic  

Ru-Si  	L = RuSi  	 	50  	 	1870  	Congruent  

Ru-Si  	L = RuSi + Ru2Si3  	57  	50  	60  	1680  	Eutectic  

Ru-Si  	L = Ru2Si3  	 	60  	 	1710  	Congruent  

Ru-Si  	L = Ru2Si3 + (Si)  	84  	60  	100  	1300  	Eutectic  

Ru-Sm  	L = (Ru) + SmRu2  	20  	0  	33.3  	1720  	Eutectic  

Ru-Sm  	L = SmRu2  	 	33.3  	 	1900  	Congruent  

Ru-Sm  	L + SmRu2 = Sm44Ru25  	66  	33.3  	63.8  	945  	Peritectic  

Ru-Sm  	L = Sm44Ru25 + Sm5Ru2  	67.5  	63.8  	71.4  	900  	Eutectic  

Ru-Sm  	L = Sm5Ru2  	 	71.4  	 	960  	Congruent  

Ru-Sm  	L + Sm5Ru2 + Sm3Ru  	75  	71.4  	75  	925  	unknown  

Ru-Sm  	L = Sm3Ru + (Sm) ht1  	86  	75  	100  	775  	Eutectic  

Ru-Sm  	L + (Sm) ht2 + (Sm) ht1  	93  	100  	100  	922  	unknown  

Ru-Sm  	Sm3Ru + (Sm) ht1 + (Sm) rt  	75  	100  	100  	734  	unknown  

Ru-Sn  	L + (Ru) = Ru2Sn3  	64.5  	0  	60  	1263  	Peritectic  

Ru-Sn  	L = Ru2Sn3 + Ru3Sn7  	67  	60  	70  	1256  	Eutectic  

Ru-Sn  	L = Ru3Sn7  	 	40  	 	1257  	Congruent  

Ru-Sn  	L + Ru3Sn7 + (Sn) rt  	100  	70  	100  	231.9681  	unknown  

Ru-Ta  	(Ru) + TaRu ht2 = Ta3Ru5 rt  	28  	39  	38  	1667  	Peritectoid  

Ru-Ta  	TaRu ht2 = Ta3Ru5 rt + TaRu ht1  	43  	39  	44  	1300  	Eutectoid  

Ru-Ta  	TaRu ht1 = TaRu rt  	 	50.5  	 	800  	Maximum  

Ru-Ta  	L = (Ru) + TaRu ht2  	29  	21  	38  	1970  	Eutectic  

Ru-Ta  	L + (Ta) = TaRu ht2  	34  	51  	47  	2080  	Peritectic  

Ru-Ta  	TaRu ht2 = TaRu ht1  	 	44  	 	1360  	Maximum  

Ru-Tb  	L = (Ru) + TbRu2  	22  	0  	33.3  	1680  	Eutectic  

Ru-Tb  	L + TbRu2 = Tb44Ru25  	66  	33.3  	63.8  	1180  	Peritectic  

Ru-Tb  	L = Tb44Ru25 + Tb5Ru2  	68  	63.8  	71.4  	1080  	Eutectic  

Ru-Tb  	L = Tb5Ru2  	 	71.4  	 	1190  	Congruent  

Ru-Tb  	L + Tb5Ru2 = Tb3Ru  	81  	71.4  	75  	1050  	Peritectic  

Ru-Tb  	L = Tb3Ru + (Tb) rt  	85  	75  	98.5  	980  	Eutectic  

Ru-Tb  	L + (Tb) ht + (Tb) rt  	97  	99  	99.5  	1289  	unknown  

Ru-Te  	(Ru) + RuTe2 ht = RuTe2 rt  	0  	67.3  	67.3  	470  	Peritectoid  

Ru-Te  	RuTe2 ht = RuTe2 rt + (Te)  	67.8  	67.8  	100  	400  	Eutectoid  

Ru-Te  	L + RuTe2 ht + (Te)  	100  	67.8  	100  	449  	unknown  

Ru-Th  	L = (Ru) + ThRu2  	27  	0  	33.3  	1550  	Eutectic  

Ru-Th  	L = ThRu2  	 	33.3  	 	1700  	Congruent  

Ru-Th  	L = ThRu2 + ThRu  	43  	33.3  	50  	1438  	Eutectic  

Ru-Th  	L = ThRu  	 	50  	 	1462  	Congruent  

Ru-Th  	L = ThRu + Th3Ru2  	59  	50  	60  	1388  	Eutectic  

Ru-Th  	L = Th3Ru2  	 	60  	 	1425  	Congruent  

Ru-Th  	L = Th3Ru2 + Th7Ru3  	63  	60  	70  	1490  	Eutectic  

Ru-Th  	L = Th7Ru3  	 	70  	 	1412  	Congruent  

Ru-Th  	L = Th7Ru3 + (Th) rt  	84  	70  	100  	1262  	Eutectic  

Ru-Th  	L + (Th) ht + (Th) rt  	87  	100  	100  	1360  	unknown  

Ru-Ti  	L = (Ru) + TiRu  	27  	14  	47  	1825  	Eutectic  

Ru-Ti  	L = TiRu  	 	50  	 	2130  	Congruent  

Ru-Ti  	L + TiRu = (Ti) ht  	76  	55  	75  	1575  	Peritectic  

Ru-Ti  	L = (Ti) ht  	 	85  	 	1550  	Minimum  

Ru-Tm  	L = (Ru) + TmRu2  	21  	2.5  	33.3  	1600  	Eutectic  

Ru-Tm  	L = TmRu2  	 	33.3  	 	1750  	Congruent  

Ru-Tm  	L = TmRu2 + Tm3Ru2  	49  	33.3  	60  	1330  	Eutectic  

Ru-Tm  	L = Tm3Ru2  	 	60  	 	1600  	Congruent  

Ru-Tm  	L + Tm3Ru2 = Tm5Ru3  	63.5  	60  	62.5  	1500  	Peritectic  

Ru-Tm  	L = Tm5Ru3 + Tm5Ru2  	66  	62.5  	71.4  	1420  	Eutectic  

Ru-Tm  	L = Tm5Ru2  	 	71.4  	 	1550  	Congruent  

Ru-Tm  	L + Tm5Ru2 = Tm3Ru  	82  	71.4  	75  	1330  	Peritectic  

Ru-Tm  	L = Tm3Ru + (Tm)  	89  	75  	100  	1100  	Eutectic  

Ru-U  	L + (Ru) = URu3  	26  	0  	25  	1850  	Peritectic  

Ru-U  	L + URu3 = U3Ru5  	49  	25  	37.5  	1182  	Peritectic  

Ru-U  	L + U3Ru5 = U3Ru4  	50  	37.5  	42.9  	1163  	Peritectic  

Ru-U  	L = U3Ru4 + URu ht  	51  	42.9  	52.7  	1148  	Eutectic  

Ru-U  	L = URu ht  	 	52.7  	 	1158  	Congruent  

Ru-U  	URu ht = URu rt  	 	52.7  	 	795  	Polymorphic  

Ru-U  	L + URu ht = U2Ru  	78  	52.7  	66.7  	937  	Peritectic  

Ru-U  	L + U2Ru = (U) ht2  	81.5  	66.7  	95.5  	888  	Eutectic  

Ru-U  	(U) ht2 = U2Ru + (U) ht1  	98  	66.7  	98.5  	681  	Eutectoid  

Ru-U  	(U) ht1 = U2Ru + (U) rt  	99  	66.7  	100  	625  	Eutectoid  

Ru-V  	L = (Ru) + VRu rt  	40  	31  	45  	1790  	Eutectic  

Ru-W  	L = (Ru) + W0.6Ru0.4 ht  	55  	48  	59.5  	2205  	Eutectic  

Ru-W  	L + (W) = W0.6Ru0.4 ht  	58  	77  	60  	2300  	Peritectic  

Ru-W  	W0.6Ru0.4 ht = (Ru) + (W)  	60  	42  	87  	1667  	Eutectoid  

Ru-Y  	L = (Ru) + YRu2  	20  	0  	33.3  	1840  	Eutectic  

Ru-Y  	L = YRu2  	 	33.3  	 	1950  	Congruent  

Ru-Y  	L + YRu2 = Y3Ru2  	62  	33.3  	60  	1350  	Peritectic  

Ru-Y  	L + Y3Ru2 = Y44Ru25  	64  	60  	63.8  	1280  	Peritectic  

Ru-Y  	L = Y44Ru25 = Y5Ru2  	66  	63.8  	71.4  	1700  	Eutectic  

Ru-Y  	L = Y5Ru2  	 	71.4  	 	1320  	Congruent  

Ru-Y  	L + Y5Ru2 = Y3Ru  	79  	71.4  	75  	1250  	Peritectic  

Ru-Y  	L = Y3Ru + (Y) rt  	85  	75  	100  	1080  	Eutectic  

Ru-Y  	L + (Y) ht + (Y) rt  	98  	100  	100  	1478  	unknown  

Ru-Yb  	L1 = L2 + YbRu  	52.5  	94  	50  	1190  	Monotectic  

Ru-Yb  	L2 + YbRu + (Yb) ht  	100  	50  	100  	819  	unknown  

Ru-Yb  	YbRu + (Yb) ht + (Yb) rt  	50  	100  	100  	795  	unknown  

Ru-Zn  	L + Zn6Ru + (Zn)  	100  	85.7  	100  	419.58  	unknown  

Ru-Zr  	L = (Ru) + ZrRu2 ht  	22  	1.9  	32  	1715  	Eutectic  

Ru-Zr  	L + ZrRu = ZrRu2 ht  	31  	48  	33  	1825  	Peritectic  

Ru-Zr  	ZrRu2 ht = (Ru) + ZrRu  	33  	0  	48  	1285  	Eutectoid  

Ru-Zr  	L = ZrRu  	 	50  	 	2130  	Congruent  

Ru-Zr  	L = ZrRu + (Zr) ht  	79  	52  	89  	1240  	Eutectic  

Ru-Zr  	(Zr) ht = ZrRu + (Zr) rt  	92  	51  	99  	500  	Eutectoid  



Found: 270 reactions

Return to Contents 



ASM Alloy Phase Diagrams Center, P. Villars, editor-in-chief; H. Okamoto and K. Cenzual, section editors;

http://www1.asminternational.org/AsmEnterprise/APD, ASM International, Materials Park, OH, USA, 2006-2015

© ASM International 2015. All Rights Reserved. Version 1.0.5.0



 	Alloy Phase Diagram Database™	Element 1: Element 2: Element 3:  

HomeExplorerSearchToolsHelp

 

Special Points Table



Return to Contents



Chemical System	Reaction	%A	%B	%C	Temperature, °C 	Reaction type 

Ag-S  	L1 = (Ag) + L2  	5.8  	0  	31  	906  	Monotectic  

Ag-S  	L2 = (Ag) + Ag2S ht2  	32  	0  	33.27  	806  	Eutectic  

Ag-S  	Ag2S ht2 = (Ag) + Ag2S ht1  	33.27  	0  	33.27  	571  	Eutectoid  

Ag-S  	Ag2S ht1 = (Ag) +Ag2S rt  	33.3  	0  	33.3  	176  	Eutectoid  

Ag-S  	L2 = Ag2S ht2  	 	33.3  	 	842  	Congruent  

Ag-S  	L2 = Ag2S ht2 + L3  	36  	33.57  	99.9  	742  	Monotectic  

Ag-S  	L3 +Ag2S ht2 = Ag2S ht1  	99.9  	33.5  	33.51  	622  	Peritectic  

Ag-S  	L3 + Ag2S ht1 = Ag2S rt  	100  	33.3  	33.3  	178  	Peritectic  

Al-S  	L = (Al) + Al2S3 rt  	0  	0  	60  	660  	Eutectic  

Al-S  	L1 + L2 = AlS ht  	1  	51  	50  	1060  	Syntectic  

Al-S  	L2 = AlS ht + Al2S3 ht  	56  	50  	59  	1040  	Eutectic  

Al-S  	AlS ht = L1 + Al2S3 ht  	50  	1  	59  	1010  	Catatectic  

Al-S  	L2 = Al2S3 ht  	 	60  	 	1100  	Congruent  

Al-S  	Al2S3 ht = Al2S3 rt  	 	~60  	 	1000  	Polymorphic  

Al-S  	L2 = Al2S3 rt + L3  	63  	60  	98  	980  	Monotectic  

As-S  	L1 = (As) + L2  	9  	0  	27  	780  	Monotectic  

As-S  	L2 = (As) + As4S3 ht2  	41.5  	0  	42.9  	200  	Eutectic  

As-S  	L = As4S ht2  	 	42.9  	 	215  	Congruent  

As-S  	As4S ht2 = As4S3 ht1  	 	42.9  	 	151  	Polymorphic  

As-S  	As4S3 ht1 = As4S3 rt  	 	42.9  	 	131  	Polymorphic  

As-S  	L = As4S3 ht2 + AsS rea  	44  	42.9  	50  	210  	Eutectic  

As-S  	L = AsS ht  	 	50  	 	318  	Congruent  

As-S  	AsS ht = AsS rea  	 	50  	 	266  	Polymorphic  

As-S  	L = AsS ht + As2S3  	56.5  	50  	60  	305  	Eutectic  

As-S  	L = As2S3  	 	60  	 	310  	Congruent  

As-S  	L = As2S3 + (S)  	99  	60  	100  	112  	Eutectic  

Ba-S  	L + BaS = BaS2 ht  	68  	50  	66.7  	925  	Peritectic  

Ba-S  	BaS2 ht = BaS2  	 	66.7  	 	664  	Polymorphic  

Ba-S  	L + BaS2 = BaS3  	76  	66.7  	75  	557  	Peritectic  

Bi-S  	L = (Bi) + Bi2S3  	0.5  	0  	60  	270  	Eutectic  

Bi-S  	L = Bi2S3  	 	60  	 	775  	Congruent  

Bi-S  	L1 = L2 + Bi2S3  	67  	99.3  	60  	727  	Monotectic  

Br-S  	L = SBr  	 	50  	 	-40  	Congruent  

Br-S  	L = SBr + (Br) lt  	40.5  	50  	0  	-55  	Eutectic  

B-S  	L = BS2 mon1  	 	66.7  	 	417  	Congruent  

Cd-S  	L1 = (Cd) + CdS  	0  	0  	50  	321  	Eutectic  

Cd-S  	L1 = CdS  	 	50  	 	1405  	Congruent  

Cd-S  	L1 = L2 + CdS  	59.5  	99.9  	50  	1000  	Monotectic  

Ce-S  	L = CeS  	 	50  	 	2450  	Congruent  

Ce-S  	L = CeS + Ce3S4  	53.4  	50  	57.1  	2000  	Eutectic  

Ce-S  	L = Ce3S4  	 	57.1  	 	2050  	Congruent  

Ce-S  	Ce3S4 + Ce2S3 rt = Ce5S7 rt  	57.1  	60  	58.3  	1450  	Peritectoid  

Ce-S  	L + Ce3S4 + Ce2S3 ht  	60  	57.1  	60  	1890  	unknown  

Ce-S  	Ce2S3 ht = Ce2S3 rt  	 	60  	 	1100  	Polymorphic  

Cl-S  	L = SCl4  	 	20  	 	-42  	Congruent  

Cl-S  	L = SCl4 + SCl2 lt1  	29  	20  	33.3  	-70  	Eutectic  

Cl-S  	L = SCl2 lt1  	 	33.3  	 	-65  	Congruent  

Cl-S  	SCl2 lt1 = SCl2 lt  	 	33.3  	 	-129  	Polymorphic  

Cl-S  	L = SCl2 lt + SCl lt  	42  	33.3  	50  	-132  	Eutectic  

Cl-S  	L + SCl lt + ?  	50  	50  	 	-86  	unknown  

Cl-S  	SCl lt = SCl lt2  	 	50  	 	-168  	Polymorphic  

Co-S  	(Co) ht + (Co) rt + Co9S8  	0  	0  	47.3  	422  	unknown  

Co-S  	L = (Co) ht + Co4S3  	40  	0  	42.7  	877  	Eutectic  

Co-S  	L + CoS = Co4S3  	43  	50  	44  	932  	Peritectic  

Co-S  	Co4S3 = (Co) ht + Co9S8  	44  	0  	47.3  	788  	Eutectoid  

Co-S  	Co4S3 + CoS = Co9S8  	44  	51  	47.3  	833  	Peritectoid  

Co-S  	L = CoS  	 	52  	 	1182  	Congruent  

Co-S  	CoS + CoS2 = Co3S4  	54  	65.5  	57.1  	680  	Peritectoid  

Cr-S  	L1 = L2 + (Cr)  	3.5  	38  	0  	1550  	Monotectic  

Cr-S  	L2 = (Cr) + CrS ht  	44  	0  	50  	1350  	Eutectic  

Cr-S  	(Cr) + CrS ht = CrS rt  	0  	51  	49.3  	597  	Peritectoid  

Cr-S  	L2 = CrS ht  	 	50  	 	1565  	Congruent  

Cr-S  	CrS ht = CrS rt + Cr0.875S  	52  	49.3  	53  	280  	Eutectoid  

Cr-S  	CrS ht(1) + CrS ht(2) = Cr0.875S  	52  	53.5  	53  	320  	Syntectoid  

Cr-S  	CrS ht = Cr0.875S + Cr5S6  	53.5  	53  	54  	300  	Eutectoid  

Cr-S  	CrS ht + Cr3S4 rt = Cr5S6  	53.5  	56  	54  	330  	Peritectoid  

Cr-S  	CrS ht + Cr2S3 Cr+ rt =Cr3S4 rt  	58  	59  	58.5  	1150  	Peritectoid  

Cr-S  	CrS ht + Cr2S3 = Cr2S3 Cr+ rt  	58.6  	60  	59  	1200  	Peritectoid  

Cr-S  	L3 + CrS ht = Cr2S3  	98.5  	58.5  	60  	1250  	Peritectic  

Cr-S  	L2 = L3 + CrS ht  	67.5  	98  	59  	1300  	Monotectic  

Cs-S  	L + (Cs) + Cs2S  	0  	0  	33.3  	28.39  	unknown  

Cs-S  	L = Cs2S  	 	33.3  	 	600  	Congruent  

Cs-S  	L = Cs2S + CsS ht  	48  	66.6  	50  	450  	Eutectic  

Cs-S  	L = CsS ht  	 	50  	 	460  	Congruent  

Cs-S  	L = CsS ht + Cs2S3  	58  	50  	60  	206  	Eutectic  

Cs-S  	L = Cs2S3  	 	60  	 	213  	Congruent  

Cs-S  	L = Cs2S3 + CsS2  	65  	60  	66.7  	151  	Eutectic  

Cs-S  	L + Cs2S5 = CsS2  	66.5  	71.4  	66.7  	160  	Peritectic  

Cs-S  	L = Cs2S5  	 	71.4  	 	211  	Congruent  

Cs-S  	L = Cs2S5 + CsS3  	74  	71.4  	75  	178  	Eutectic  

Cs-S  	L = CsS3  	 	75  	 	182  	Congruent  

Cs-S  	L1 = L2 + CsS3  	76  	99  	75  	173  	Monotectic  

Cu-S  	L = Cu1.8S dig ht  	 	33.4  	 	1130  	Congruent  

Cu-S  	L2 = L1 + Cu1.8S dig ht  	32.9  	2  	33.3  	1105  	Monotectic  

Cu-S  	L1 = (Cu) + Cu1.8S dig ht  	1.48  	0  	33.3  	1067  	Eutectic  

Cu-S  	(Cu) + Cu1.8S dig ht = Cu2S cha ht  	0  	33.344  	33.34  	435  	Peritectoid  

Cu-S  	(Cu) + Cu2S cha ht = Cu2S cha rt  	0  	33.33  	33.33  	103.5  	Peritectoid  

Cu-S  	Cu2S cha ht + Cu1.8S dig ht = Cu31S16 dju  	33.47  	35.29  	33.99  	93  	Peritectoid  

Cu-S  	Cu2S cha ht = Cu2S cha rt + Cu31S16 dju  	33.44  	33.41  	33.78  	90  	Eutectoid  

Cu-S  	Cu1.8S dig ht + CuS rt = Cu7S4 ani rt  	36.17  	50  	36.36  	75  	Peritectoid  

Cu-S  	Cu1.8S dig ht = Cu31S16 dju + Cu7S4 ani rt  	35.65  	34.08  	36.36  	72  	Eutectoid  

Cu-S  	L2 = L3 + Cu1.8S dig ht  	40.09  	99.83  	36.4  	813  	Monotectic  

Cu-S  	L + Cu1.8S dig ht = CuS rt  	36.6  	99.98  	50  	507  	Peritectic  

Cu-S  	L + CuS rt + (S)  	100  	50  	100  	115.22  	unknown  

Dy-S  	L + (Dy) ht + (Dy) rt  	1.5  	0  	0  	1381  	unknown  

Dy-S  	L = (Dy) rt + DyS rt  	2  	0  	50  	1300  	Eutectic  

Dy-S  	L = DyS rt  	 	50  	 	2370  	Congruent  

Dy-S  	L = DyS rt + Dy5S7  	58  	50  	58.3  	1750  	Eutectic  

Dy-S  	L = Dy5S7  	 	58.3  	 	1840  	Congruent  

Dy-S  	L = Dy5S7 + Dy2S3 ht2  	59  	58.3  	59.5  	1660  	Eutectic  

Dy-S  	L = Dy2S3 ht2  	 	60  	 	1775  	Congruent  

Dy-S  	Dy2S3 ht2 = Dy2S3 ht1  	 	60  	 	1470  	Polymorphic  

Dy-S  	Dy2S3 ht1 = Dy2S3 rt  	 	60  	 	950  	Polymorphic  

Eu-S  	L = (Eu) + EuS  	8  	0  	43  	740  	Eutectic  

Eu-S  	L = EuS  	 	50  	 	2300  	Congruent  

Fe-S  	(Fe) rt = L + (Fe) ht  	0  	20  	0  	1365  	Catatectic  

Fe-S  	(Fe) ht + FeS ht2 = (Fe) rt  	0  	50  	0  	927  	Peritectoid  

Fe-S  	L1 = (Fe) ht + FeS ht2  	44.6  	0  	50  	988  	Eutectic  

Fe-S  	FeS ht2 = FeS ht1  	 	50-52  	 	315  	Polymorphic  

Fe-S  	(Fe) rt + FeS ht1 = FeS tro  	0  	50  	50  	138  	Peritectoid  

Fe-S  	FeS ht1 = FeS tro + FeS2 rt  	52  	52  	66.5  	60  	Eutectoid  

Fe-S  	L1 = FeS ht2  	 	52  	 	1188  	Congruent  

Fe-S  	L1 = L2 + FeS ht2  	65  	54.2  	99.7  	1080  	Monotectic  

Fe-S  	L2 + FeS ht2 = FeS2 ht  	99.94  	55  	66.7  	743  	Peritectoid  

Fe-S  	FeS2 ht = FeS2 rt  	 	~66.7  	 	440  	Polymorphic  

Fe-S  	L2 + FeS2 rt = (S)  	100  	67  	100  	115.22  	unknown  

Ga-S  	L + GaS = (Ga)  	0  	0  	50  	29.8  	Peritectic  

Ga-S  	L2 = L1 + GaS  	48.5  	10  	50  	930  	Monotectic  

Ga-S  	L = GaS  	 	50  	 	950  	Congruent  

Ga-S  	L = GaS + Ga0.67S Ga+ ht  	55.5  	50  	58  	880  	Eutectic  

Ga-S  	L + Ga2S3 ht = Ga0.67S Ga+ ht  	56  	59.6  	58  	920  	Peritectic  

Ga-S  	Ga0.67S Ga+ ht = GaS + Ga2S3  	58  	50  	60  	858  	Eutectoid  

Ga-S  	L + Ga2S3 = Ga2S3 ht  	58  	60  	59.6  	1080  	Peritectic  

Ga-S  	Ga2S3 ht = Ga0.67S Ga+ ht + Ga2S3  	59.6  	58  	60  	911  	Eutectoid  

Ga-S  	L = Ga2S3  	 	60  	 	1100  	Congruent  

Ga-S  	L2 = L3 + Ga2S3  	67  	92  	60  	993  	Monotectic  

Gd-S  	L = GdS  	 	50  	 	2300  	Congruent  

Gd-S  	GdS + Gd2.87S4 ht = Gd3S4 rt  	50  	60  	57.1  	1500  	Peritectoid  

Gd-S  	L = GdS + Gd2.87S4 ht  	58.5  	50  	59  	1750  	Eutectic  

Gd-S  	L = Gd2.87S4 ht  	 	60  	 	1850  	Congruent  

Gd-S  	Gd2.87S4 ht = Gd2S3 rt  	 	60  	 	950  	Polymorphic  

Ge-S  	L1 = L2 + (Ge)  	1  	47  	0  	920  	Monotectic  

Ge-S  	L + (Ge) = GeS rt  	53  	0  	50  	660  	Peritectic  

Ge-S  	L = GeS rt + GeS2 rt  	57  	50  	66.7  	597  	Eutectic  

Ge-S  	L = GeS2 ht  	 	66.7  	 	850  	Congruent  

Ge-S  	GeS rt + GeS2 ht = GeS2 rt  	50  	66.7  	66.7  	520  	Peritectoid  

Ge-S  	GeS2 ht = L + GeS2 rt  	66.7  	97.5  	66.7  	499  	Catatectic  

Hg-S  	L + (Hg) lt + HgS rt  	0  	0  	50  	-38.829  	unknown  

Hg-S  	L2 = L1 + HgS ht2  	45.4  	12.5  	50  	800  	Monotectic  

Hg-S  	L2 = HgS ht2  	 	51  	 	820  	Congruent  

Hg-S  	L1 + HgS ht1 = HgS rt  	0  	50  	50  	345  	Peritectic  

Hg-S  	L1 + HgS ht2 = HgS ht1  	1  	50.84  	50.8  	481  	Peritectic  

Hg-S  	HgS ht2 = L3 + HgS ht1  	51.54  	99  	51.5  	470  	Catatectic  

Hg-S  	HgS ht1 = L3 + HgS rt  	53.5  	100  	53  	315  	Eutectoid  

Hg-S  	L2 = L3 + HgS ht2  	53.4  	92.9  	51  	790  	Monotectic  

In-S  	L1 = (In) + InS rt  	0  	0  	48.8  	156  	Eutectic  

In-S  	L = L1 + L2  	 	20  	 	751  	Critical  

In-S  	L2 = L1 + InS rt  	37.6  	5.6  	48.8  	638  	Monotectic  

In-S  	L + In6S7 = InS ht  	46  	53.8  	49  	638  	Peritectic  

In-S  	L + InS ht = InS rt  	43.8  	49  	48.8  	660  	Peritectic  

In-S  	InS ht = InS rt + In6S7  	49  	48.8  	53.8  	659  	Eutectoid  

In-S  	L + In2.67S4 ht1 = In6S7  	51.5  	57  	53.8  	780  	Peritectic  

In-S  	L + In2S3 ht2 = In2.67S4 ht1  	55  	59.5  	59  	852  	Peritectic  

In-S  	L = In2S3 ht2  	 	60  	 	1090  	Congruent  

In-S  	In2S3 ht2 = In2.67S4 ht1 + ?  	60  	60  	 	750  	unknown  

In-S  	In2.67S4 ht1 + ? = In2S3 rt  	60  	 	60  	414  	unknown  

K-S  	L + (K) + K2S  	0  	0  	33.3  	63.71  	unknown  

K-S  	L2 = L1 + K2S  	31  	21  	33.3  	883  	Monotectic  

K-S  	L = K2S  	 	33.3  	 	948  	Congruent  

K-S  	L = K2S + KS ht  	49  	33.3  	50  	475  	Eutectic  

K-S  	L = KS ht  	 	50  	 	487  	Congruent  

K-S  	KS ht = KS rt  	 	50  	 	146  	Polymorphic  

K-S  	L = KS ht + K2S3  	59  	50  	60  	251  	Eutectic  

K-S  	L = K2S3  	 	60  	 	302  	Congruent  

K-S  	L = K2S3 + KS2  	65  	60  	66.7  	120  	Eutectic  

K-S  	L = KS2  	 	66.7  	 	154  	Congruent  

K-S  	L = KS2 + K2S5  	67.5  	66.7  	71.4  	150  	Eutectic  

K-S  	L = K2S5  	 	71.4  	 	206  	Congruent  

K-S  	L = K2S5 + KS3  	74  	71.4  	75  	183  	Eutectic  

K-S  	L = KS3  	 	75  	 	196  	Congruent  

K-S  	L3 = L4 + KS3  	71.1  	99.5  	75  	188  	Monotectic  

La-S  	L = (La) ht2 + LaS  	1  	0  	47.5  	910  	Eutectic  

La-S  	(La) ht2 + (La) ht1 + LaS  	0  	0  	47.5  	865  	unknown  

La-S  	L = LaS  	 	50  	 	2300  	Congruent  

La-S  	L = LaS + La3S4 rt  	53  	50  	57  	1716  	Eutectic  

La-S  	L = La3S4 rt  	 	57  	 	2110  	Congruent  

Li-S  	L + (Li) rt + Li2S rt  	0  	0  	33.3  	180.6  	unknown  

Li-S  	L = Li2S rt  	 	33.3  	 	1372  	Congruent  

Li-S  	L = L1 + L2  	 	91  	 	860  	Critical  

Li-S  	L1 + L2 = Li2S rt  	66  	100  	33.3  	365  	Monotectic  

Lu-S  	L = (Lu) + LuS  	9  	3  	44  	1605  	Eutectic  

Lu-S  	L = LuS  	 	50  	 	2117  	Congruent  

Lu-S  	L = LuS + Lu2S3  	58  	56.5  	59.5  	1643  	Eutectic  

Lu-S  	L = Lu2S3  	 	60  	 	1727  	Congruent  

Mn-S  	L2 = L1 + MnS rt  	45  	1.5  	50  	1570  	Monotectic  

Mn-S  	L1 = (Mn) ht3 + MnS rt  	0  	0  	50  	1242  	Eutectic  

Mo-S  	L1 = (Mo) + Mo2S3 ht  	50  	4  	59  	1550  	Eutectic  

Mo-S  	L1 = Mo2S3 ht  	 	59.5  	 	1800  	Congruent  

Mo-S  	Mo2S3 ht = (Mo) + MoS2 2H  	59.5  	0.5  	66  	664  	Eutectoid  

Mo-S  	L1 = Mo2S3 ht + MoS2 2H  	63  	60  	66  	1620  	Eutectic  

Na-S  	L + (Na) rt + Na2S  	0  	0  	33.3  	97.8  	unknown  

Na-S  	L2 = L1 + Na2S  	28  	12  	33.3  	1050  	Monotectic  

Na-S  	L = Na2S  	 	33.3  	 	1168  	Congruent  

Na-S  	L + Na2S = NaS  	54  	33.3  	50  	470  	Peritectic  

Na-S  	NaS = NaS m  	 	50  	 	170  	Polymorphic  

Na-S  	L = NaS + NaS2  	61.5  	50  	66.7  	240  	Eutectic  

Na-S  	L = NaS2  	 	66.7  	 	290  	Congruent  

Na-S  	L = NaS2 + Na2S5 rt  	70  	66.7  	71.4  	249  	Eutectic  

Na-S  	L = Na2S5 rt  	 	71.4  	 	265  	Congruent  

Na-S  	L3 = L4 + Na2S5 rt  	72.5  	100  	71.4  	253  	Monotectic  

Na-S  	L4 = Na2S5 rt + (S)  	100  	71.4  	100  	115.2  	Eutectic  

Nb-S  	Nb0.9S ht = Nb0.9S rt  	 	50-52  	 	780  	Polymorphic  

Nb-S  	NbS2 ht = NbS2 rt  	 	66-67  	 	850  	Polymorphic  

Nb-S  	L + NbS2 rt = NbS3 rt  	98.5  	67  	75  	630  	Peritectic  

Nd-S  	L = NdS rt  	 	50  	 	2450  	Congruent  

Nd-S  	L = NdS rt + Nd2.67S4 ht  	54  	50  	57.1  	1700  	Eutectic  

Nd-S  	L = Nd2.67S4 ht  	 	58.6  	 	1800  	Minimum  

Ni-S  	L = (Ni) + Ni1.5S ht  	33  	0  	36.7  	637  	Eutectic  

Ni-S  	Ni1.5S ht = (Ni) + Ni3S2 rt  	37.5  	0  	40  	533  	Eutectoid  

Ni-S  	L1 + Ni4S3 ht = Ni1.5S ht  	42.5  	44  	42.5  	800  	Peritectic  

Ni-S  	Ni1.5S ht + Ni3S2 rt + Ni4S3 ht  	40  	40  	42  	560  	unknown  

Ni-S  	L1 + NiS ht = Ni4S3 ht  	33.5  	50  	34  	805  	Peritectic  

Ni-S  	Ni4S3 ht = Ni3S2 + Ni5.6S4.9 ht  	43  	40  	46.2  	524  	Eutectoid  

Ni-S  	Ni5.6S4.9 ht = Ni9S8 rt  	 	46.2  	 	400  	Polymorphic  

Ni-S  	Ni9S8 rt + NiS ht + NiS rt  	46.2  	50  	50  	380  	unknown  

Ni-S  	L = NiS ht  	 	51  	 	995  	Congruent  

Ni-S  	Ni4S3 ht + NiS ht = Ni5.6S4.9 ht  	44  	49.8  	46.2  	573  	Peritectoid  

Ni-S  	NiS ht = NiS rt + Ni3S4 rt  	51  	50.5  	57.1  	282  	Eutectoid  

Ni-S  	L = NiS ht + NiS2 rt  	53.2  	52  	66.7  	985  	Eutectic  

Ni-S  	NiS ht + NiS2 rt = Ni3S4 rt  	52  	66.7  	57.1  	365  	Peritectoid  

Ni-S  	L1 + L2 = NiS2 rt  	63  	99.7  	66.7  	1022  	Syntectic  

Ni-S  	L2 + NiS2 rt = (S)  	100  	66.7  	100  	110  	Eutectic  

Os-S  	L = (Os) + OsS2  	50  	0  	66.7  	2000  	Eutectic  

Pb-S  	L = (Pb) + PbS  	0  	0  	50  	327  	Eutectic  

Pb-S  	L = PbS  	 	50  	 	1120  	Congruent  

Pb-S  	L1 = L2 + PbS  	70.7  	98.9  	50  	800  	Monotectic  

Pd-S  	L + (Pd) = Pd4S  	20.5  	0  	20  	774  	Peritectic  

Pd-S  	L + Pd4S = Pd3S ht  	26.5  	20  	25  	646  	Peritectic  

Pd-S  	Pd3S ht = Pd4S + Pd16S7 rt  	25  	20  	30.4  	556  	Eutectoid  

Pd-S  	L = Pd3S ht + Pd16S7 rt  	28  	25  	30.4  	625  	Eutectic  

Pd-S  	L + PdS = Pd16S7 rt  	29.5  	50  	30.4  	639  	Peritectic  

Pd-S  	L = PdS  	 	50  	 	1000  	Congruent  

Pr-S  	L = (Pr) ht + PrS  	1  	0  	50  	930  	Eutectic  

Pr-S  	(Pr) ht + (Pr) rt + PrS  	0  	0  	50  	795  	unknown  

Pr-S  	L = PrS  	 	50  	 	2230  	Congruent  

Pr-S  	L + PrS = Pr3S4  	57.5  	50  	57.1  	2100  	Peritectic  

Pr-S  	L + Pr3S4 = Pr2S3 ht3  	64  	57.1  	60  	1765  	Peritectic  

Pr-S  	Pr2S3 ht3 = Pr2S3 ht2  	 	60  	 	1640  	Polymorphic  

Pr-S  	Pr2S3 ht2 = Pr2S3 ht1  	 	60  	 	1340  	Polymorphic  

Pr-S  	Pr2S3 ht1 = Pr2S3 rt  	 	60  	 	1100  	Polymorphic  

Pr-S  	L + Pr2S3 ht1 = PrS2  	80.5  	60  	66.7  	1240  	Peritectic  

P-S  	L = P2S5 ht  	 	71.4  	 	285  	Congruent  

P-S  	P2S5 ht = P2S5  	 	71.4  	 	175  	Polymorphic  

P-S  	L + P2S5 ht = P4S9  	68  	71.4  	69.2  	260  	Peritectic  

P-S  	L = P4S9 + P4S7 ht  	66.5  	69.2  	63.6  	245  	Eutectic  

P-S  	L = P4S7 ht  	 	63.6  	 	300  	Congruent  

P-S  	P4S7 ht = P4S7  	 	63.6  	 	240  	Polymorphic  

P-S  	L + P4S7 = P4S5  	48  	63.6  	55.6  	160  	Peritectic  

P-S  	P4S5 + P4S3 ht = PS  	55.6  	42.9  	50  	75  	Peritectoid  

P-S  	L = P4S5 + P4S3 ht  	45  	55.6  	42.9  	95  	Eutectic  

P-S  	L = P4S3 ht  	 	42.9  	 	170  	Congruent  

P-S  	P4S3 ht = P4S3 rt  	 	42.9  	 	35  	Polymorphic  

P-S  	L + P4S3 rt = P2S  	23  	42.9  	33.3  	-30  	Peritectic  

P-S  	L = P2S + (P) whi rt  	21  	33.3  	0  	-45  	Eutectic  

Pt-S  	L = (Pt) + PtS  	31  	0  	50  	1240  	Eutectic  

Rb-S  	L = (Rb) + Rb2S  	0  	0  	33.3  	39  	Eutectic  

Rb-S  	L = Rb2S + RbS ht  	48.5  	33.3  	50  	430  	Eutectic  

Rb-S  	L = RbS ht  	 	50  	 	450  	Congruent  

Rb-S  	L = RbS ht + Rb2S3  	58  	50  	60  	200  	Eutectic  

Rb-S  	L = Rb2S3  	 	60  	 	210  	Congruent  

Rb-S  	L = Rb2S3 + Rb2S  	65  	60  	66.7  	149  	Eutectic  

Rb-S  	L + Rb2S + Rb2S5  	66.7  	66.7  	71.4  	160  	unknown  

Rb-S  	L = Rb2S5  	 	71.4  	 	231  	Congruent  

Rb-S  	L + Rb2S5 = RbS3  	76  	71.4  	75  	190  	Peritectic  

Rb-S  	L1 = L2 + RbS3  	77  	98.5  	75  	185  	Monotectic  

Rh-S  	L = (Rh) + Rh17S15  	35.4  	0  	46.9  	940  	Eutectic  

Rh-S  	L + Rh3S4 = Rh17S15  	45  	57.1  	46.9  	1113  	Peritectic  

Rh-S  	L + Rh2S3 = Rh3S4  	47  	60  	57.1  	1130  	Peritectic  

Ru-S  	L = (Ru) + RuS2  	50.3  	0  	66.7  	1440  	Eutectic  

S-Sb  	L = L1 + L2  	 	70  	 	870  	Critical  

S-Sb  	L1 = L2 + (Sb)  	95  	46  	95  	627  	Monotectic  

S-Sb  	L2 = (Sb) + Sb2S3  	43  	100  	40  	527  	Eutectic  

S-Sb  	L2 = Sb2S3  	 	40  	 	550  	Congruent  

S-Sb  	L2 = L3 + Sb2S3  	37.5  	2  	40  	530  	Monotectic  

S-Sc  	L = (Sc) ht + ScS  	96  	100  	59  	1437  	Eutectic  

S-Sc  	L = ScS  	 	50  	 	2277  	Congruent
