Repository: avinash2692/material_genome

File: melting_points copy.txt (part 31 of 42)
Chemical System	Reaction	%A	%B	%C	Temperature, °C  	Reaction type  
S-Sc  	L = ScS + Sc2S3  	43  	46  	41  	1827  	Eutectic  

S-Sc  	L = Sc2S3  	 	40  	 	2037  	Congruent  

S-Se  	L + (Se) = Se5S2 rt  	73.5  	87  	83  	160  	Peritectic  

S-Si  	unknown  	 	 	 	 	 

S-Sm  	L = (Sm) ht2 + SmS  	98  	100  	50  	1050  	Eutectic  

S-Sm  	(Sm) ht2 + (Sm) ht1 + SmS  	100  	100  	50  	922  	unknown  

S-Sm  	(Sm) ht1 + (Sm) rt + SmS  	100  	100  	50  	734  	unknown  

S-Sm  	L = SmS  	 	50  	 	2080  	Congruent  

S-Sm  	L = SmS + Sm3S4  	45.2  	50  	42.9  	1870  	Eutectic  

S-Sm  	L = Sm3S4  	 	42.9  	 	2030  	Congruent  

S-Sm  	L + Sm3S4 + Sm5S7  	41.7  	42.9  	41.7  	1830  	unknown  

S-Sm  	L + Sm5S7 + Sm2S3 rt  	10  	41.7  	40  	1720  	unknown  

S-Sn  	L2 = L1 + SnS ht  	52  	92.5  	50  	860  	Monotectic  

S-Sn  	L1 = (Sn) rt + SnS rt  	100  	100  	50  	231  	Eutectic  

S-Sn  	(Sn) rt + (Sn) lt + SnS rt  	100  	100  	50  	13  	unknown  

S-Sn  	L = SnS ht  	 	50  	 	880  	Congruent  

S-Sn  	SnS ht = SnS rt  	 	50  	 	602  	Polymorphic  

S-Sn  	L = SnS ht + Sn2S3 ht2  	44.5  	49.5  	40  	738  	Eutectic  

S-Sn  	L2 + SnS2 ht = Sn2S3 ht3  	43.5  	33.7  	40  	760  	Peritectic  

S-Sn  	Sn2S3 ht3 + SnS2 ht = Sn2S3 ht2  	40  	33.3  	40  	750  	Peritectoid  

S-Sn  	Sn2S3 ht3 = L2 + Sn2S3 ht2  	40  	44  	40  	740  	Catatectic  

S-Sn  	L = SnS2 ht  	 	33.3  	 	865  	Congruent  

S-Sn  	L2 = L3 + SnS2 ht  	30  	2  	33.3  	841  	Monotectic  

S-Sn  	(Sn) rt = SnS2 2H + (Sn) lt  	0  	33.3  	0  	95  	Eutectoid  

S-Sn  	SnS ht + Sn2S3 ht2 = Sn2S3 ht1  	50  	40  	40  	715  	Peritectoid  

S-Sn  	Sn2S3 ht2 = Sn2S3 ht1 + SnS2 ht  	40  	40  	33.3  	710  	Eutectoid  

S-Sn  	SnS ht + Sn2S3 ht1 = Sn2S3 rt  	49.5  	40  	40  	675  	Peritectoid  

S-Sn  	Sn2S3 ht1 = Sn2S3 rt + SnS2 2H  	40  	40  	33.3  	661  	Eutectoid  

S-Sn  	SnS2 ht = Sn2S3 ht1 + SnS2 2H  	33.3  	40  	33.3  	680  	Eutectoid  

S-Sn  	L3 + SnS2 ht = SnS2 2H  	1.5  	33.3  	33.3  	691  	Peritectic  

S-Ti  	L = (Ti) ht + Ti8S3  	86  	100  	75  	1212  	Eutectic  

S-Ti  	(Ti) ht + Ti6S rt = (Ti) rt  	100  	86  	100  	885  	Peritectoid  

S-Ti  	(Ti) ht + Ti8S3 = Ti6S rt  	100  	75  	86  	925  	Peritectoid  

S-Ti  	L + Ti2S = Ti8S3  	80  	69  	75  	1305  	Peritectic  

S-Ti  	L + TiS 2H ht = Ti2S  	70  	54  	65  	1410  	Peritectic  

S-Ti  	L + Ti0.87S 9R ht = TiS 2H ht  	58  	47.4  	50.3  	1780  	Peritectic  

S-Ti  	TiS 2H ht = TiS rt  	 	50.3  	 	935  	Polymorphic  

S-Ti  	L = Ti0.87S 9R ht  	 	47.4  	 	1975  	Congruent  

S-Ti  	Ti0.87S 9R ht = Ti8S9 rt  	 	47.4  	 	1520  	Polymorphic  

S-Ti  	L + TiS2 = TiS3  	0  	33.3  	25  	632  	Peritectic  

S-Tl  	L1 = (Tl) ht + Tl2S rt  	100  	100  	66.7  	302  	Eutectic  

S-Tl  	(Tl) ht + Tl2S rt = (Tl) rt  	100  	66.7  	100  	232  	Peritectoid  

S-Tl  	L2 = L1 + Tl2S rt  	69  	91  	66.7  	450  	Monotectic  

S-Tl  	L = Tl2S rt  	 	66.7  	 	460  	Congruent  

S-Tl  	L + Tl2S rt = Tl4S3  	51  	66.7  	57.1  	300  	Peritectic  

S-Tl  	L + Tl4S3 = TlS  	41  	57.1  	50  	230  	Peritectic  

S-Tl  	TlS + Tl2S5 orth2 = Tl2S3 rt  	50  	28.6  	40  	100  	Peritectoid  

S-Tl  	L4 + TlS = Tl2S5 orth2  	2  	50  	28.6  	124  	Peritectic  

S-Tl  	L3 = L4 + TlS  	26.5  	4  	50  	146  	Monotectic  

S-Tm  	L = (Tm) + TmS  	96  	100  	50  	1070  	Eutectic  

S-Tm  	L = TmS  	 	50  	 	2230  	Congruent  

S-Tm  	L = TmS + Tm5S7  	45  	50  	41.7  	1500  	Eutectic  

S-Tm  	L = Tm5S7  	 	41.7  	 	1800  	Congruent  

S-Tm  	L = Tm5S7 + Tm15S22  	41  	41.7  	40.5  	1450  	Eutectic  

S-Tm  	L = Tm15S22  	 	40.5  	 	1600  	Congruent  

S-U  	L = (U) ht2 + US  	95  	100  	51.5  	1080  	Eutectic  

S-U  	(U) ht2 + (U) ht1 + US  	100  	100  	51.5  	776  	unknown  

S-U  	(U) ht1 + (U) rt + US  	100  	100  	51.5  	668  	unknown  

S-U  	L = US  	 	50  	 	2480  	Congruent  

S-U  	L + US = U2S3  	37.5  	50  	40  	1880  	Peritectic  

S-U  	L + U2S3 = U3S5  	36  	40  	37.5  	1770  	Peritectic  

S-U  	L = U3S5 + US2 ht  	35.5  	37.5  	34.8  	1620  	Eutectic  

S-U  	L + US2 rt = US2 ht  	35  	33.3  	34.8  	1700  	Peritectic  

S-U  	L = US2 rt  	 	33.3  	 	1850  	Congruent  

S-U  	L + US2 rt = US3  	20  	33.3  	25  	905  	Peritectic  

S-V  	L = (V) + V3S ht  	80  	100  	75  	1315  	Eutectic  

S-V  	L + VS ht = V3S ht  	78  	51  	75  	1350  	Peritectic  

S-V  	V3S ht = V3S rt  	 	75  	 	850  	Polymorphic  

S-V  	V3S ht + VS ht = V5S4 rt  	75  	51.8  	55.6  	900  	Peritectoid  

S-V  	L = VS ht  	 	48  	 	1750  	Congruent  

S-V  	VS ht = V3S4 rt  	 	43  	 	1200  	Maximum  

S-V  	V3S4 rt + VS ht = V5S8 rt  	40  	39  	39.5  	850  	Peritectoid  

S-V  	L + VS ht = VS4  	5  	36  	20  	400  	Peritectic  

S-W  	L1 = L2 + (W)  	88  	58  	100  	2300  	Monotectic  

S-W  	L = (W) + WS2  	50  	100  	34  	2000  	Eutectic  

S-W  	L = WS2  	 	33.3  	 	2400  	Congruent  

S-W  	L3 = L4 + WS2  	25  	4  	33.3  	1150  	Monotectic  

S-Yb  	L = (Yb) ht + YbS  	97  	100  	41.5  	860  	Eutectic  

S-Yb  	(Yb) ht + (Yb) rt + YbS  	100  	100  	51.5  	670  	unknown  

S-Yb  	L = YbS  	 	50  	 	2130  	Congruent  

S-Yb  	L = YbS + Yb3S4  	45.5  	48.5  	44.5  	1670  	Eutectic  

S-Yb  	L = Yb3S4  	 	43  	 	1800  	Congruent  

S-Yb  	L + Yb3S4 = Yb2S3 rhomb  	38.5  	41.5  	40  	1470  	Peritectic  

S-Yb  	L + Yb2S3 rhomb = Yb2S3 cub  	31  	40  	37.5  	910  	Peritectic  

S-Zn  	ZnS ht = ZnS rt  	 	50  	 	1020  	Polymorphic  

S-Zn  	L3 = L4 + ZnS rt  	38.4  	0.1  	50  	1000  	Monotectic  

S-Zn  	L1 + (Zn) + ZnS rt  	100  	100  	50  	419.58  	unknown  

S-Zn  	L2 = L1 + ZnS ht  	55.78  	82.23  	50  	1670  	Monotectic  

S-Zn  	L = ZnS ht  	 	50  	 	1718  	Congruent  

S-Zr  	L = ZrS2  	 	33.3  	 	1450  	Congruent  



Found: 366 reactions

Return to Contents 



ASM Alloy Phase Diagrams Center, P. Villars, editor-in-chief; H. Okamoto and K. Cenzual, section editors;

http://www1.asminternational.org/AsmEnterprise/APD, ASM International, Materials Park, OH, USA, 2006-2015

© ASM International 2015. All Rights Reserved. Version 1.0.5.0



 	Alloy Phase Diagram Database™	Element 1: Element 2: Element 3:  

HomeExplorerSearchToolsHelp

 

Special Points Table



Return to Contents



Chemical System	Reaction	%A	%B	%C	Temperature, °C 	Reaction type 

Ag-Sb  	L + (Ag) = Ag0.84Sb0.16  	15  	7.2  	8.5  	702.5  	Peritectic  

Ag-Sb  	L + Ag0.84Sb0.16 = Ag3.15Sb0.85  	25  	16.4  	21.1  	562  	Peritectic  

Ag-Sb  	L = Ag3.15Sb0.85 + (Sb)  	41  	25  	100  	484  	Eutectic  

Al-Sb  	L = (Al) +AlSb  	0.476  	0  	50  	657.2  	Eutectic  

Al-Sb  	L = AlSb  	 	50  	 	1063.2  	Congruent  

Al-Sb  	L = AlSb + (Sb)  	98.33  	50  	100  	625.1  	Eutectic  

As-Sb  	L = (As,Sb)  	 	75  	 	612  	Minimum  

Au-Sb  	L = (Au) + AuSb2  	35  	0  	66.7  	375  	Eutectic  

Au-Sb  	L + (Sb) = AuSb2  	65  	100  	66.7  	460  	Peritectic  

Be-Sb  	Be3Sb2 ht = Be13Sb + BeSb2 ht  	40  	7.1  	66.7  	425  	Eutectoid  

Be-Sb  	BeSb2 ht = Be13Sb + (Sb)  	66.7  	7.1  	100  	>RT  	Eutectoid  

Br-Sb  	L = (Br) rt + SbBr3  	6  	0  	25  	-18  	Eutectic  

B-Sb  	L2 + (B) rhom1 + (Sb)  	100  	0  	100  	630.755  	unknown  

Ca-Sb  	L = (Ca) ht + Ca2Sb (O)  	12  	0  	33.3  	606  	Eutectic  

Ca-Sb  	(Ca) ht + (Ca) rt + Ca2Sb (O)  	0  	0  	33.3  	443  	unknown  

Ca-Sb  	L = Ca11Sb10  	 	47.6  	 	1123  	Congruent  

Ca-Sb  	L = CaSb2 + (Sb)  	 	82  	 	587  	Eutectic  

Ca-Sb  	L + Ca5Sb3 = Ca2Sb (O)  	21  	37.5  	33.3  	827  	Peritectic  

Ca-Sb  	L + Ca11Sb10 = Ca5Sb3  	33  	47.6  	37.5  	996  	Peritectic  

Ca-Sb  	L + Ca11Sb10 = CaSb2  	79  	47.6  	66.7  	597  	Peritectic  

Cd-Sb  	L = (Cd) + CdSb  	7  	0  	50  	290  	Eutectic  

Cd-Sb  	L = CdSb  	 	50  	 	456  	Congruent  

Cd-Sb  	L = CdSb + (Sb)  	57  	51  	100  	445  	Eutectic  

Ce-Sb  	L = (Ce) ht2 + Ce2Sb  	1  	0  	33.3  	770  	Eutectic  

Ce-Sb  	(Ce) ht2 = (Ce) ht1 + Ce2Sb  	0  	0  	33.3  	700  	Eutectoid  

Ce-Sb  	(Ce) ht1 + (Ce) rt + Ce2Sb  	0  	0  	33.3  	61  	unknown  

Ce-Sb  	L + Cs4Sb3 = Ce2Sb  	25  	42.9  	33.3  	1330  	Peritectic  

Ce-Sb  	L + CsSb = Ce4Sb3  	30  	50  	42.9  	1510  	Peritectic  

Ce-Sb  	L = CeSb  	 	50  	 	1820  	Congruent  

Ce-Sb  	L + CeSb = CeSb2 ht  	80  	50  	66.7  	1130  	Peritectic  

Ce-Sb  	CeSb2 ht = CeSb2 rt  	 	66.7  	 	900  	Polymorphic  

Ce-Sb  	L = CeSb2 rt + (Sb)  	99  	66.7  	100  	625  	Eutectic  

Cl-Sb  	L = (Cl) lt + ?  	0.3  	0  	 	-103  	Eutectic  

Cl-Sb  	L + ? = SbCl6 lt  	10  	 	14.3  	-82  	Peritectic  

Cl-Sb  	L + SbCl5 lt + SbCl3  	16.7  	16.7  	25  	2  	unknown  

Cl-Sb  	L = SbCl3  	 	25  	 	72  	Congruent  

Co-Sb  	(Co) ht + (Co) rt + CoSb  	0  	0  	46.5  	422  	unknown  

Co-Sb  	L = (Co) ht + CoSb  	28  	2.5  	43.5  	1118  	Eutectic  

Co-Sb  	L = CoSb  	 	47  	 	1220  	Congruent  

Co-Sb  	L + CoSb = CoSb2 ht  	85  	52.5  	65  	936  	Peritectic  

Co-Sb  	CoSb2 ht = CoSb2 rt  	 	65  	 	377  	Polymorphic  

Co-Sb  	L + CoSb2 ht = CoSb3  	91  	65  	75  	874  	Peritectic  

Co-Sb  	L = CoSb3 + (Sb)  	99  	75  	100  	629  	Eutectic  

Cr-Sb  	L = (Cr) + CrSb  	42  	5  	47  	1102  	Eutectic  

Cr-Sb  	L = CrSb  	 	50  	 	1113  	Congruent  

Cr-Sb  	L + CrSb = CrSb2  	89  	50  	66.7  	718  	Peritectic  

Cr-Sb  	L = CrSb2 + (Sb)  	95.5  	66.7  	100  	620  	Eutectic  

Cs-Sb  	L + (Cs) + Cs3Sb  	0  	0  	24  	28.39  	unknown  

Cs-Sb  	L = Cs3Sb  	 	25  	 	725  	Congruent  

Cs-Sb  	L + Cs3Sb = Cs5Sb2 ht  	34.5  	25.3  	28.6  	575  	Peritectic  

Cs-Sb  	Cs5Sb2 ht = Cs5Sb2 rt  	 	28.6  	 	352  	Polymorphic  

Cs-Sb  	L + Cs5Sb2 ht = Cs2Sb  	37.5  	28.6  	33.3  	487  	Peritectic  

Cs-Sb  	L = Cs2Sb + Cs5Sb4  	38.5  	33.3  	44.4  	459  	Eutectic  

Cs-Sb  	L = Cs5Sb4  	 	44.4  	 	560  	Congruent  

Cs-Sb  	L = Cs5Sb4 + CsSb  	46  	44.4  	50  	553  	Eutectic  

Cs-Sb  	L = CsSb  	 	50  	 	586  	Congruent  

Cs-Sb  	L = CsSb + CsSb2  	59  	50  	66.7  	404  	Eutectic  

Cs-Sb  	L + Cs3Sb7 ht = CsSb2  	63  	70  	66.7  	417  	Peritectic  

Cs-Sb  	L = Cs3Sb7 ht  	 	70  	 	493  	Congruent  

Cs-Sb  	Cs3Sb7 ht = Cs3Sb7 rt  	 	70  	 	339  	Polymorphic  

Cs-Sb  	L = Cs3Sb7 ht + (Sb)  	73  	70  	100  	473  	Eutectic  

Cu-Sb  	L = (Cu) + Cu3Sb ht2  	19  	5.8  	19.4  	645  	Eutectic  

Cu-Sb  	(Cu) + Cu3Sb ht2 = Cu0.8Sb0.2 ht  	5.65  	21.5  	15.5  	488  	Peritectoid  

Cu-Sb  	Cu0.8Sb0.2 ht = (Cu) + Cu11Sb3 rt  	15.5  	4.6  	18.5  	400  	Eutectoid  

Cu-Sb  	Cu0.8Sb0.2 ht + Cu3Sb ht2 = Cu11Sb3 rt  	16  	23.5  	19  	462  	Peritectoid  

Cu-Sb  	L = Cu3Sb ht2  	 	28  	 	683  	Congruent  

Cu-Sb  	Cu11Sb3 rt + Cu3Sb ht2 = Cu3Sb ht1  	19.5  	25.5  	22.8  	445  	Peritectoid  

Cu-Sb  	Cu3Sb ht2 = Cu3Sb ht1 + Cu2Sb  	26.5  	25.3  	32  	440  	Eutectoid  

Cu-Sb  	Cu11Sb3 rt + Cu3Sb ht1 = Cu10Sb3 ht  	20  	23.5  	21.3  	390  	Peritectoid  

Cu-Sb  	Cu10Sb3 ht = Cu11Sb3 rt + Cu2Sb  	21.5  	20  	32.2  	260  	Eutectoid  

Cu-Sb  	Cu3Sb ht1 = Cu10Sb3 ht + Cu2Sb  	24  	21.6  	32.2  	360  	Eutectoid  

Cu-Sb  	L + Cu3Sb ht2 = Cu2Sb  	46  	30.8  	33.3  	586  	Peritectic  

Cu-Sb  	L = Cu2Sb + (Sb)  	63  	33.3  	100  	526  	Eutectic  

Dy-Sb  	L + (Dy) ht + (Dy) rt  	8  	0  	0  	1381  	unknown  

Dy-Sb  	L = (Dy) rt + Dy5Sb3  	14.5  	1  	37.5  	1150  	Eutectic  

Dy-Sb  	L + Dy4Sb3 ht = Dy5Sb3  	31  	42.9  	37.5  	1680  	Peritectic  

Dy-Sb  	L + DySb rt = Dy4Sb3 ht  	34.5  	50  	42.9  	1780  	Peritectic  

Dy-Sb  	Dy4Sb3 ht = Dy4Sb3 rt  	 	42.9  	 	1630  	Polymorphic  

Dy-Sb  	L = DySb ht  	 	50  	 	2170  	Congruent  

Dy-Sb  	DySb ht = DySb rt  	 	50  	 	1890  	Polymorphic  

Dy-Sb  	L = DySb rt + (Sb)  	99  	50  	100  	622  	Eutectic  

Er-Sb  	L = ErSb ht  	 	50  	 	2040  	Congruent  

Er-Sb  	ErSb ht = ErSb rt  	 	50  	 	1810  	Polymorphic  

Er-Sb  	L = (Er) + Er5Sb3  	12  	1  	37.5  	1160  	Eutectic  

Er-Sb  	L + ErSb rt = Er5Sb3  	29  	50  	37.5  	1640  	Peritectic  

Er-Sb  	L + ErSb rt = ErSb2  	99  	50  	66.7  	650  	Peritectic  

Er-Sb  	L = ErSb2 + (Sb)  	100  	66.7  	100  	630  	Eutectic  

Fe-Sb  	L = (Fe) rt + Fe1.27Sb  	34.5  	5  	40  	998  	Eutectic  

Fe-Sb  	L = Fe1.27Sb  	 	42  	 	1025  	Congruent  

Fe-Sb  	L + Fe1.27Sb = FeSb2  	89  	47  	66.7  	738  	Peritectic  

Fe-Sb  	L = FeSb2 + (Sb)  	99  	66.7  	100  	628  	Eutectic  

Ga-Sb  	L = GaSb  	 	50  	 	711.7  	Congruent  

Ga-Sb  	L = GaSb + (Sb)  	88.2  	50  	100  	589.3  	Eutectic  

Ga-Sb  	L = (Ga) + GaSb  	0  	0  	50  	29.77  	Eutectic  

Gd-Sb  	(Gd) ht = L + (Gd) rt  	1.5  	7.5  	1  	1220  	Catatectic  

Gd-Sb  	L = (Gd) rt + Gd5Sb3  	13  	1  	37.5  	1120  	Eutectic  

Gd-Sb  	L + Gd4Sb3 = Gd5Sb3  	35  	42.9  	37.5  	1640  	Peritectic  

Gd-Sb  	L + GdSb rt = Gd4Sb3  	39  	50  	42.9  	1770  	Peritectic  

Gd-Sb  	L = GdSb ht  	 	50  	 	2130  	Congruent  

Gd-Sb  	GdSb ht = GdSb rt  	 	50  	 	1840  	Polymorphic  

Gd-Sb  	L + GdSb rt = GdSb2  	95  	50  	66.7  	780  	Peritectic  

Gd-Sb  	L = GdSb2 + (Sb)  	99  	66.7  	100  	624  	Eutectic  

Ge-Sb  	L = (Ge) + (Sb)  	85.5  	0  	100  	592  	Eutectic  

Hg-Sb  	L + (Hg) lt + (Sb)  	0  	0  	100  	-38.829  	unknown  

Ho-Sb  	L = (Ho) + Ho5Sb3  	15  	0  	37.5  	1170  	Eutectic  

Ho-Sb  	L + Ho4Sb3 ht2 = Ho5Sb3  	32  	42.9  	37.5  	1680  	Peritectic  

Ho-Sb  	L + HoSb rt = Ho4Sb3 ht2  	36.5  	50  	42.9  	1830  	Peritectic  

Ho-Sb  	Ho4Sb3 ht2 = Ho4Sb3 ht1  	 	42.9  	 	1620  	Polymorphic  

Ho-Sb  	Ho4Sb3 ht1 = Ho5Sb3 + HoSb rt  	42.9  	37.5  	50  	1450  	Eutectoid  

Ho-Sb  	L = HoSb ht  	 	50  	 	2160  	Congruent  

Ho-Sb  	HoSb ht = HoSb rt  	 	50  	 	1880  	Polymorphic  

Ho-Sb  	L + HoSb rt = HoSb2  	98.5  	50  	66.7  	670  	Peritectic  

Ho-Sb  	L = HoSb2 + (Sb)  	99  	66.7  	100  	624  	Eutectic  

In-Sb  	L = (In) + InSb  	1  	0  	50  	153.9  	Eutectic  

In-Sb  	L = InSb  	 	50  	 	525.7  	Congruent  

In-Sb  	L = InSb + (Sb)  	61.89  	50  	100  	492.5  	Eutectic  

Ir-Sb  	L = IrSb  	 	50  	 	1645  	Congruent  

Ir-Sb  	L + IrSb = IrSb2  	77  	50  	66.7  	1475  	Peritectic  

Ir-Sb  	L + IrSb2 = IrSb3  	96  	66.7  	75  	1141  	Peritectic  

Ir-Sb  	L = IrSb3 + (Sb)  	100  	75  	100  	621  	Eutectic  

K-Sb  	L + (K) + K3Sb  	0  	0  	25  	63.71  	unknown  

K-Sb  	L = K3Sb  	 	25  	 	813  	Congruent  

K-Sb  	L = K3Sb + K5Sb4  	38  	25  	44.4  	460  	Eutectic  

K-Sb  	L + KSb = K5Sb4  	41.5  	50  	44.4  	507  	Peritectic  

K-Sb  	L = KSb  	 	50  	 	610  	Congruent  

K-Sb  	L = KSb + KSb2  	61  	50  	66.7  	397  	Eutectic  

K-Sb  	L = KSb2  	 	66.7  	 	411  	Congruent  

K-Sb  	L = KSb2 + (Sb)  	68  	66.7  	100  	407  	Eutectic  

La-Sb  	L + (La) ht2 + (La) ht1  	2.5  	0  	0  	865  	unknown  

La-Sb  	L = (La) ht1 + La2Sb  	3.5  	0  	33.3  	845  	Eutectic  

La-Sb  	L + La3Sb2 = La2Sb  	32.5  	40  	33.3  	1460  	Peritectic  

La-Sb  	L = La3Sb2  	 	40  	 	1690  	Congruent  

La-Sb  	L + La3Sb2 = LaSb  	53  	40  	50  	1450  	Peritectic  

La-Sb  	L + LaSb = LaSb2  	74.5  	50  	66.7  	1110  	Peritectic  

La-Sb  	L = LaSb2 + (Sb)  	99.5  	66.7  	100  	630  	Eutectic  

Li-Sb  	L = LiSb2 + (Sb)  	85  	70  	96  	466  	Eutectic  

Li-Sb  	L = (Li) rt + Li3Sb rt  	1  	0  	25  	175  	Eutectic  

Li-Sb  	Li3Sb ht = Li3Sb rt  	 	25  	 	456  	Polymorphic  

Li-Sb  	Li3Sb ht + Li3Sb2 ht = Li2Sb  	25  	40  	33.3  	545  	Peritectoid  

Li-Sb  	L = Li3Sb ht + Li3Sb2 ht  	34  	25  	40  	560  	Eutectic  

Li-Sb  	L = Li3Sb2 ht  	 	40  	 	700  	Congruent  

Li-Sb  	Li3Sb2 ht = Li3Sb2 rt  	 	40  	 	520  	Polymorphic  

Li-Sb  	L + Li3Sb2 ht = LiSb2  	71  	40  	66.5  	610  	Peritectic  

Lu-Sb  	L = (Lu) + Lu3Sb  	15.5  	3  	25  	1200  	Eutectic  

Lu-Sb  	L + Lu5Sb3 = Lu3Sb  	17  	37.5  	25  	1290  	Peritectic  

Lu-Sb  	L + LuSb rt = Lu5Sb3  	23  	50  	37.5  	1570  	Peritectic  

Lu-Sb  	L = LuSb ht  	 	50  	 	2180  	Congruent  

Lu-Sb  	LuSb ht = LuSb rt  	 	50  	 	1870  	Polymorphic  

Lu-Sb  	L + LuSb rt = LuSb2  	96  	50  	66.7  	930  	Peritectic  

Lu-Sb  	L = LuSb2 + (Sb)  	99.5  	66.7  	100  	625  	Eutectic  

Mg-Sb  	L = (Mg) + Mg3Sb2 rt  	11.5  	0  	38.5  	629  	Eutectic  

Mg-Sb  	L = Mg3Sb2 ht  	 	40  	 	1245  	Congruent  

Mg-Sb  	Mg3Sb2 ht = L + Mg3Sb2 rt  	39.5  	33.3  	39.5  	894  	Catatectic  

Mg-Sb  	L + Mg3Sb2 ht = Mg3Sb2 rt  	45.6  	40  	40  	930  	Peritectic  

Mg-Sb  	L = Mg3Sb2 rt + (Sb)  	86  	40  	100  	579  	Eutectic  

Mn-Sb  	L = Mn2Sb  	 	34.3  	 	948  	Congruent  

Mn-Sb  	L + Mn2Sb = Mn1.1Sb  	43  	34.3  	41  	840  	Peritectic  

Mn-Sb  	L = Mn1.1Sb + (Sb)  	81  	49  	100  	570  	Eutectic  

Mn-Sb  	L + (Mn) ht3 = (Mn) ht2  	5  	2  	3  	1202  	Eutectic  

Mn-Sb  	(Mn) ht1 = (Mn) rt + Mn2Sb  	4  	2  	32  	680  	Eutectoid  

Mn-Sb  	(Mn) ht2 = L + (Mn) ht1  	7  	26.5  	5  	930  	Catatectic  

Mn-Sb  	L = (Mn) ht1 + Mn2Sb  	27  	5  	32.3  	922  	Eutectic  

Mo-Sb  	L + (Mo) = Mo3Sb7  	100  	0  	73  	780  	Peritectic  

Mo-Sb  	L + Mo3Sb7 + (Sb)  	100  	70  	100  	630.755  	unknown  

Na-Sb  	L + (Na) rt + Na3Sb  	0  	0  	25  	97.8  	unknown  

Na-Sb  	L = Na3Sb  	 	25  	 	857  	Congruent  

Na-Sb  	L = Na3Sb + NaSb  	44.5  	25  	50  	435  	Eutectic  

Na-Sb  	L = NaSb  	 	50  	 	465  	Congruent  

Na-Sb  	L = NaSb + (Sb)  	60.5  	50  	100  	400  	Eutectic  

Nb-Sb  	L + (Nb) = Nb3Sb  	45  	20  	25  	1750  	Peritectic  

Nb-Sb  	L + Nb3Sb = Nb5Sb4  	80  	27  	40  	1140  	Peritectic  

Nb-Sb  	L + Nb5Sb4 = NbSb  	88  	40  	50  	1020  	Peritectic  

Nb-Sb  	L + NbSb = NbSb2  	97.5  	51  	55.6  	760  	Peritectic  

Nb-Sb  	L = NbSb2 + (Sb)  	100  	55.6  	100  	610  	Eutectic  

Nd-Sb  	L = (Nd) ht + Nd2Sb  	6  	1  	33.3  	955  	Eutectic  

Nd-Sb  	(Nd) ht = (Nd) rt + Nd2Sb  	0.5  	0  	33.3  	840  	Eutectoid  

Nd-Sb  	L + Nd5Sb3 = Nd2Sb  	15  	37.5  	33.3  	1150  	Peritectic  

Nd-Sb  	L + Nd4Sb3 = Nd5Sb3  	33  	42.9  	37.5  	1690  	Peritectic  

Nd-Sb  	L + NdSb rt = Nd4Sb3  	37  	50  	42.9  	1800  	Peritectic  

Nd-Sb  	L = NdSb rt  	 	50  	 	2075  	Congruent  

Nd-Sb  	L = NdSb rt + NdSb2  	66  	50  	66.7  	1650  	Eutectic  

Nd-Sb  	L = NdSb2  	 	66.7  	 	1655  	Congruent  

Nd-Sb  	L = NdSb2 + (Sb)  	98  	66.7  	100  	626  	Eutectic  

Ni-Sb  	(Ni) = Ni19Sb rt  	 	6.5  	 	460  	Maximum  

Ni-Sb  	L = (Ni) + Ni5Sb2  	23  	9  	25.2  	1097  	Eutectic  

Ni-Sb  	(Ni) + Ni5Sb2 = Ni3Sb rt  	9  	25.7  	23.7  	715  	Peritectoid  

Ni-Sb  	L = Ni3Sb Sb+ ht  	 	27.9  	 	1161  	Congruent  

Ni-Sb  	Ni3Sb Sb+ ht = Ni3Sb rt + Ni5Sb3 rt  	28  	25  	28  	530  	Eutectoid  

Ni-Sb  	Ni3Sb Sb+ ht = Ni5Sb3 rt  	 	28.5  	 	600  	Maximum  

Ni-Sb  	Ni3Sb Sb+ ht = Ni5Sb3 rt + NiSb  	29  	28.5  	46.5  	582  	Eutectoid  

Ni-Sb  	L = Ni3Sb Sb+ ht + NiSb  	37  	28.8  	43  	1072  	Eutectic  

Ni-Sb  	L = NiSb  	 	48.9  	 	1147  	Congruent  

Ni-Sb  	L + NiSb = NiSb2  	97  	52  	66.2  	621  	Peritectic  

Ni-Sb  	L = NiSb2 + (Sb)  	98  	66.5  	99.8  	616  	Eutectic  

O-Sb  	Sb2O3 ht = Sb2O3 rt  	 	40  	 	570  	Polymorphic  

O-Sb  	L + ? = SbO2 ht  	39  	 	33.3  	1230  	unknown  

O-Sb  	SbO2 ht = SbO2 rt  	 	33.3  	 	1130  	Polymorphic  

O-Sb  	L + SbO + Sb2O3 ht  	40  	50  	40  	655  	unknown  

O-Sb  	L = Sb2O3 ht + SbO2 rt  	39.9  	40  	33.3  	650  	Eutectic  

O-Sb  	SbO2 rt + ? = Sb2O5  	33.3  	 	28.6  	525  	unknown  

Pb-Sb  	L = (Pb) + (Sb)  	17.5  	5.8  	98.1  	251.7  	Eutectic  

Pd-Sb  	L + PdSb = PdSb2  	67  	50.8  	66.7  	678  	Peritectic  

Pd-Sb  	L = PdSb2 + (Sb)  	88  	66.7  	100  	587  	Eutectic  

Pd-Sb  	L = (Pd) + Pd1.5Sb0.5 ht  	21.6  	16.7  	25  	1047  	Eutectic  

Pd-Sb  	L = Pd1.5Sb0.5 ht  	 	26.5  	 	1206  	Congruent  

Pd-Sb  	Pd1.5Sb0.5 ht = (Pd) + Pd20Sb7 rt  	25.5  	16.5  	25.9  	940  	Eutectoid  

Pd-Sb  	Pd3Sb + Pd20Sb7 rt + Pd8Sb3 rt  	25.9  	25.9  	27.3  	9448  	unknown  

Pd-Sb  	Pd3Sb + Pd5Sb2 = Pd8Sb3 rt  	26.5  	27.7  	27.3  	1100  	Peritectoid  

Pd-Sb  	L + Pd3Sb = Pd5Sb2  	30  	27  	28.3  	1129  	Peritectic  

Pd-Sb  	L = Pd5Sb3 + PdSb  	42  	38.5  	50  	723  	Eutectic  

Pd-Sb  	L = PdSb  	 	50  	 	974  	Congruent  

Pd-Sb  	L + Pd5Sb2 =Pd5Sb3 ht  	36.4  	28.3  	34.3  	838  	Peritectic  

Pd-Sb  	Pd5Sb2 + Pd5Sb3 ht = Pd2Sb rt  	28.3  	34.3  	33.3  	591  	Peritectoid  

Pd-Sb  	Pd5Sb3 ht = Pd2Sb rt + PbSb  	34.5  	28.3  	33.3  	576  	Eutectoid  

Pr-Sb  	L = (Pr) ht + Pr2Sb  	4.5  	3  	33.3  	835  	Eutectic  

Pr-Sb  	L + Pr5Sb3 = Pr2Sb  	30  	37.5  	33.3  	1470  	Peritectic  

Pr-Sb  	L + PrSb rt = Pr4Sb3  	32  	50  	42.9  	1835  	Peritectic  

Pr-Sb  	L = PrSb ht  	 	50  	 	2170  	Congruent  

Pr-Sb  	(Pr) ht = (Pr) rt + Pr2Sb  	2.5  	2  	33.3  	780  	Eutectoid  

Pr-Sb  	L + Pr4Sb3 = Pr5Sb3  	36.5  	42.9  	37.5  	1670  	Peritectic  

Pr-Sb  	PrSb ht = PrSb rt  	 	50  	 	1950  	Polymorphic  

Pr-Sb  	L + PrSb rt = PrSb2  	85  	50  	66.7  	1100  	Peritectic  

Pr-Sb  	L = PrSb2 + (Sb)  	99.5  	66.7  	100  	629  	Eutectic  

P-Sb  	unknown  	 	 	 	 	 

Pt-Sb  	L = Pt3Sb + Pt3Sb2  	31.5  	25  	40  	630  	Eutectic  

Pt-Sb  	L + PtSb = Pt3Sb2  	35.2  	50  	40  	739  	Peritectic  

Pt-Sb  	(Pt) + Pt6.65Sb1.35 = Pt7Sb  	10.4  	15.5  	12.5  	625  	Peritectoid  

Pt-Sb  	L + (Pt) = Pt6.65Sb1.35  	27.5  	10  	16.6  	748  	Peritectic  

Pt-Sb  	Pt6.65Sb1.35 = Pt7Sb + Pt3Sb  	16.4  	12.5  	25  	560  	Eutectoid  

Pt-Sb  	L + Pt6.65Sb1.35 = Pt3Sb  	30  	18.9  	25  	675  	Peritectic  

Pt-Sb  	L + PtSb2 = PtSb  	47.5  	66.7  	50  	1046  	Peritectic  

Pt-Sb  	L = PtSb2  	 	66.7  	 	1225  	Congruent  

Pt-Sb  	L = PtSb2 + (Sb)  	99  	66.7  	100  	626  	Eutectic  

Rb-Sb  	Rb3Sb7 ht = Rb3Sb7 rt  	 	70  	 	357  	Polymorphic  

Rb-Sb  	L + (Rb) + Rb3Sb  	0  	0  	25  	39.48  	unknown  

Rb-Sb  	L = Rb3Sb  	 	25  	 	733  	Congruent  

Rb-Sb  	L + Rb3Sb = Rb5Sb2  	37  	25  	28.6  	466  	Peritectic  

Rb-Sb  	L = Rb5Sb2 + Rb5Sb4  	38  	28.6  	44.4  	439  	Eutectic  

Rb-Sb  	L + RbSb = Rb5Sb4  	43.5  	50  	44.4  	515  	Peritectic  

Rb-Sb  	L = RbSb  	 	50  	 	610  	Congruent  

Rb-Sb  	L = RbSb + RbSb2  	61  	50  	66.7  	398  	Eutectic  

Rb-Sb  	L + (Sb) = Rb3Sb7 ht  	67  	100  	70  	456  	Peritectic  

Rb-Sb  	Rb5Sb2 + Rb5Sb4 = Rb2Sb rt  	28.6  	44.4  	33.3  	239  	Peritectoid  

Rb-Sb  	L + Rb3Sb7 ht = RbSb2  	64.5  	70  	66.7  	418  	Peritectic  

Re-Sb  	L + (Re) + (Sb)  	100  	0  	100  	630.755  	unknown  

Rh-Sb  	L = (Rh) + Rh2Sb  	28  	7  	32  	1420  	Eutectic  

Rh-Sb  	L = Rh2Sb  	 	32  	 	1440  	Congruent  

Rh-Sb  	L = Rh2Sb + RhSb  	40  	35  	50  	980  	Eutectic  

Rh-Sb  	L = RhSb  	 	50  	 	1310  	Congruent  

Rh-Sb  	L + RhSb = RhSb2 rt  	71  	50  	66.7  	>1000  	Peritectic  

Rh-Sb  	L + RhSb2 rt = RhSb3  	84  	66.7  	75  	900  	Peritectic  

Rh-Sb  	L = RhSb3 + (Sb)  	97.1  	75  	100  	610  	Eutectic  

Ru-Sb  	L = RuSb2 + (Sb)  	99  	68  	100  	617  	Eutectic  

Sb-Se  	L1 = L2 + (Sb)  	22.1  	44.2  	0  	580  	Monotectic  

Sb-Se  	L2 = (Sb) + Sb2Se3  	51.4  	0  	60  	541  	Eutectic  

Sb-Se  	L = Sb2Se3  	 	60  	 	590  	Congruent  

Sb-Se  	L = Sb2Se3 + (Se)  	99.02  	60  	100  	216.6  	Eutectic  

Sb-Si  	L = (Sb) + (Si)  	0.3  	0  	100  	629.661  	Eutectic  

Sb-Sm  	L = (Sb) + SmSb2  	3.5  	0  	33.3  	602  	Eutectic  

Sb-Sm  	L + SmSb = SmSb2  	21  	50  	33.3  	1372  	Peritectic  

Sb-Sm  	L = SmSb  	 	50  	 	1930  	Congruent  

Sb-Sm  	L + SmSb = Sm4Sb3  	63.5  	50  	57.1  	1789  	Peritectic  

Sb-Sm  	L + Sm4Sb3 = Sm5Sb3 ht  	68  	57.1  	62.5  	1730  	Peritectic  

Sb-Sm  	Sm5Sb3 ht = Sm5Sb3 rt  	 	62.5  	 	1020  	Polymorphic  

Sb-Sm  	L + Sm5Sb3 ht = Sm2Sb  	84  	62.5  	66.7  	1327  	Peritectic  

Sb-Sm  	L = Sm2Sb + (Sm) ht2  	91  	66.7  	99  	950  	Eutectic  

Sb-Sm  	(Sm) ht2 = Sm2Sb + (Sm) ht1  	99.5  	66.7  	100  	920  	Eutectoid  

Sb-Sm  	Sm2Sb + (Sm) ht1 + (Sm) rt  	66.7  	100  	100  	734  	unknown  

Sb-Sn  	L + (Sb) = SnSb  	49  	11  	40  	415  	Peritectic  

Sb-Sn  	L + SnSb = Sn3Sb2 ht  	80  	50  	60  	320  	Peritectic  

Sb-Sn  	Sn3Sb2 ht = L + SnSb  	60  	92.5  	53.5  	250  	Catatectic  

Sb-Sn  	L + SnSb = (Sn) rt  	94.5  	54  	91  	240  	Peritectic  

Sb-Sn  	SnSb + (Sn) rt + (Sn) lt  	55  	100  	100  	13  	unknown  

Sb-Sr  	L = (Sb) + SrSb3  	5  	2  	25  	600  	Eutectic  

Sb-Sr  	L + SrSb = SrSb3  	16  	50  	25  	680  	Peritectic  

Sb-Sr  	L = SrSb  	 	50  	 	935  	Congruent  

Sb-Sr  	L + SrSb = Sr3Sb2  	70  	50  	60  	880  	Peritectic  

Sb-Sr  	L + Sr3Sb2 = Sr2Sb  	76  	60  	66.7  	840  	Peritectic  

Sb-Sr  	L = Sr2Sb + (Sr) ht  	95  	66.7  	96.3  	710  	Eutectic  

Sb-Sr  	Sr2Sb + (Sr) ht + (Sr) rt  	66.7  	100  	100  	547  	unknown  

Sb-Tb  	L = (Sb) + TbSb2  	1  	0  	33.3  	623  	Eutectic  

Sb-Tb  	L + TbSb rt = TbSb2  	2  	50  	33.3  	740  	Peritectic  

Sb-Tb  	L = TbSb ht  	 	50  	 	2160  	Congruent  

Sb-Tb  	TbSb ht = TbSb rt  	 	50  	 	1860  	Polymorphic  

Sb-Tb  	Tb4Sb3 ht = Tb4Sb3 rt  	 	57.1  	 	1600  	Polymorphic  

Sb-Tb  	L = Tb5Sb3 + (Tb) ht  	86  	62.5  	99  	1130  	Eutectic  

Sb-Tb  	L + TbSb rt = Tb4Sb3 ht  	61  	50  	57.1  	1770  	Peritectic  

Sb-Tb  	L + Tb4Sb3 ht = Tb5Sb3  	65  	57.1  	62.5  	1650  	Peritectic  

Sb-Tb  	(Tb) ht = L + (Tb) rt  	98.5  	92  	99  	1265  	Catatectic  

Sb-Te  	L + Sb2Te3 = SbTe  	36.7  	59.6  	49  	557.2  	Peritectic  

Sb-Te  	L = Sb2Te3  	 	60  	 	617.7  	Congruent  

Sb-Te  	L = Sb2Te3 + (Te)  	92.6  	60  	100  	422  	Eutectic  

Sb-Te  	L + (Sb) = Sb2Te  	23.1  	1.3  	16.4  	547.5  	Peritectic  

Sb-Te  	L = Sb2Te  	 	27.7  	 	544.5  	Minimum  

Sb-Te  	L + SbTe = Sb2Te  	30.8  	41.1  	37  	546  	Peritectic  

Sb-Ti  	L + (Sb) + TiSb2  	0  	0  	33.3  	630.755  	unknown  

Sb-Ti  	L + TiSb = TiSb2  	33  	50  	33.3  	1000  	Peritectic  

Sb-Ti  	L = TiSb  	 	50  	 	1150  	Congruent  

Sb-Ti  	L = TiSb + Ti3Sb  	50  	50  	75  	1050  	Eutectic  

Sb-Ti  	L = Ti3Sb  	 	75  	 	1350  	Congruent  

Sb-Ti  	L = Ti3Sb + (Ti) ht  	80  	75  	88  	1325  	Eutectic  

Sb-Tl  	L+ (Sb) = TlSb ht  	70.8  	0  	50  	195  	Peritectic  

Sb-Tl  	L = TlSb ht + (Tl) ht  	71  	50  	76.2  	193  	Eutectic  

Sb-Tl  	TlSb ht = (Sb) + (Tl) ht  	50  	0  	76.5  	191  	Eutectoid  

Sb-Tl  	(Sb) + (Tl) ht = Tl7Sb2 rt  	0  	77  	75  	186  	Peritectoid  

Sb-Tl  	(Tl) ht = Tl7Sb2 rt + Tl9Sb rt  	83.5  	76  	91  	125  	Eutectoid  

Sb-Tl  	(Tl) ht + (Tl) rt = Tl9Sb rt  	87  	96  	92  	152  	Peritectoid  

Sb-Tm  	L = (Sb) + TmSb2  	2  	0  	33.3  	620  	Eutectic  

Sb-Tm  	L + TmSb rt = TmSb2  	3  	50  	33.3  	640  	Peritectic  

Sb-Tm  	L = TmSb ht  	 	50  	 	2020  	Congruent  

Sb-Tm  	TmSb ht = TmSb rt  	 	50  	 	1780  	Polymorphic  

Sb-Tm  	L + TmSb rt = Tm5Sb3 ht  	66  	50  	62.5  	1640  	Peritectic  

Sb-Tm  	Tm5Sb3 ht = Tm5Sb3 rt  	 	62.5  	 	1620  	Polymorphic  

Sb-Tm  	L = Tm5Sb3 rt + (Tm)  	82  	62.5  	97.5  	1180  	Eutectic  

Sb-U  	L + (Sb) + USb2  	0  	0  	33.3  	630.755  	unknown  

Sb-U  	L + U3Sb4 = USb2  	32  	42.9  	33.3  	1355  	Peritectic  

Sb-U  	L + USb = U3Sb4  	42  	50  	42.9  	1695  	Peritectic  

Sb-U  	L = USb  	 	50  	 	1850  	Congruent  

Sb-U  	L = USb + U4Sb3  	53  	50  	55  	1770  	Eutectic  

Sb-U  	L = U4Sb3  	 	57.1  	 	1800  	Congruent  

Sb-U  	L = U4Sb3 + (U) ht2  	100  	57.1  	100  	1130  	Eutectic  

Sb-U  	U4Sb3 + (U) ht2 + (U) ht1  	57.1  	100  	100  	776  	unknown  

Sb-U  	U4Sb3 + (U) ht1 + (U) rt  	57.1  	100  	100  	688  	unknown  

Sb-W  	L + (Sb) + (W)  	0  	0  	100  	630.755  	unknown  

Sb-Y  	L = (Sb) + YSb  	1  	0  	50  	629  	Eutectic  

Sb-Y  	L = YSb  	 	50  	 	2310  	Congruent  

Sb-Y  	Y4Sb3 ht = SbY + Sb3Y5  	57.1  	50  	62.5  	1660  	Eutectoid  

Sb-Y  	L + Y4Sb3 ht = Y5Sb3  	67  	57.1  	62.5  	1690  	Peritectic  

Sb-Y  	L + Y5Sb3 = Y3Sb  	85  	62.5  	75  	1240  	Peritectic  

Sb-Y  	L = Y3Sb + (Y) rt  	85.5  	75  	99  	1220  	Eutectic  

Sb-Y  	(Y) ht = L + (Y) rt  	98  	95  	99.5  	1462  	Catatectic  

Sb-Y  	L + YSb = Y4Sb3 ht  	61  	60  	57.1  	2120  	Peritectic  

Sb-Yb  	L = (Sb) + YbSb2  	2  	0  	33.3  	600  	Eutectic  

Sb-Yb  	L = YbSb2  	 	33.3  	 	880  	Congruent  

Sb-Yb  	L = YbSb2 + YbSb  	39  	33.3  	50  	800  	Eutectic  

Sb-Yb  	L + Yb11Sb10 rt = YbSb  	40  	52.4  	50  	820  	Peritectic  

Sb-Yb  	L + Yb4Sb3 = Yb11Sb10 ht  	51  	57.1  	52.4  	1400  	Peritectic  

Sb-Yb  	Yb11Sb10 ht = Yb11Sb10 rt  	 	52.4  	 	1040  	Polymorphic  

Sb-Yb  	L = Yb4Sb3  	 	57.1  	 	1570  	Congruent  

Sb-Yb  	L + Yb4Sb3 + Yb5Sb3 ht  	62.5  	57.1  	62.5  	1540  	unknown  

Sb-Yb  	Yb5Sb3 ht = Yb5Sb3 (H)  	 	62.5  	 	1350  	Polymorphic  

Sb-Yb  	L = Yb5Sb3 (H) + (Yb) ht  	98  	62.5  	100  	800  	Eutectic  

Sb-Yb  	Yb5Sb3 (H) + (Yb) ht + (Yb) rt  	62.5  	100  	100  	795  	unknown  

Sb-Zn  	L = (Sb) + ZnSb  	33.5  	0  	49.5  	505  	Eutectic  

Sb-Zn  	L = Zn6.3Sb4.7 ht  	 	58  	 	564  	Congruent  

Sb-Zn  	L = Zn3Sb2 ht2  	 	60.5  	 	566  	Congruent  

Sb-Zn  	L = Zn3Sb2 ht1 + (Zn)  	99  	61.5  	100  	411  	Eutectic  

Sb-Zn  	L + Zn6.3Sb4.7 ht = ZnSb  	49  	57  	50.5  	546  	Peritectic  

Sb-Zn  	ZnSb + Zn6.3Sb4.7 ht = Zn5Sb4 ht  	53  	57  	55  	527  	Peritectoid  

Sb-Zn  	Zn5Sb4 ht = ZnSb + Zn6.3Sb4.7 rt  	54  	50.5  	57  	493  	Eutectoid  

Sb-Zn  	Zn5Sb4 ht + Zn6.3Sb4.7 ht = Zn6.3Sb4.7 rt  	56  	57  	57  	494  	Peritectoid  

Sb-Zn  	Zn6.3Sb4.7 ht = Zn6.3Sb4.7 rt + Zn3Sb2 ht2  	58.5  	58  	60  	492  	Eutectoid  

Sb-Zn  	Zn3Sb2 ht2 = Zn6.3Sb4.7 rt + Zn3Sb2 ht1  	60  	58  	60  	440  	Eutectoid  

Sb-Zn  	Zn3Sb2 ht1 = Zn6.3Sb4.7 rt + (Zn)  	61  	58  	100  	409  	Eutectoid  

Sb-Zn  	L + Zn3Sb2 ht2 = Zn3Sb2 ht1  	94.5  	61  	61.5  	455  	Peritectic  

Sb-Zr  	L = Zr5Sb3 ht  	 	62.5  	 	1900  	Congruent  

Sb-Zr  	Zr2Sb ht = Zr2Sb rt  	 	66.7  	 	1100  	Polymorphic  

Sb-Zr  	L = Zr3Sb + (Zr) ht  	82.5  	75  	92  	1430  	Eutectic  

Sb-Zr  	Zr3Sb + (Zr) ht = (Zr) rt  	75  	100  	99.4  	875  	Peritectoid  

S-Sb  	L = L1 + L2  	 	70  	 	870  	Critical  

S-Sb  	L1 = L2 + (Sb)  	95  	46  	95  	627  	Monotectic  

S-Sb  	L2 = (Sb) + Sb2S3  	43  	100  	40  	527  	Eutectic  

S-Sb  	L2 = Sb2S3  	 	40  	 	550  	Congruent  

S-Sb  	L2 = L3 + Sb2S3  	37.5  	2  	40  	530  	Monotectic  



Found: 364 reactions

Return to Contents 



ASM Alloy Phase Diagrams Center, P. Villars, editor-in-chief; H. Okamoto and K. Cenzual, section editors;

http://www1.asminternational.org/AsmEnterprise/APD, ASM International, Materials Park, OH, USA, 2006-2015

© ASM International 2015. All Rights Reserved. Version 1.0.5.0



 	Alloy Phase Diagram Database™	Element 1: Element 2: Element 3:  

HomeExplorerSearchToolsHelp

 

Special Points Table



Return to Contents



Chemical System	Reaction	%A	%B	%C	Temperature, °C 	Reaction type 

Ag-Sc  	L = (Ag) + Ag4Sc  	12  	10.4  	20  	926  	Eutectic  

Ag-Sc  	L + Ag2Sc = Ag4Sc  	15  	33.3  	20  	936  	Peritectic  

Ag-Sc  	L = Ag2Sc  	 	33.3  	 	1155  	Congruent  

Ag-Sc  	L = Ag2Sc + AgSc  	40  	33.3  	50  	1130  	Eutectic  

Ag-Sc  	L = AgSc  	 	50  	 	1230  	Congruent  

Ag-Sc  	L = AgSc + (Sc) rt  	80  	50  	100  	920  	Eutectic  

Ag-Sc  	L + (Sc) ht + (Sc) rt  	93  	100  	100  	1337  	unknown  

Al-Sc  	L = ScAl  	 	50  	 	1240  	Congruent  

Al-Sc  	L = (Al) + ScAl3  	1  	0  	25  	655  	Eutectic  

Al-Sc  	L + ScAl2 = ScAl3  	21  	33.3  	25  	1280  	Peritectic  

Al-Sc  	L = ScAl2  	 	33.3  	 	1400  	Congruent  

Al-Sc  	L = ScAl2 + ScAl  	48.5  	33.3  	50  	1235  	Eutectic  

Al-Sc  	L = ScAl + Sc2Al  	56.5  	50  	66.7  	1200  	Eutectic  

Al-Sc  	L = Sc2Al  	 	66.7  	 	1280  	Congruent  

Al-Sc  	L = Sc2Al + (Sc) ht  	77  	66.7  	80  	1185  	Eutectic  

Al-Sc  	(Sc) ht = Sc2Al + (Sc) rt  	87  	66.7  	91  	970  	Eutectoid  

Au-Sc  	L = (Au) + Au4Sc  	9  	8.8  	20  	1040  	Eutectic  

Au-Sc  	L + Au3Sc = Au4Sc  	17  	25  	20  	1215  	Peritectic  

Au-Sc  	L + Au2Sc = Au3Sc  	22.5  	33.3  	25  	1305  	Peritectic  

Au-Sc  	L = Au2Sc  	 	33.3  	 	1615  	Congruent  

Au-Sc  	L = Au2Sc + AuSc  	39.5  	33.3  	50  	1525  	Eutectic  

Au-Sc  	L = AuSc  	 	50  	 	1700  	Congruent  

Au-Sc  	L + AuSc =AuSc2  	70  	50  	66.7  	1275  	Peritectic  

Au-Sc  	L + AuSc2 = Au2Sc7  	81  	66.7  	77.8  	1135  	Peritectic  

Au-Sc  	L = Au2Sc7 + ?  	82  	77.8  	 	1115  	Eutectic  

Ba-Sc  	L2 = L1 + (Sc) ht  	96.7  	2.5  	98.3  	1460  	Monotectic  

Ba-Sc  	(Sc) ht = L1 + (Sc) rt  	98.5  	1.2  	99.8  	1325  	Catatectic  

Ba-Sc  	L1 = (Ba) + (Sc) rt  	0  	0  	98.8  	726  	Eutectic  

Br-Sc  	L + (Sc) rt = Sc2Br3  	30  	100  	40  	880  	Peritectic  

Br-Sc  	L = Sc2Br3 + ScBr3 rt  	29.33  	40  	25  	817  	Eutectic  

Br-Sc  	L = ScBr3 ht  	 	25  	 	969  	Congruent  

Br-Sc  	ScBr3 ht = ScBr3 rt  	 	25  	 	850  	Polymorphic  

B-Sc  	L = (B) rhom1 + ScB12  	4  	2  	7.7  	2000  	Eutectic  

B-Sc  	L = ScB12  	 	7.7  	 	2040  	Congruent  

B-Sc  	L = ScB12 + ScB2  	17  	7.7  	33.3  	1877  	Eutectic  

B-Sc  	L = ScB2  	 	33.3  	 	2250  	Congruent  

B-Sc  	L = ScB2 + (Sc) rt  	83  	33.3  	100  	1277  	Eutectic  

B-Sc  	L + (Sc) ht + (Sc) rt  	85  	100  	100  	1337  	unknown  

Ca-Sc  	L2 = L1 + (Sc) ht  	95.4  	2.18  	97.4  	1462  	Monotectic  

Ca-Sc  	(Sc) ht = L1 + (Sc) rt  	97.5  	1.5  	98  	1300  	Catatectic  

Ca-Sc  	L1 = (Ca) ht + (Sc) rt  	0.08  	0.03  	98.6  	841  	Eutectic  

Ca-Sc  	(Ca) ht + (Ca) rt + (Sc) rt  	0  	0  	99.5  	443  	unknown  

Cd-Sc  	L = (Cd) + Cd7Sc  	2  	0  	12.5  	315  	Eutectic  

Cd-Sc  	L + Cd3Sc = Cd7Sc  	3  	25  	12.5  	415  	Peritectic  

Cd-Sc  	L + CdSc = Cd3Sc  	20  	50  	25  	760  	Peritectic  

Cd-Sc  	L = CdSc  	 	50  	 	1225  	Congruent  

Cd-Sc  	L = CdSc + (Sc) ht  	70  	60  	82  	1150  	Eutectic  

Cd-Sc  	(Sc) ht = CdSc + (Sc) rt  	88  	59  	93  	1120  	Eutectoid  

Ce-Sc  	(Sc ht2,Ce ht) = (Ce) ht2 + (Sc) rt  	55  	19  	85  	680  	Eutectoid  

Cl-Sc  	L + (Sc) rt = Sc2Cl3  	30  	100  	40  	877  	Peritectic  

Cl-Sc  	L = Sc2Cl3 + ScCl3  	29  	40  	25  	803  	Eutectic  

Cl-Sc  	L = ScCl3  	 	25  	 	967  	Congruent  

Co-Sc  	(Co) ht + (Co) rt + ScCo2  	0  	0  	31  	422  	unknown  

Co-Sc  	L = (Co) ht + ScCo2  	13.7  	0.6  	31  	1140  	Eutectic  

Co-Sc  	L = ScCo2  	 	33.3  	 	1520  	Congruent  

Co-Sc  	L + ScCo2 = ScCo  	57  	36  	48  	1050  	Peritectic  

Co-Sc  	L = ScCo + Sc2Co  	63  	48  	66.7  	820  	Eutectic  

Co-Sc  	L = Sc2Co  	 	66.7  	 	840  	Congruent  

Co-Sc  	L = Sc2Co + Sc3Co  	71.5  	66.7  	77.3  	770  	Eutectic  

Co-Sc  	L + (Sc) rt = Sc3Co  	75  	99.7  	77.3  	870  	Peritectic  

Co-Sc  	L + (Sc) ht + (Sc) rt  	89  	100  	100  	1337  	unknown  

Cr-Sc  	L = (Cr) + (Sc) ht  	65  	2  	94  	1090  	Eutectic  

Cr-Sc  	(Sc) ht = (Cr) + (Sc) rt  	95  	1.5  	98  	990  	Eutectoid  

C-Sc  	L + Sc2C = (Sc) ht  	99  	79  	97.5  	1579  	Peritectic  

C-Sc  	(Sc) ht + Sc2C = (Sc) rt  	98  	78.5  	95.5  	1543  	Peritectoid  

C-Sc  	L = Sc2C  	 	68.4  	 	2270  	Congruent  

C-Sc  	L + Sc2C = Sc13C10 ht  	42.5  	62  	54.5  	1864  	Peritectic  

C-Sc  	Sc13C10 ht = Sc4C3 ht  	 	57.1  	 	1504  	Polymorphic  

C-Sc  	Sc4C3 ht = Sc2C + Sc3C4  	57.1  	65.5  	46  	950  	Eutectoid  

C-Sc  	L + Sc13C10 ht = Sc3C4  	40  	52  	45  	1794  	Peritectic  

C-Sc  	L = Sc3C4 + ?  	38  	44.5  	 	1722  	Eutectic  

Cu-Sc  	L = (Cu) + Cu4Sc  	13  	0.5  	20  	865  	Eutectic  

Cu-Sc  	L = Cu4Sc  	 	20  	 	925  	Congruent  

Cu-Sc  	L = Cu4Sc + Cu2Sc  	30  	20  	33.3  	875  	Eutectic  

Cu-Sc  	L = Cu2Sc  	 	33.3  	 	990  	Congruent  

Cu-Sc  	L = Cu2Sc + CuSc  	36.5  	33.3  	50  	890  	Eutectic  

Cu-Sc  	L = CuSc  	 	50  	 	1125  	Congruent  

Cu-Sc  	L = CuSc + (Sc) rt  	71  	50  	99  	875  	Eutectic  

Cu-Sc  	L + (Sc) ht + (Sc) rt  	90  	100  	100  	1337  	unknown  

Er-Sc  	L = (Er,Sc rt) + (Sc) ht  	50  	25  	75  	1470  	Eutectic  

Eu-Sc  	L1 + L2 + (Sc) ht  	2  	100  	100  	1541  	unknown  

Eu-Sc  	L1 + (Sc) ht + (Sc) rt  	1  	100  	100  	1337  	unknown  

Eu-Sc  	L1 + (Eu) + (Sc) rt  	0  	0  	100  	822  	unknown  

Fe-Sc  	(Fe) rt = L + (Fe) ht  	1  	8  	1  	1380  	Catatectic  

Fe-Sc  	(Fe) ht + ScFe2 rt = (Fe) rt  	1  	33.3  	1.5  	935  	Peritectoid  

Fe-Sc  	L = (Fe) ht + ScFe2 ht  	11.5  	2  	33.3  	1280  	Eutectic  

Fe-Sc  	L = ScFe2 ht  	 	33.3  	 	1565  	Congruent  

Fe-Sc  	ScFe2 ht = ScFe2 rt  	 	33.3  	 	1200  	Polymorphic  

Fe-Sc  	L + ScFe2 ht = ScFe2 Sc+  	43  	33.3  	36  	1525  	Peritectic  

Fe-Sc  	ScFe2 Sc+ = L + ScFe2 ht  	36  	60  	33.3  	1295  	Catatectic  

Fe-Sc  	L = ScFe2 rt + (Sc) rt  	74  	33.3  	100  	975  	Eutectic  

Fe-Sc  	ScFe2 rt + (Sc) rt = Sc29Fe6  	33.3  	100  	87.5  	862  	Peritectoid  

Fe-Sc  	(Sc) ht = L + (Sc) rt  	99.5  	86  	100  	1270  	Catatectic  

Ga-Sc  	L1 + (Ga) + ScGa3  	0  	0  	25  	29.7741  	unknown  

Ga-Sc  	L + ScGa2 = ScGa3  	20  	33.3  	25  	1030  	Peritectic  

Ga-Sc  	L = ScGa2  	 	33.3  	 	1140  	Congruent  

Ga-Sc  	L = ScGa2 + ScGa  	43  	33.3  	50  	1070  	Eutectic  

Ga-Sc  	L + Sc11Ga9 = ScGa  	44  	55.6  	50  	1090  	Peritectic  

Ga-Sc  	L + Sc5Ga3 = Sc11Ga9  	50  	62.5  	55.6  	1230  	Peritectic  

Ga-Sc  	L = Sc5Ga3  	 	62.5  	 	1430  	Congruent  

Ga-Sc  	L = Sc5Ga3 + (Sc) rt  	80  	62.5  	100  	1060  	Eutectic  

Gd-Sc  	L = (Gd ht,Sc ht)  	 	35  	 	1275  	Minimum  

Gd-Sc  	(Gd ht,Sc ht) = (Gd rt,Sc rt)  	 	45  	 	1125  	Minimum  

Ge-Sc  	L = (Ge) + ScGe2  	15  	0  	33.3  	892  	Eutectic  

Ge-Sc  	L + ScGe = ScGe2  	30.1  	50  	33.3  	1116  	Peritectic  

Ge-Sc  	L = Sc5Ge3  	 	62  	 	2065  	Congruent  

Ge-Sc  	L = Sc5Ge3 + (Sc) rt  	88  	63.5  	97.3  	1274  	Eutectic  

Ge-Sc  	L + Sc11Ge10 = ScGe  	37.5  	52.4  	50  	1192  	Peritectic  

Ge-Sc  	L + Sc5Ge4 = Sc11Ge10  	50.7  	55.6  	52.4  	1665  	Peritectic  

Ge-Sc  	L + Sc5Ge3 = Sc5Ge4  	54.8  	61.5  	55.6  	1870  	Peritectic  

Ge-Sc  	(Sc) ht = L + (Sc) rt  	98  	91  	99.5  	1330  	Catatectic  

Ho-Sc  	L + (Sc) ht = (Ho,Sc rt)  	31  	31  	31  	1425  	Peritectic  

H-Sc  	unknown  	 	 	 	 	 

In-Sc  	L = (In) + ScIn3  	0  	0  	25  	156  	Eutectic  

In-Sc  	L + ScIn2 = ScIn3  	23.5  	33.3  	25  	930  	Peritectic  

In-Sc  	L + ScIn = ScIn2  	29  	49.5  	33.3  	970  	Peritectic  

In-Sc  	L + Sc5In4 = ScIn  	39  	54.5  	50  	1125  	Peritectic  

In-Sc  	L + Sc2In = Sc5In4  	48  	66.7  	55  	1280  	Peritectic  

In-Sc  	L = Sc2In  	 	66.7  	 	1400  	Congruent  

In-Sc  	L + Sc2In = Sc3In  	77.5  	66.7  	75  	1320  	Peritectic  

In-Sc  	L = Sc3In + (Sc) ht  	79  	75  	81  	1320  	Eutectic  

In-Sc  	(Sc) ht = Sc3In + (Sc) rt  	82.5  	75  	85  	1100  	Eutectoid  

Ir-Sc  	L = (Ir) + ScIr3  	12  	11  	14  	1950  	Eutectic  

Ir-Sc  	L + ScIr2 = ScIr3  	14  	30  	23  	1980  	Peritectic  

Ir-Sc  	L = ScIr2  	 	32  	 	2150  	Congruent  

Ir-Sc  	L = ScIr2 + ScIr  	46  	35  	48  	2020  	Eutectic  

Ir-Sc  	L = ScIr  	 	50  	 	2100  	Congruent  

Ir-Sc  	L + ScIr = Sc2Ir  	68  	55  	66.7  	1420  	Peritectic  

Ir-Sc  	L = Sc2Ir + Sc11Ir4  	70.5  	70  	73.3  	1360  	Eutectic  

Ir-Sc  	L = Sc11Ir4  	 	73.3  	 	1410  	Congruent  

Ir-Sc  	L = Sc11Ir4 + Sc57Ir13  	76  	73.3  	80  	1290  	Eutectic  

Ir-Sc  	L = Sc57Ir13  	 	81.4  	 	1485  	Congruent  

Ir-Sc  	L + Sc57Ir13 = Sc44Ir7  	89  	81.4  	86.2  	1420  	Peritectic  

Ir-Sc  	L = Sc44Ir7 + (Sc) ht  	94  	89.4  	96  	1240  	Eutectic  

Ir-Sc  	(Sc) ht = Sc44Ir7 + (Sc) rt  	98  	88.5  	99  	1180  	Eutectoid  

I-Sc  	L + (Sc) = ScI2  	31  	100  	31.7  	892  	Peritectic  

I-Sc  	L = ScI2 + ScI3  	28  	31.7  	25  	847  	Eutectic  

I-Sc  	L = ScI3  	 	25  	 	952  	Congruent  

La-Sc  	L = (La ht2,Sc ht)  	 	25  	 	900  	Minimum  

La-Sc  	(La ht2,Sc ht) = (La) ht1 + (Sc) rt  	45  	16  	85  	750  	Eutectoid  

La-Sc  	(La) ht1 = (La) rt + (Sc) rt  	14  	12  	86  	233  	Eutectoid  

Mg-Sc  	L + (Sc) ht = (Mg)  	8.67  	18.57  	15  	710  	Peritectic  

Mg-Sc  	(Sc) ht = (Mg) + MgSc rt  	26  	11  	33.5  	480  	Eutectoid  

Mg-Sc  	(Sc) ht + (Sc) rt = MgSc rt  	29  	93  	42  	520  	Peritectoid  

Mn-Sc  	L + (Mn) ht3 = (Mn) ht1  	4.46  	0.78  	1.15  	1140  	Peritectic  

Mn-Sc  	(Mn) ht3 = (Mn) ht2 + (Mn) ht1  	5  	3.5  	6.5  	1125  	Eutectoid  

Mo-Sc  	L = (Mo) + (Sc) ht  	90  	0.5  	98  	1370  	Eutectic  

Mo-Sc  	(Sc) ht = (Mo) + (Sc) rt  	98  	0.5  	99  	1337  	Eutectoid  

Nb-Sc  	L = (Nb) + (Sc) ht  	97  	0.1  	99.6  	1500  	Eutectic  

Nb-Sc  	(Sc) ht = (Nb) + (Sc) rt  	99.7  	0.1  	100  	1337  	Eutectoid  

Nd-Sc  	(Nd ht,Sc ht) = (Nd) rt  	 	22  	 	800  	Minimum  

Ni-Sc  	L = (Ni) + ScNi5 ht  	12.5  	1.5  	16.7  	1130  	Eutectic  

Ni-Sc  	L + Sc2Ni7 = ScNi5 ht  	14  	22.2  	16.7  	1170  	Peritectic  

Ni-Sc  	L = Sc2Ni7  	 	22.2  	 	1270  	Congruent  

Ni-Sc  	L = Sc2Ni7 + ScNi2  	25  	22.2  	28  	1255  	Eutectic  

Ni-Sc  	L = ScNi2  	 	32  	 	1315  	Congruent  

Ni-Sc  	L = ScNi2 + ScNi  	40  	36  	53.5  	1100  	Eutectic
