Repository: avinash2692/material_genome

File: melting_points copy.txt (part 32 of 42)
Chemical System	Reaction	%A	%B	%C	Temperature, °C  	Reaction type  
Ni-Sc  	L = ScNi  	 	53.5  	 	1270  	Congruent  

Ni-Sc  	L + ScNi + Sc2Ni  	72.7  	53.5  	72.7  	990  	unknown  

Ni-Sc  	L = Sc2Ni + (Sc) rt  	77  	72.7  	100  	840  	Eutectic  

Ni-Sc  	(Sc) ht = L + (Sc) rt  	98.5  	80  	100  	950  	Catatectic  

O-Sc  	L = (Sc) ht  	 	83  	 	1640  	Maximum  

O-Sc  	(Sc) ht = (Sc) rt + Sc2O3  	84  	89  	40  	1130  	Eutectoid  

O-Sc  	L = (Sc) ht + Sc2O3  	65  	67  	40  	1560  	Eutectic  

O-Sc  	L = Sc2O3  	 	40  	 	2470  	Congruent  

Pb-Sc  	L = (Pb) + Sc6Pb5  	0  	0  	54.5  	320  	Eutectic  

Pb-Sc  	L + Sc5Pb3 = Sc6Pb5  	43  	62.5  	54.5  	1290  	Peritectic  

Pb-Sc  	L = Sc5Pb3  	 	62.5  	 	1700  	Congruent  

Pd-Sc  	L + (Pd) = ScPd3  	33  	15  	25  	1450  	Peritectic  

Pd-Sc  	L + ScPd3 = ScPd2  	37  	25  	33.3  	1430  	Peritectic  

Pd-Sc  	L = ScPd2 + ScPd  	40  	33.3  	49  	1415  	Eutectic  

Pd-Sc  	L = ScPd  	 	50  	 	1600  	Congruent  

Pd-Sc  	L + ScPd = Sc2Pd  	70  	51  	66.7  	1200  	Peritectic  

Pd-Sc  	L + Sc2Pd + Sc4Pd  	80  	66.7  	80  	1040  	unknown  

Pd-Sc  	L = Sc4Pd + (Sc)  	89  	80  	100  	1000  	Eutectic  

Pd-Sc  	L + (Sc) ht + (Sc) rt  	93  	100  	100  	1334  	unknown  

Pt-Sc  	L + ScPt3 = (Pt)  	8  	25  	12  	1850  	Peritectic  

Pu-Sc  	(Sc ht,Pu ht5) + Sc0.4Pu0.6 rt = (Pu) ht4  	17  	36  	22  	663  	Peritectoid  

Pu-Sc  	(Sc ht,Pu ht5) + (Sc) rt = Sc0.4Pu0.6 rt  	26  	52  	40  	753  	Peritectoid  

Re-Sc  	L + (Re) = Sc5Re24  	18  	5.5  	17.2  	2570  	Peritectic  

Re-Sc  	L + Sc5Re24 = ScRe2  	38  	17.2  	33.3  	2030  	Peritectic  

Re-Sc  	L = ScRe2 + (Sc) ht  	98  	33.3  	99.2  	1360  	Eutectic  

Re-Sc  	(Sc) ht = ScRe2 + (Sc) rt  	99.5  	33.3  	99.7  	1335  	Eutectoid  

Rh-Sc  	L + (Rh) = ScRh3  	27  	11  	23  	1650  	Peritectic  

Rh-Sc  	L = ScRh3 + ScRh  	35  	30  	47  	1530  	Eutectic  

Rh-Sc  	L = ScRh  	 	50  	 	1990  	Congruent  

Rh-Sc  	L + ScRh = Sc2Rh ht  	69  	55  	66.7  	1080  	Peritectic  

Rh-Sc  	L = Sc3Rh ht  	 	75  	 	1110  	Congruent  

Rh-Sc  	L = Sc3Rh ht + Sc57Rh13  	77  	75  	81.4  	975  	Eutectic  

Rh-Sc  	Sc2Rh ht = ScRh + RhSc3  	66.7  	52.5  	75  	980  	Peritectoid  

Rh-Sc  	L = Sc2Rh ht + Sc3Rh ht  	71  	66.7  	75  	1000  	Eutectic  

Rh-Sc  	Sc3Rh ht = ScRh + Rh13Sc57  	75  	52  	81.4  	930  	Eutectoid  

Rh-Sc  	L = Sc57Rh13  	 	81.4  	 	1150  	Congruent  

Rh-Sc  	L = Sc57Rh13 + (Sc) ht  	89  	81.4  	95  	1050  	Eutectic  

Rh-Sc  	(Sc) ht = Sc57Rh13 + (Sc) rt  	96  	81.4  	98  	1010  	Eutectoid  

Ru-Sc  	L = (Ru) + ScRu2  	24  	2.5  	33.3  	1760  	Eutectic  

Ru-Sc  	L = ScRu2  	 	33.3  	 	1820  	Congruent  

Ru-Sc  	L = ScRu2 + ScRu  	48  	40  	50  	1720  	Eutectic  

Ru-Sc  	L = ScRu  	 	50  	 	1760  	Congruent  

Ru-Sc  	L + ScRu = Sc5Ru3  	70  	59.5  	62.5  	1300  	Peritectic  

Ru-Sc  	L + Sc5Ru3 = Sc2Ru  	75  	62.5  	66.7  	1160  	Peritectic  

Ru-Sc  	L + Sc2Ru = Sc11Ru4  	75.5  	78  	73.3  	1130  	Peritectic  

Ru-Sc  	L = Sc11Ru4 + Sc57Ru13  	76  	73.3  	81.4  	1070  	Eutectic  

Ru-Sc  	L = Sc57Ru13  	 	81.4  	 	1270  	Congruent  

Ru-Sc  	L = Sc57Ru13 + (Sc) ht  	89  	81.4  	95  	1200  	Eutectic  

Ru-Sc  	Sc57Ru13 + (Sc) rt = Sc44Ru7  	81.4  	100  	86.3  	950  	Eutectoid  

Ru-Sc  	(Sc) ht = Sc57Ru13 + (Sc) rt  	96  	81.4  	100  	1050  	Eutectoid  

Sc-Si  	L + (Sc) ht = (Sc) rt  	10  	0  	0.5  	1345  	Peritectic  

Sc-Si  	L = (Sc) rt + Sc5Si3  	13.5  	0.5  	37.5  	1285  	Eutectic  

Sc-Si  	L = Sc5Si3  	 	37.5  	 	2028  	Congruent  

Sc-Si  	L + Sc5Si3 = Sc5Si4  	46  	37.5  	44.4  	1920  	Peritectic  

Sc-Si  	L + Sc5Si4 = ScSi  	51  	44.4  	50  	1850  	Peritectic  

Sc-Si  	L + ScSi = ScSi1.67 ht  	56  	50  	55  	1785  	Peritectic  

Sc-Si  	ScSi1.67 ht = ScSi + ScSi1.67 rt  	55  	50  	55  	1325  	Eutectoid  

Sc-Si  	L + ScSi1.67 ht = ScSi1.67 rt  	70  	61  	61  	1350  	Peritectic  

Sc-Si  	L = ScSi1.67 rt + (Si)  	72  	62.5  	99  	1265  	Eutectic  

Sc-Sn  	L = Sc5Sn3  	 	37.5  	 	1800  	Congruent  

Sc-Sn  	L + Sc5Sn3 = Sc6Sn5  	55  	37.5  	45.5  	1445  	Peritectic  

Sc-Sn  	L + Sc6Sn5 = ScSn  	72  	45.5  	50  	945  	Peritectic  

Sc-Sn  	L + ScSn = ScSn2  	75  	50  	66.7  	895  	Peritectic  

Sc-Sn  	L = ScSn2 + (Sn) rt  	100  	66.7  	100  	225  	Eutectic  

Sc-Sn  	ScSn2 + (Sn) rt + (Sn) lt  	66.7  	100  	100  	13  	unknown  

Sc-Sr  	L1 = L2 + (Sc) ht  	3.5  	98.6  	2  	1472  	Monotectic  

Sc-Sr  	(Sc) ht = L2 + (Sc) rt  	2  	99.5  	1.6  	1300  	Catatectic  

Sc-Sr  	L2 = (Sc) rt + (Sr) ht  	99.96  	1.6  	99.98  	768  	Eutectic  

Sc-Sr  	(Sc) rt + (Sr) ht + (Sr) rt  	1  	100  	100  	547  	unknown  

Sc-Ta  	L2 = L1 + (Ta)  	72  	14  	100  	2681  	Monotectic  

Sc-Ta  	L1 = (Sc) ht + (Sc) rt  	3.08  	0  	100  	1500  	Eutectic  

Sc-Ta  	(Sc) ht + (Sc) rt + (Ta)  	0  	100  	100  	1337  	unknown  

Sc-Tb  	L = (Sc ht,Tb ht)  	 	76  	 	1340  	Minimum  

Sc-Tb  	(Sc ht,Tb ht) = (Sc rt,Tb rt)  	 	71  	 	1200  	Minimum  

Sc-Te  	unknown  	 	 	 	 	 

Sc-Th  	L = (Sc ht,Th ht)  	 	24  	 	1405  	Minimum  

Sc-Th  	(Sc ht,Th ht) = (Sc) rt + (Sc) ht  	28  	23  	36  	1150  	Eutectoid  

Sc-Ti  	L = (Sc ht,Ti ht)  	 	50  	 	1300  	Minimum  

Sc-Ti  	(Sc ht,Ti ht) = (Sc) ht + (Ti) ht  	 	63  	 	1075  	Critical  

Sc-Ti  	(Sc) ht = (Sc) rt + (Ti) ht  	47  	12.5  	75  	1050  	Monotectoid  

Sc-Ti  	(Ti) ht = (Sc) rt + (Ti) rt  	93  	7  	93  	875  	Eutectoid  

Sc-U  	L1 = L2 + (Sc) ht  	20  	74  	7  	1400  	Monotectic  

Sc-U  	L2 = (Sc) ht + (U) ht2  	91  	7  	96  	1125  	Eutectic  

Sc-U  	(U) ht2 = (Sc) ht + (U) ht1  	96  	5  	98  	760  	Eutectoid  

Sc-U  	(Sc) ht = (Sc) rt + (U) ht1  	4.5  	3  	98  	725  	Eutectoid  

Sc-U  	(U) ht1 = (Sc) rt + (U) rt  	98  	3  	99  	660  	Eutectoid  

Sc-V  	L = L1 + L2  	 	35.5  	 	1593  	Critical  

Sc-V  	L2 = L1 + (V)  	55.8  	18.3  	98  	1459  	Monotectic  

Sc-V  	L1 = (Sc) ht + (V)  	13.2  	2  	98  	1419  	Eutectic  

Sc-V  	(Sc) ht = (Sc) rt + (V)  	1.4  	0.7  	98.5  	1303  	Eutectoid  

Sc-W  	L = (Sc) ht + (W)  	1.38  	0  	100  	1515  	Eutectic  

Sc-W  	(Sc) ht + (Sc) rt + (W)  	0  	0  	100  	1337  	unknown  

Sc-Y  	L = (Y ht,Sc ht)  	 	50  	 	1372  	Minimum  

Sc-Y  	(Y ht,Sc ht) = (Y ht,Sc rt)  	 	43  	 	1180  	Minimum  

Sc-Yb  	L1 = L2 + (Sc) ht  	1  	0  	98  	1520  	Monotectic  

Sc-Yb  	L2 + (Sc) ht + (Sc) rt  	99  	0  	0  	1337  	unknown  

Sc-Yb  	(Sc) rt + (Yb) ht + (Yb) rt  	0  	100  	100  	795  	unknown  

Sc-Yb  	L2 + (Sc) rt + (Yb) ht  	100  	0  	100  	819  	unknown  

Sc-Zn  	L = ScZn  	 	50  	 	1230  	Congruent  

Sc-Zn  	L + ScZn = ScZn2  	69  	50  	66.7  	1025  	Peritectic  

Sc-Zn  	L + ScZn2 = Sc13Zn58  	83  	66.7  	81.7  	820  	Peritectic  

Sc-Zn  	L = Sc13Zn58 + Sc3Zn17  	83.5  	81.7  	85  	815  	Eutectic  

Sc-Zn  	L = Sc3Zn17  	 	85  	 	820  	Congruent  

Sc-Zn  	L + Sc3Zn17 = ScZn12  	99  	85  	92.3  	475  	Peritectic  

Sc-Zn  	L = ScZn12 + (Zn)  	99.5  	92.3  	100  	415  	Eutectic  

Sc-Zr  	(Sc ht,Zr ht) = (Sc rt,Zr rt)  	 	30  	 	1420  	Maximum  

S-Sc  	L = (Sc) ht + ScS  	96  	100  	59  	1437  	Eutectic  

S-Sc  	L = ScS  	 	50  	 	2277  	Congruent  

S-Sc  	L = ScS + Sc2S3  	43  	46  	41  	1827  	Eutectic  

S-Sc  	L = Sc2S3  	 	40  	 	2037  	Congruent  



Found: 267 reactions

Return to Contents 



ASM Alloy Phase Diagrams Center, P. Villars, editor-in-chief; H. Okamoto and K. Cenzual, section editors;

http://www1.asminternational.org/AsmEnterprise/APD, ASM International, Materials Park, OH, USA, 2006-2015

© ASM International 2015. All Rights Reserved. Version 1.0.5.0



 	Alloy Phase Diagram Database™	Element 1: Element 2: Element 3:  

HomeExplorerSearchToolsHelp

 

Special Points Table



Return to Contents



Chemical System	Reaction	%A	%B	%C	Temperature, °C 	Reaction type 

Ag-Se  	L1 = L2 + (Ag)  	890  	31.5  	0  	880  	Monotectic  

Ag-Se  	L2 = (Ag) + Ag2Se ht  	30.5  	0  	33.3  	840  	Eutectic  

Ag-Se  	L2 = Ag2Se ht  	 	33.3  	 	910  	Congruent  

Ag-Se  	Ag2Se ht = (Ag) + Ag2Se rt  	33.3  	0  	33.3  	130  	Eutectoid  

Ag-Se  	Ag2Se ht + (Se) = Ag2Se rt  	33.3  	100  	33.3  	132  	Peritectoid  

Ag-Se  	L3 = Ag2Se ht + (Se)  	100  	33.3  	100  	217  	Eutectic  

Ag-Se  	L2 = L3 + Ag2Se ht  	44.5  	95.5  	33.3  	616  	Monotectic  

Al-Se  	L = (Al) + Al2Se3  	0  	0  	60  	660  	Eutectic  

Al-Se  	L = Al2Se3  	 	60  	 	960  	Congruent  

Al-Se  	L = Al2Se3 + (Se)  	60  	100  	100  	221  	Eutectic  

As-Se  	L = (As) + AsSe  	43  	0  	50  	249  	Eutectic  

As-Se  	(As) + AsSe = As4Se3  	0  	50  	42.9  	127  	Peritectoid  

As-Se  	L = AsSe  	 	50  	 	300  	Congruent  

As-Se  	L = AsSe + As2Se3  	52  	50  	60  	297  	Eutectic  

As-Se  	L = As2Se3  	 	60  	 	370  	Congruent  

As-Se  	L = As2Se3 + (Se)  	81  	60  	100  	147  	Eutectic  

Au-Se  	L1 = (Au) + L2  	15  	0  	33  	963  	Monotectic  

Au-Se  	L2 = (Au) + L3  	52  	100  	99  	760  	Monotectic  

Au-Se  	(Au) + L3 = AuSe  	0  	99.5  	50  	425  	Peritectic  

Au-Se  	L3 = AuSe + (Se)  	99.9  	50  	100  	218  	Eutectic  

Ba-Se  	L = (Ba) + BaSe  	1  	0  	50  	717  	Eutectic  

Ba-Se  	L = BaSe  	 	50  	 	1780  	Congruent  

Ba-Se  	L + BaSe = Ba2Se3  	94  	50  	60  	930  	Peritectic  

Ba-Se  	L + Ba2Se3 = BaSe2  	96  	60  	66.7  	840  	Peritectic  

Ba-Se  	L + BaSe2 = BaSe3  	97  	66.7  	75  	760  	Peritectic  

Ba-Se  	L = BaSe3 + (Se)  	100  	75  	100  	219  	Eutectic  

Bi-Se  	L = (Bi) + ?  	1  	0.5  	 	271  	Eutectic  

Bi-Se  	L + Bi2Se3 = Bi4Se5  	49  	60  	55.6  	607  	Peritectic  

Bi-Se  	L = Bi2Se3  	 	60  	 	705  	Congruent  

Bi-Se  	L1 = L2 + Bi2Se3  	76  	97  	60  	614  	Monotectic  

Bi-Se  	L2 + Bi2Se3 + (Se)  	100  	60  	100  	221  	unknown  

Br-Se  	L = (Se) + SeBr lt  	53  	100  	50  	0  	Eutectic  

Br-Se  	L = SeBr lt  	 	50  	 	5  	Congruent  

Br-Se  	L = SeBr lt + SeBr4  	48  	50  	20  	-4  	Eutectic  

Br-Se  	L = SeBr4  	 	20  	 	123  	Congruent  

Br-Se  	L = SeBr4 + (Br) lt  	0  	20  	0  	-9  	Eutectic  

B-Se  	L = B2Se3  	 	60  	 	480  	Congruent  

B-Se  	L = B2Se3 + (Se)  	100  	60  	100  	220  	Eutectic  

Cd-Se  	L1 = (Cd) + CdSe  	0  	0  	50  	321  	Eutectic  

Cd-Se  	L1 = CdSe  	 	50  	 	1254  	Congruent  

Cd-Se  	L1 = L2 + CdSe  	67.5  	99  	50  	991  	Monotectic  

Cd-Se  	L2 + CdSe + (Se)  	100  	50  	100  	221  	unknown  

Ce-Se  	L = (Ce) ht1 + CeSe  	3  	0  	50  	790  	Eutectic  

Ce-Se  	(Ce) ht1 + (Ce) ht2 + CeSe  	0  	0  	50  	726  	unknown  

Ce-Se  	(Ce) ht2 + (Ce) rt + CeSe  	0  	0  	50  	61  	unknown  

Ce-Se  	L = CeSe  	 	50  	 	1820  	Congruent  

Ce-Se  	L = CeSe + Ce3Se4  	54  	50  	57.1  	1760  	Eutectic  

Ce-Se  	L = Ce3Se4  	 	57.1  	 	1800  	Congruent  

Ce-Se  	L + Ce3Se4 = Ce4Se7  	80  	60  	63.6  	260  	Peritectic  

Ce-Se  	L + Ce4Se7 = CeSe2  	89  	63.6  	66.7  	730  	Peritectic  

Ce-Se  	L = CeSe2 + (Se)  	99  	66.7  	100  	220  	Eutectic  

Co-Se  	L1 = L2 + (Co) ht  	4  	0  	33  	1448  	Monotectic  

Co-Se  	L = (Co) ht + Co0.88Sc  	44.5  	0  	50.7  	910  	Eutectic  

Co-Se  	(Co) ht = (Co) rt + Co0.88Sc  	0  	0  	50.7  	420  	Eutectoid  

Co-Se  	(Co) rt + Co0.88Sc = Co9Se8 rt  	0  	50.7  	47.1  	417  	Peritectoid  

Co-Se  	L2 = Co0.88Sc  	 	54  	 	1078  	Congruent  

Co-Se  	L2 = L3 + Co0.88Sc  	70  	98  	59  	952  	Monotectic  

Co-Se  	L3 + Co0.88Sc = CoSe2 rt  	98  	59  	66.7  	938  	Peritectoid  

Co-Se  	L3 = CoSe2 rt + (Se)  	99.5  	66.7  	100  	217  	Eutectic  

Cr-Se  	L1 = L2 + (Cr)  	5  	0  	40  	1700  	Monotectic  

Cr-Se  	L = (Cr) + Cr0.67Se ht2  	45  	0  	50  	1400  	Eutectic  

Cr-Se  	L = Cr0.67Se ht2  	 	49.5  	 	1550  	Congruent  

Cr-Se  	Cr0.67Se ht2 = Cr0.67Se ht1  	 	51-60  	 	1100  	Polymorphic  

Cr-Se  	Cr0.67Se ht1 = (Cr) + Cr7Se8 rt  	53  	0  	53.5  	362  	Eutectoid  

Cr-Se  	Cr0.67Se ht1 = Cr7Se8 rt  	 	53.7  	 	500  	Polymorphic  

Cr-Se  	Cr0.67Se ht1 = Cr7Se8 rt + Cr3Se4 rt  	55  	54  	55.5  	460  	Eutectoid  

Cr-Se  	Cr0.67Se ht1 = Cr3Se4 rt  	 	57  	 	900  	Polymorphic  

Cr-Se  	Cr0.67Se ht1 = Cr3Se4 rt + Cr2Se3 Cr+ ht  	59  	58.5  	59.5  	790  	Eutectoid  

Cr-Se  	Cr0.67Se ht1 = Cr2Se3 Cr+ ht  	 	59.5  	 	810  	Polymorphic  

Cr-Se  	Cr2Se3 Cr+ ht = Cr3Se4 + Cr2Se3 rt  	59.5  	58.5  	60  	500  	Eutectoid  

Cr-Se  	Cr0.67Se ht1 = Cr2Se3 Cr+ ht + Cr2Se3 rt  	59.8  	59.5  	60  	800  	Eutectoid  

Cr-Se  	Cr0.67Se ht1 = Cr2Se3 rt  	 	60  	 	805  	Polymorphic  

Cr-Se  	L = Cr5Se8 + (Se)  	100  	61.5  	100  	220  	Eutectic  

Cr-Se  	Cr0.67Se ht1 = Cr2Se3 rt + Cr5Se8  	60.8  	60.5  	61.5  	687  	Eutectoid  

Cs-Se  	L = (Cs) + Cs2Se  	0  	0  	33.3  	27.5  	Eutectic  

Cs-Se  	L = Cs2Se  	 	33.3  	 	770  	Congruent  

Cs-Se  	L + Cs2Se = Cs3Se2  	47  	33.3  	40  	484  	Peritectic  

Cs-Se  	L + Cs3Se2 = Cs5Se4  	49  	40  	44.4  	432  	Peritectic  

Cs-Se  	L + Cs5Se4 = CsSe  	54  	44.4  	50  	365  	Peritectic  

Cs-Se  	L = CsSe + Cs2Se3  	57  	50  	60  	320  	Eutectic  

Cs-Se  	L = Cs2Se3  	 	60  	 	338  	Congruent  

Cs-Se  	L = Cs2Se3 + Cs2Se5  	69  	60  	71.4  	213  	Eutectic  

Cs-Se  	L = Cs2Se5  	 	71.4  	 	242  	Congruent  

Cs-Se  	L = Cs2Se5 + (Se)  	84  	71.4  	100  	170  	Eutectic  

Cs-Se  	L2 = L1 + (Se)  	98  	88  	100  	215  	Monotectic  

Cs-Se  	L = L1 + L2  	 	93  	 	274  	Critical  

Cu-Se  	L3 + CuSe2 + (Se)  	100  	66.7  	100  	221  	unknown  

Cu-Se  	L2 = L1 + Cu2Se ht  	31.5  	4  	33.3  	1100  	Monotectic  

Cu-Se  	L2 = Cu2Se ht  	 	33.3  	 	1130  	Congruent  

Cu-Se  	L2 = L3 + Cu2Se ht  	52.5  	99  	38  	523  	Monotectic  

Cu-Se  	CuSe ht2 = CuSe ht1  	 	50  	 	120  	Polymorphic  

Cu-Se  	CuSe ht1 = CuSe rt  	 	50  	 	51  	Polymorphic  

Cu-Se  	(Cu) + Cu2Se rt + Cu2Se ht  	0  	33.3  	33.3  	123  	unknown  

Cu-Se  	L3 + Cu2Se ht = CuSe ht2  	99.2  	37.5  	50  	377  	Peritectic  

Cu-Se  	L3 + CuSe ht2 = CuSe2  	99.5  	50  	66.7  	377  	Peritectic  

Cu-Se  	Cu2Se ht + CuSe ht1 = Cu3Se2 rt  	36  	50  	40  	112  	Peritectoid  

Er-Se  	L = (Er) + ErSe  	15  	0  	50  	1310  	Eutectic  

Er-Se  	L = ErSe  	 	50  	 	1630  	Congruent  

Er-Se  	L = ErSe + Er2Se3 rt  	55.5  	50  	57.4  	1370  	Eutectic  

Er-Se  	L = Er2Se3 rt  	 	57.4  	 	1440  	Congruent  

Er-Se  	L + Er2Se3 rt = ErSe2 ht  	70  	60  	66.7  	1010  	Peritectic  

Er-Se  	ErSe2 ht = ErSe2 rt  	 	66.7  	 	890  	Polymorphic  

Er-Se  	L + ErSe2 rt + (Se)  	100  	66.7  	100  	221  	unknown  

Fe-Se  	L1 = L2 + (Fe) rt  	1.5  	38  	0  	1520  	Monotectic  

Fe-Se  	L + (Fe) rt = (Fe) ht  	41  	0  	0.5  	1400  	Peritectic  

Fe-Se  	(Fe) ht = (Fe) rt + Fe0.89Se  	0.5  	0  	49.5  	885  	Eutectoid  

Fe-Se  	L2 = (Fe) ht + FeSe ht  	45  	0.5  	48.3  	960  	Eutectic  

Fe-Se  	FeSe ht = (Fe) ht + Fe0.89Se  	48.5  	0.5  	49.5  	942  	Eutectoid  

Fe-Se  	(Fe) rt + Fe0.89Se = FeSe rt  	0  	50.5  	49  	475  	Peritectoid  

Fe-Se  	L2 = FeSe ht  	 	53  	 	1075  	Congruent  

Fe-Se  	FeSe ht = Fe0.89Se  	 	52.5  	 	1060  	Maximum  

Fe-Se  	Fe7Se8 ht = Fe7Se8 rt  	 	~53.3  	 	180  	Polymorphic  

Fe-Se  	L3 + Fe3Se4 = FeSe2  	100  	61  	66.7  	585  	Peritectic  

Fe-Se  	L2 = L3 + Fe0.89Se  	73  	100  	57.5  	790  	Monotectic  

Fe-Se  	Fe0.89Se = FeSe rt + Fe3Se4  	51.5  	49.4  	53  	350  	Eutectoid  

Fe-Se  	FeSe ht = L2 + Fe0.89Se  	62  	66.5  	57  	850  	Eutectoid  

Fe-Se  	L3 + Fe0.89Se = Fe3Se4  	58  	100  	58.5  	723  	Peritectic  

Fe-Se  	L3 + FeSe2 + (Se)  	100  	66.7  	100  	221  	unknown  

Ga-Se  	L1 + (Ga) + GaSe  	0  	0  	50  	29.7741  	unknown  

Ga-Se  	L = L1 + L2  	 	22  	 	1000  	Critical  

Ga-Se  	L2 = L1 + GaSe  	42  	7  	50  	915  	Monotectic  

Ga-Se  	L = GaSe  	 	50  	 	938  	Congruent  

Ga-Se  	L = GaSe + Ga2Se3 ht  	55  	50  	60  	890  	Eutectic  

Ga-Se  	L = Ga2Se3 ht  	 	60  	 	1005  	Congruent  

Ga-Se  	Ga2Se3 ht = Ga2Se3 rt  	 	60  	 	730  	Polymorphic  

Ga-Se  	L = Ga2Se3 rt + (Se)  	100  	60  	100  	220  	Eutectic  

Gd-Se  	L = GdSe  	 	50  	 	2170  	Congruent  

Gd-Se  	L = GdSe + Gd2Se3  	57  	51  	58  	1550  	Eutectic  

Gd-Se  	L = Gd2Se3  	 	60  	 	1700  	Congruent  

Gd-Se  	L = (Gd) ht + GdSe  	1  	0  	49  	1310  	Eutectic  

Gd-Se  	(Gd) ht + (Gd) rt + GdSe  	0  	0  	49  	1235  	unknown  

Ge-Se  	L1 = L2 + (Ge)  	11.5  	44  	0  	904  	Monotectic  

Ge-Se  	L + (Ge) = GeSe ht  	50.5  	0  	50  	675  	Peritectic  

Ge-Se  	GeSe ht = (Ge) + GeSe rt  	50  	0  	50  	666  	Peritectoid  

Ge-Se  	GeSe ht = L + GeSe rt  	50  	52.5  	50  	647  	Catatectic  

Ge-Se  	L = GeSe rt + GeSe2  	56  	50  	66.7  	586  	Eutectic  

Ge-Se  	L = GeSe2  	 	66.7  	 	742  	Congruent  

Ge-Se  	L = GeSe2 + (Se)  	92  	66.7  	100  	212  	Eutectic  

Hg-Se  	L1 + HgSe = (Hg) lt  	0  	49  	0  	-38.8  	Peritectic  

Hg-Se  	L2 = L1 + HgSe  	31.1  	22.17  	48.8  	408  	Monotectic  

Hg-Se  	L = HgSe  	 	50  	 	799  	Congruent  

Hg-Se  	L2 = L3 + HgSe  	69.8  	87.38  	50.75  	685  	Monotectic  

Hg-Se  	L3 = HgSe + (Se)  	100  	51  	100  	220.95  	Eutectic  

In-Se  	L = In2Se3 ht2  	 	60  	 	891  	Congruent  

In-Se  	In2Se3 ht2 = In2Se3 ht1  	 	60  	 	745  	Polymorphic  

In-Se  	L = L3 + L4  	 	75  	 	807  	Critical  

In-Se  	L1 = (In) + In4Se3  	0  	0  	42.9  	156  	Eutectic  

In-Se  	L = L1 + L2  	 	20  	 	638  	Critical  

In-Se  	L2 = L1 + In4Se3  	33  	5  	42.9  	520  	Monotectic  

In-Se  	L + InSe 3R = In4Se3  	39.5  	50  	42.9  	550  	Peritectic  

In-Se  	L + In5.8Se7 = InSe 3R  	49  	53.8  	50  	611  	Peritectic  

In-Se  	L + In9Se11 = In5.8Se7  	51.5  	55  	53.8  	650  	Peritectic  

In-Se  	L + In5Se7 = In9Se11  	52.5  	58.3  	55  	660  	Peritectic  

In-Se  	L + In2Se3 2H rt = In5Se7  	54  	59.6  	58.3  	670  	Peritectic  

In-Se  	L + In2Se3 ht2 = In2Se3 2H rt  	59  	60  	59.6  	880  	Peritectic  

In-Se  	In2Se3 2H rt = In5Se7 + In2Se3 3R rt  	59.6  	58.3  	60  	196  	Eutectoid  

In-Se  	In2Se3 2H rt + (Se) = In2Se3 3R rt  	60  	100  	60.5  	201  	Peritectoid  

In-Se  	L3 = L4 + In2Se3 ht2  	67  	87  	60  	750  	Monotectic  

In-Se  	L + In2Se3 ht1 + (Se)  	100  	60  	100  	221  	unknown  

I-Se  	L = (Se) + (I)  	50  	100  	0  	58  	Eutectic  

K-Se  	L = (K) + K2Se  	0  	0  	33.3  	63.7  	Eutectic  

K-Se  	L = K2Se  	 	33.3  	 	890  	Congruent  

K-Se  	L = K2Se + KSe  	48  	37  	50  	430  	Eutectic  

K-Se  	L = KSe  	 	50  	 	460  	Congruent  

K-Se  	L = KSe + K2Se3  	56  	50  	60  	360  	Eutectic  

K-Se  	L = K2Se3  	 	60  	 	375  	Congruent  

K-Se  	L + K2Se3 = KSe2  	69  	60  	66.7  	206  	Peritectic  

K-Se  	L = KSe2 + (Se)  	78  	66.7  	100  	160  	Eutectic  

K-Se  	L2 = L1 + (Se)  	99.8  	87.5  	100  	220.5  	Monotectic  

La-Se  	L = (La) ht2 + LaSe  	7  	0  	50  	895  	Eutectic  

La-Se  	(La) ht2 + (La) ht1 + LaSe  	0  	0  	50  	865  	unknown  

La-Se  	(La) ht1 + (La) rt + LaSe  	0  	0  	50  	310  	unknown  

La-Se  	L = LaSe  	 	50  	 	1990  	Congruent  

La-Se  	L = LaSe + La3Se4 rt  	56  	50  	57.2  	1660  	Eutectic  

La-Se  	L = La3Se4 rt  	 	57.2  	 	1700  	Congruent  

La-Se  	L + La3Se4 rt = La10Se19  	64  	60  	63  	1450  	Peritectic  

La-Se  	L + La10Se19 = LaSe2  	69  	64.5  	65.5  	1250  	Peritectic  

La-Se  	L + LaSe2 = La3Se7  	90  	66.7  	70  	1080  	Peritectic  

La-Se  	L + La3Se7 + (Se)  	100  	71  	100  	221  	unknown  

Li-Se  	L + (Li) rt + Li2Se  	0  	0  	33.3  	180.6  	unknown  

Li-Se  	L = Li2Se  	 	33.3  	 	1302  	Congruent  

Li-Se  	L1 = L2 + Li2Se  	70  	33.3  	99.5  	350  	Monotectic  

Li-Se  	L2 + Li2Se + (Se)  	100  	33.3  	100  	221  	unknown  

Mn-Se  	L2 = L1 + MnSe  	46.5  	9.5  	50  	1350  	Monotectic  

Mn-Se  	L = (Mn) ht3 + MnSe  	2  	0  	50  	1230  	Eutectic  

Mn-Se  	(Mn) ht3 + (Mn) ht2 + MnSe  	0  	0  	50  	1138  	unknown  

Mn-Se  	(Mn) ht2 + (Mn) ht1 + MnSe  	0  	0  	50  	1100  	unknown  

Mn-Se  	(Mn) ht1 + (Mn) rt + MnSe  	0  	0  	50  	727  	unknown  

Mn-Se  	L = MnSe  	 	50  	 	1460  	Congruent  

Mn-Se  	L + MnSe = MnSe2 rt  	70  	50  	66.7  	675  	Peritectic  

Mn-Se  	L = MnSe2 rt + (Se)  	100  	66.7  	100  	220  	Eutectic  

Mo-Se  	L + MoSe2 + (Se)  	100  	67  	100  	221  	unknown  

Na-Se  	L + (Na) rt + Na2Se  	0  	0  	33.3  	97.8  	unknown  

Na-Se  	L = Na2Se  	 	33.3  	 	950  	Congruent  

Na-Se  	L + Na2Se = NaSe  	51  	33.3  	50  	495  	Peritectic  

Na-Se  	L + NaSe = Na2Se3  	64  	50  	60  	313  	Peritectic  

Na-Se  	L + Na2Se3 = NaSe2  	69  	60  	66.7  	290  	Peritectic  

Na-Se  	L + NaSe2 = NaSe3  	77  	66.7  	75  	258  	Peritectic  

Na-Se  	L1 = L2 = NaSe3  	78  	99.95  	75  	255  	Monotectic  

Na-Se  	L2 + NaSe3 + (Se)  	99.98  	75  	100  	221  	Eutectic  

Nb-Se  	L + NbSe2 2H rt = NbSe3 rt  	99.5  	66.7  	75  	780  	Peritectic  

Nb-Se  	L +NbSe3 rt = Nb2Se9  	99.8  	75  	81.8  	690  	Peritectic  

Nb-Se  	L + Nb2Se9 = (Se)  	100  	81.8  	100  	220  	Eutectic  

Ni-Se  	L = (Ni) + Ni3Se2 ht  	34  	0  	39  	750  	Eutectic  

Ni-Se  	L + NiSe ht = Ni3Se2 ht  	36  	50.5  	40  	785  	Peritectic  

Ni-Se  	Ni3Se2 ht = (Ni) + Ni3Se2 rt  	38.7  	0  	40  	590  	Eutectoid  

Ni-Se  	Ni3Se2 ht = Ni3Se2 rt  	 	40  	 	600  	Maximum  

Ni-Se  	Ni3Se2 ht = Ni3Se2 rt + Ni6Se5 ht  	42.4  	40  	45.5  	585  	Eutectoid  

Ni-Se  	Ni3Se2 ht + NiSe ht = Ni6Se5 ht  	42.4  	50.5  	45.5  	647.5  	Peritectoid  

Ni-Se  	Ni6Se5 ht = Ni3Se2 rt + NiSe ht  	45.5  	40  	50.5  	100  	Eutectoid  

Ni-Se  	L = NiSe ht  	 	53.5  	 	959  	Congruent  

Ni-Se  	L1 = L2 + NiSe ht  	68.4  	95  	56.8  	856  	Monotectic  

Ni-Se  	L2 = NiSe2 rt + (Se)  	100  	66.7  	100  	217  	Eutectic  

Ni-Se  	L2 + NiSe ht = NiSe2 rt  	95  	56.8  	66.7  	853  	Peritectic  

Os-Se  	L + OsSe2 + (Se)  	100  	66.7  	100  	221  	unknown  

Pb-Se  	L = (Pb) + PbSe  	0  	0  	50  	327  	Eutectic  

Pb-Se  	L = PbSe  	 	50  	 	1079  	Congruent  

Pb-Se  	L1 = L2 + PbSe  	76  	98.5  	50  	678  	Monotectic  

Pb-Se  	L2 = PbSe + (Se)  	100  	50  	100  	220  	Eutectic  

Pd-Se  	L + (Pd) = Pd9Se2 ht  	22  	1.5  	18.2  	635  	Peritectic  

Pd-Se  	Pd9Se2 ht = (Pd) + Pd4Se rt  	18.2  	0.5  	20  	390  	Eutectoid  

Pd-Se  	L + Pd9Se2 = Pd4Se ht  	25  	18.2  	20  	544  	Peritectic  

Pd-Se  	Pd4Se ht = Pd4Se rt  	 	20  	 	527  	Polymorphic  

Pd-Se  	L + Pd4Se ht = Pd7Se2  	25.2  	20  	22.2  	538  	Peritectic  

Pd-Se  	L + Pd7Se2 = Pd34Se11  	28  	22.2  	24.4  	430  	Peritectic  

Pd-Se  	L = Pd34Se11 + Pd7Se4  	31  	24.4  	36.4  	385  	Eutectic  

Pd-Se  	L + Pd17Se15 = Pd7Se4  	32.5  	46.9  	36.4  	415  	Peritectic  

Pd-Se  	L + PdSe2 = Pd17Se15  	43  	66.7  	46.9  	680  	Peritectic  

Pd-Se  	Pd17Se15 + PdSe2 = PdSe rt  	46.9  	66.7  	50  	620  	Peritectoid  

Pd-Se  	L1 + L2 = PdSe2  	54.5  	97  	66.7  	760  	Syntectic  

Pd-Se  	L2 + PdSe2 + (Se)  	100  	66.7  	100  	221  	unknown  

Pr-Se  	L + (Pr) ht + PrSe  	0  	0  	50  	931  	unknown  

Pr-Se  	(Pr) ht = (Pr) rt + PrSe  	0  	0  	50  	780  	Eutectoid  

Pr-Se  	L = PrSe  	 	50  	 	2100  	Congruent  

Pr-Se  	L = PrSe + Pr3Se4 ht  	55  	50  	56.6  	1645  	Eutectic  

Pr-Se  	L = Pr3Se4 ht  	 	56.6  	 	1800  	Congruent  

Pr-Se  	Pr3Se4 ht = Pr3Se4 rt  	 	56.6-60  	 	1050  	Polymorphic  

Pr-Se  	L + Pr3Se4 ht = PrSe1.75  	68  	60  	63.6  	1370  	Peritectic  

Pr-Se  	L + PrSe1.75 = Pr10Se19  	70  	63.6  	66.6  	1280  	Peritectic  

Pr-Se  	L1 = L2 + Pr10Se19  	76  	93  	66  	1090  	Monotectic  

Pr-Se  	L2 + Pr10Se19 = Pr3Se7  	94  	66  	70  	970  	Peritectic  

Pr-Se  	L2 = Pr3Se7 + (Se)  	99  	70  	100  	220  	Eutectic  

P-Se  	L = (Se) + P2Se5  	85  	100  	71.4  	75  	Eutectic  

P-Se  	L = P2Se5 ht  	 	71.4  	 	215  	Congruent  

P-Se  	P2Se5 ht = P2Se5  	 	71.4  	 	92  	Polymorphic  

P-Se  	L = P2Se5 ht + PSe rt  	67  	71.4  	50  	194  	Eutectic  

P-Se  	L = PSe ht  	 	50  	 	330  	Congruent  

P-Se  	PSe ht = PSe rt  	 	50  	 	300  	Polymorphic  

P-Se  	L + PSe rt + P4Se3 ht2  	42.9  	50  	42.9  	246  	unknown  

P-Se  	P4Se3 ht2 = P4Se3 ht1  	 	42.9  	 	192  	Polymorphic  

P-Se  	P4Se3 ht1 = P4Se3  	 	42.9  	 	82  	Polymorphic  

P-Se  	L = P4Se3 + (P) lt  	16  	42.9  	0  	-60  	Eutectic  

P-Se  	L + (P) whi rt + (P) lt  	7  	0  	0  	-3.8  	unknown  

Rb-Se  	L = (Rb) + Rb2Se  	0  	0  	33.3  	39.4  	Eutectic  

Rb-Se  	L = Rb2Se  	 	33.3  	 	730  	Congruent  

Rb-Se  	L + Rb2Se = RbSe  	55  	38  	50  	390  	Peritectic  

Rb-Se  	L = RbSe + Rb2Se3  	56  	50  	60  	355  	Eutectic  

Rb-Se  	L = Rb2Se3  	 	60  	 	385  	Congruent  

Rb-Se  	L + Rb2Se3 = RbSe2  	68  	60  	66.7  	305  	Peritectic  

Rb-Se  	L + RbSe2 = Rb2Se5  	75  	66.7  	71.4  	254  	Peritectic  

Rb-Se  	L = Rb2Se5 + (Se)  	79  	71.4  	100  	165  	Eutectic  

Rb-Se  	L = L1 + L2  	 	89  	 	254  	Critical  

Rb-Se  	L2 = L1 + (Se)  	97.5  	81  	100  	213  	Monotectic  

Rh-Se  	L = (Rh) + RhSe ht  	42  	0  	50  	900  	Eutectic  

Rh-Se  	L + RhSe1.29 = RhSe ht  	42.5  	56.3  	50  	910  	Peritectic  

Rh-Se  	RhSe ht = (Rh) + Rh0.78Se ht  	50  	0  	56.3  	848  	Eutectoid  

Rh-Se  	L = Rh0.78Se ht  	 	56.3  	 	1240  	Congruent  

Rh-Se  	Rh0.78Se ht = (Rh) + Rh0.76Se ht  	56.3  	0  	56.9  	674  	Eutectoid  

Rh-Se  	Rh0.78Se ht + Rh0.74Se ht = Rh0.76Se ht  	56.3  	57.3  	56.9  	700  	Peritectoid  

Rh-Se  	Rh0.76Se ht = (Rh) + Rh0.74Se rt  	56.9  	0  	57.3  	300  	Eutectoid  

Rh-Se  	L = Rh0.78Se ht + Rh0.74Se ht  	57  	56.3  	57.3  	1175  	Eutectic  

Rh-Se  	L + Rh0.74Se ht + Rh2Se3 ht  	57.3  	57.3  	59  	1190  	unknown  

Rh-Se  	Rh0.74Se ht = Rh0.74Se rt  	 	57.3  	 	633  	Polymorphic  

Rh-Se  	L = Rh2Se3 ht  	 	60  	 	1240  	Congruent  

Rh-Se  	Rh2Se3 ht = Rh2Se3 rt  	 	60  	 	727  	Polymorphic  

Rh-Se  	L1 = L2 + Rh2Se3 ht  	60.5  	68.8  	60  	1235  	Monotectic  

Rh-Se  	L2 + Rh2Se3 ht = Rh0.9Se2 ht  	69  	60  	68  	1225  	Peritectic  

Rh-Se  	Rh2Se3 ht + Rh0.9Se2 ht = RhSe1.95  	60  	67  	66.1  	850  	Peritectoid  

Rh-Se  	L + Rh0.9Se2 ht = Rh3Se8  	 	72.5  	72.7  	855  	Peritectic  

Rh-Se  	L + Rh3Se8 + (Se)  	100  	72.7  	100  	221  	unknown  

Ru-Se  	L + RuSe2 + (Se)  	100  	66.7  	100  	221  	unknown  

Sb-Se  	L1 = L2 + (Sb)  	22.1  	44.2  	0  	580  	Monotectic  

Sb-Se  	L2 = (Sb) + Sb2Se3  	51.4  	0  	60  	541  	Eutectic  

Sb-Se  	L = Sb2Se3  	 	60  	 	590  	Congruent  

Sb-Se  	L = Sb2Se3 + (Se)  	99.02  	60  	100  	216.6  	Eutectic  

Se-Si  	L = (Se) + SiSe2  	0.4  	0  	33.3  	216  	Eutectic  

Se-Si  	L = SiSe2  	 	33.3  	 	972  	Congruent  

Se-Si  	L = SiSe2 + SiSe ht  	35.5  	33.3  	50  	946  	Eutectic  

Se-Si  	L + (Si) = SiSe ht  	39  	100  	50  	1190  	Peritectic  

Se-Si  	SiSe ht = SiSe2 + (Si)  	50  	33.3  	100  	870  	Eutectoid  

Se-Sn  	L = (Se) + SnSe2  	0  	0  	33.3  	219.9  	Eutectic  

Se-Sn  	L = SnSe2  	 	33.3  	 	646.6  	Congruent  

Se-Sn  	L = SnSe2 + SnSe ht  	38.7  	33.3  	50  	629.3  	Eutectic  

Se-Sn  	L = SnSe ht  	 	50  	 	873.7  	Congruent  

Se-Sn  	L1 = L2 + SnSe ht  	57  	76  	50  	832  	Monotectic  

Se-Sn  	SnSe ht = Se2Sn + SnSe rt  	50  	33.3  	50  	520.2  	Eutectoid  

Se-Sn  	SnSe ht = L2 + SnSe rt  	50  	99  	50  	526.3  	Catatectic  

Se-Sn  	L2 = SnSe rt + (Sn) rt  	100  	50  	100  	231.7  	Eutectic  

Se-Sn  	SnSe rt + (Sn) rt + (Sn) lt  	50  	100  	100  	13  	unknown  

Se-Sr  	L + SrSe2 = SrSe3  	1  	33.3  	25  	730  	Peritectic  

Se-Sr  	L + Sr2Se3 = SrSe2  	2  	40  	33.3  	820  	Peritectic  

Se-Sr  	L + SrSe = Sr2Se3  	4  	50  	40  	910  	Peritectic  

Se-Sr  	L = SrSe  	 	50  	 	1600  	Congruent  

Se-Sr  	L = SrSe + (Sr) ht  	98.5  	50  	100  	760  	Eutectic  

Se-Sr  	SrSe + (Sr) ht + (Sr) rt  	50  	100  	100  	547  	unknown  

Se-Sr  	L = (Se) + SrSe3  	0  	0  	25  	217  	Eutectic  

Se-Ta  	questionable  	 	 	 	 	 

Se-Tb  	L = Tb2.67Se4 ht  	 	40  	 	1680  	Congruent  

Se-Tb  	Tb2.67Se4 ht = Tb2Se3 rt  	 	40  	 	1080  	Polymorphic  

Se-Tb  	L = Tb2.67Se4 ht + TbSe rt  	42  	41.6  	50  	1560  	Eutectic  

Se-Tb  	Tb2.67Se4 ht = Tb2Se3 re + TbSe rt  	41.4  	40.9  	50  	1040  	Eutectoid  

Se-Tb  	L = TbSe rt  	 	50  	 	2160  	Congruent  

Se-Tb  	L = TbSe rt + (Tb) ht  	98  	50  	100  	1340  	Eutectic  

Se-Th  	L = Th7Se12 + Th2Se3  	38.5  	37  	40  	1460  	Eutectic  

Se-Th  	L + ThSe = Th2Se3  	39  	36.5  	41  	1490  	Peritectic  

Se-Th  	ThSe + (Th) ht + (Th) rt  	53  	100  	100  	1360  	unknown  

Se-Th  	L = ThSe  	 	50  	 	1880  	Congruent  

Se-Th  	L = ThSe + (Th) ht  	85  	54  	100  	1600  	Eutectic  

Se-Ti  	TiSe2 rt = Ti5Se8 rt  	 	39  	 	560  	Maximum  

Se-Ti  	TiSe2 rt = Ti5Se8 rt + Ti2Se3 rt  	39.8  	39.4  	40.2  	475  	Eutectoid  

Se-Ti  	TiSe2 rt = Ti2Se3 rt  	 	40.7  	 	560  	Maximum  

Se-Ti  	TiSe2 rt = Ti2Se3 rt + Ti3Se4 mon rt  	41.6  	41.2  	42.5  	530  	Eutectoid  

Se-Ti  	TiSe2 rt = Ti3Se4 mon rt  	 	43.5  	 	875  	Maximum  

Se-Ti  	TiSe2 rt = Ti3Se4 mon rt + Ti0.89Se rt  	46.8  	44.5  	47.1  	710  	Eutectoid  

Se-Ti  	TiSe2 rt = Ti0.89Se rt  	 	47.3  	 	735  	Maximum  

Se-Ti  	TiSe2 rt = Ti0.89Se rt + TiSe orth rt  	48.6  	47.5  	51  	630  	Eutectoid  

Se-Ti  	Ti1.09Se ht = TiSe2 rt + TiSe orth rt  	50.4  	48.8  	51  	640  	Eutectoid  

Se-Tl  	L1 = L2 + (Se)  	0  	17  	0  	220  	Monotectic  

Se-Tl  	L = (Se) + TlSe ht  	30  	0  	50  	199  	Eutectic  

Se-Tl  	(Se) + TlSe rt = Tl2Se3 rt  	0  	50  	40  	80  	Peritectoid  

Se-Tl  	L = TlSe ht  	 	50  	 	350  	Congruent  

Se-Tl  	(Se) + TlSe ht = TlSe rt  	0  	50  	50  	197  	Peritectoid  

Se-Tl  	TlSe ht = TlSe rt + Tl5Se3  	50  	50  	62  	188  	Eutectoid  

Se-Tl  	L = TlSe ht + Tl5Se3  	58  	50  	62  	314  	Eutectic  

Se-Tl  	L = Tl5Se3  	 	66.7  	 	390  	Congruent  

Se-Tl  	L3 = L4 + Tl5Se3  	70  	97.5  	66.7  	366  	Monotectic  

Se-Tl  	L4 = Tl5Se3 + (Tl) ht  	100  	66.7  	100  	301  	Eutectic  

Se-Tl  	Tl5Se3 + (Tl) ht + (Tl) rt  	66.7  	100  	100  	230  	unknown  

Se-Tm  	L + (Se) + TmSe2  	0  	0  	33.3  	221  	unknown  

Se-Tm  	L + Tm2Se3 = TmSe2  	7  	40  	33.3  	1500  	Peritectic  

Se-Tm  	L + TmSe ht1 = Tm2Se3  	33  	45  	40  	1610  	Peritectic  

Se-Tm  	L = TmSe ht2  	 	49  	 	2060  	Congruent  

Se-Tm  	L = TmSe ht1 + (Tm)  	95  	51  	100  	1400  	Eutectic  

Se-U  	L = (Se) + USe3  	1  	0  	25  	220  	Eutectic  

Se-U  	L + USe2 rt = USe3  	23  	33.3  	25  	1160  	Peritectic  

Se-U  	L + U7Se12 = USe2 rt  	32.5  	34.7  	33.3  	1380  	Peritectic  

Se-U  	L = U7Se12  	 	34.7  	 	1460  	Congruent  

Se-U  	L = U7Se12 + U3Se5  	36  	34.7  	37.5  	1410  	Eutectic  

Se-U  	L + U3Se5 + U2Se3  	37.5  	37.5  	40  	1560  	unknown  

Se-U  	L = U2Se3  	 	40  	 	1610  	Congruent  

Se-U  	L = U2Se3 + U3Se4 rt  	41  	40  	42.9  	1570  	Eutectic  

Se-U  	L + USe rt = U3Se4 ht  	42  	50  	42.9  	1680  	Peritectic  

Se-U  	U3Se4 ht = U3Se4 rt  	 	42.9  	 	1600  	Polymorphic  

Se-U  	L = USe rt  	 	50  	 	1990  	Congruent  

Se-U  	L = USe rt + (U) ht2  	97  	50  	100  	1090  	Eutectic  

Se-U  	USe rt + (U) ht2 + (U) ht1  	50  	100  	100  	776  	unknown  

Se-U  	USe rt + (U) ht1 + (U) rt  	50  	100  	100  	668  	unknown  

Se-V  	L = (Se) + V2Se9  	3  	0  	18.2  	200  	Eutectic  

Se-V  	L + VSe2 rt = V2Se9  	8  	34  	18.2  	410  	Peritectic  

Se-V  	V3Se4 rt = V5Se8 rt  	 	39  	 	750  	Maximum  

Se-V  	VSe + (V) = V5Se4 rt  	51  	100  	55.5  	920  	Peritectoid  

Se-V  	L = VSe + (V)  	67  	51  	100  	1520  	Eutectic  

Se-Yb  	questionable  	 	 	 	 	 

Se-Zn  	L + (Se) + ZnSe  	0  	0  	50  	221  	unknown  

Se-Zn  	L = ZnSe  	 	50  	 	1526  	Congruent  

Se-Zn  	L1 = L2 + ZnSe  	61.9  	90.8  	50  	1360  	Monotectic  

Se-Zn  	L2 + ZnSe + (Zn)  	100  	50  	100  	419.58  	unknown  

S-Se  	L + (Se) = Se5S2 rt  	73.5  	87  	83  	160  	Peritectic  



Found: 368 reactions

Return to Contents 



ASM Alloy Phase Diagrams Center, P. Villars, editor-in-chief; H. Okamoto and K. Cenzual, section editors;

http://www1.asminternational.org/AsmEnterprise/APD, ASM International, Materials Park, OH, USA, 2006-2015

© ASM International 2015. All Rights Reserved. Version 1.0.5.0



 	Alloy Phase Diagram Database™	Element 1: Element 2: Element 3:  

HomeExplorerSearchToolsHelp

 

Special Points Table



Return to Contents



Chemical System	Reaction	%A	%B	%C	Temperature, °C  	Reaction type  

Ag-Si  	L = (Ag) + (Si)  	11  	0  	100  	835  	Eutectic  

Al-Si  	L = (Al) + (Si)  	12.2  	1.5  	100  	577  	Eutectic  

As-Si  	L = (As) + SiAs2  	10  	0  	33.3  	979  	Eutectic  

As-Si  	L + SiAs = SiAs2  	20  	50  	33.3  	977  	Peritectic  

As-Si  	L = SiAs  	 	50  	1113  	1113  	Congruent  

As-Si  	L = SiAs + (Si)  	60  	60  	96.5  	1097  	Eutectic  

Au-Si  	L = (Au) + (Si)  	18.6  	0  	100  	363  	Eutectic  

Ba-Si  	L = (Ba) + BaSi  	13  	0  	50  	630  	Eutectic  

Ba-Si  	L + BaSi2 = BaSi  	36  	66.7  	50  	840  	Peritectic  

Ba-Si  	L = BaSi2  	 	66.7  	 	1180  	Congruent  

Ba-Si  	L = BaSi2 + (Si)  	77  	66.7  	99.86  	1020  	Eutectic  

Be-Si  	L + (Be) ht + (Be) rt  	2  	0  	0  	1270  	unknown  

Be-Si  	L = (Be) rt + (Si)  	36  	0  	100  	1090  	Eutectic  

Bi-Si  	L2 = L1 +(Si)  	96.5  	3.5  	100  	1400  	Monotectic  

Bi-Si  	L1 = (Bi) + (Si)  	0  	0  	100  	217.442  	unknown  

Br-Si  	L = (Br) lt + SiBr4 lt  	14  	0  	20  	-36  	Eutectic  

B-Si  	L +(B) rhom1 = SiB14  	9  	3  	4  	2020  	Peritectic  

B-Si  	L + SiB14 = Si10B60  	34.7  	6.7  	14.3  	1850  	Peritectic  

B-Si  	L = Si10B60 + (Si)  	92  	14.3  	97  	1385  	Eutectic  

B-Si  	Si10B60 + (Si) = Si1.8B5.2 rt  	14.3  	99  	25  	1270  	Peritectoid  

Ca-Si  	L = (Ca) ht + Ca2Si  	5.6  	0  	33.3  	792  	Eutectic  

Ca-Si  	L = Ca2Si  	 	33.3  	 	1314  	Congruent  

Ca-Si  	L = Ca2Si + CaSi  	40.2  	33.3  	50  	1268  	Eutectic  

Ca-Si  	L = CaSi  	 	50  	 	1324  	Congruent  

Ca-Si  	L + CaSi = CaSi2  	68  	50  	66.7  	1040  	Peritectic  

Ca-Si  	L = CaSi2 + (Si)  	69.4  	66.7  	100  	1030  	Eutectic  

Cd-Si  	L = (Cd) + (Si)  	0  	0  	100  	320  	Eutectic  

Ce-Si  	L + (Ce) ht1 + (Ce) ht2  	5  	0  	0  	726  	unknown  

Ce-Si  	(Ce) ht2 + (Ce) rt + Ce5Si3  	0  	0  	37.5  	61  	unknown  

Ce-Si  	L = (Ce) ht2 + Ce5Si3  	8  	0  	37.5  	650  	Eutectic  

Ce-Si  	L = Ce5Si3  	 	37.5  	 	1400  	Congruent  

Ce-Si  	L = Ce5Si3 + Ce3Si2  	38.5  	37.5  	40  	1270  	Eutectic  

Ce-Si  	L = Ce3Si2  	 	40  	 	1390  	Congruent  

Ce-Si  	L = Ce3Si2 + Ce5Si4  	42  	40  	44.4  	1360  	Eutectic  

Ce-Si  	L = Ce5Si4  	 	44.4  	 	1440  	Congruent  

Ce-Si  	L = Ce5Si4 + CeSi  	46  	44.4  	50  	1390  	Eutectic  

Ce-Si  	L = CeSi  	 	50  	 	1470  	Congruent  

Ce-Si  	L = CeSi + Ce3Si5  	53  	50  	62.5  	1400  	Eutectic  

Ce-Si  	L + CeSi2 = Ce3Si5  	61  	64  	62.5  	1560  	Peritectic  

Ce-Si  	L = CeSi2  	 	65  	 	1620  	Congruent  

Ce-Si  	L = CeSi2 + (Si)  	87  	66.7  	100  	1200  	Eutectic  

Co-Si  	L + (Co) ht = (Co) rt  	21  	16.4  	17.5  	1250  	Peritectic  

Co-Si  	L = (Co) rt + Co3Si ht  	23  	18.4  	25  	1200  	Eutectic  

Co-Si  	L + Co2Si = Co3Si ht  	24.5  	32  	25  	1214  	Peritectic  

Co-Si  	Co3Si ht = (Co) rt + Co2Si  	25  	18  	32  	1193  	Eutectoid  

Co-Si  	L + Co2Si ht = Co2Si  	31  	33  	32.5  	1320  	Peritectic  

Co-Si  	L = Co2Si ht  	 	33.3  	 	1334  	Congruent  

Co-Si  	Co2Si ht = Co2Si + CoSi  	35  	34  	49  	1238  	Eutectoid  

Co-Si  	L = Co2Si ht + CoSi  	40  	35.8  	49  	1286  	Eutectic  

Co-Si  	L = CoSi  	 	50  	 	1460  	Congruent  

Co-Si  	L = CoSi + CoSi2  	61.8  	52  	66.7  	1310  	Eutectic  

Co-Si  	L = CoSi2  	 	66.7  	 	1326  	Congruent  

Co-Si  	L = CoSi2 + (Si)  	77.5  	66.7  	100  	1259  	Eutectic  

Cr-Si  	L = (Cr) + Cr3Si  	16  	11.7  	23.5  	1680  	Eutectic  

Cr-Si  	L = Cr3Si  	 	25.5  	 	1770  	Congruent  

Cr-Si  	L = Cr3Si + Cr5Si3  	36.5  	27.5  	37.5  	1675  	Eutectic  

Cr-Si  	L = Cr5Si3  	 	37.5  	 	1680  	Congruent  

Cr-Si  	L + Cr5Si3 = CrSi  	55  	37.5  	50  	1440  	Peritectic  

Cr-Si  	L = CrSi + CrSi2  	57  	50  	65.7  	1435  	Eutectic  

Cr-Si  	L = CrSi2  	 	66.7  	 	1465  	Congruent  

Cr-Si  	L = CrSi2 + (Si)  	87  	67.5  	100  	1335  	Eutectic  

C-Si  	L + (C) gra = SiC  	73  	0  	50  	2545  	Peritectic  

C-Si  	L = (Si) + SiC  	99  	100  	50  	1404  	Eutectic  

Cu-Si  	L = Cu3Si ht2  	 	24.5  	 	859  	Congruent  

Cu-Si  	L + (Cu) = Cu0.85Si0.15 ht  	16  	11.15  	14.2  	852  	Peritectic  

Cu-Si  	(Cu) + Cu0.85Si0.15 ht = Cu0.88Si0.12 ht  	17.2  	18.1  	17.6  	824  	Peritectoid  

Cu-Si  	Cu0.88Si0.12 ht = (Cu) + Cu0.83Si0.17 rt  	11.05  	9.95  	17.15  	552  	Eutectoid  

Cu-Si  	L + Cu0.85Si0.15 ht = Cu0.83Si0.17 rt  	18.1  	17.2  	17.6  	824  	Peritectic  

Cu-Si  	Cu0.85Si0.15 ht = Cu0.88Si0.12 ht + Cu0.83Si0.17 ht  	16  	14.3  	17.6  	785  	Eutectoid  

Cu-Si  	Cu0.88Si0.12 ht + Cu0.83Si0.17 ht = Cu0.83Si0.17 rt  	14.5  	17.65  	17.1  	729  	Peritectoid  

Cu-Si  	Cu0.83Si0.17 ht = Cu0.83Si0.17 rt + Cu15Si4 rt  	18.2  	17.6  	21.2  	710  	Eutectoid  

Cu-Si  	L = Cu0.83Si0.17 ht + Cu3Si ht2  	19.9  	19.6  	23.4  	820  	Eutectic  

Cu-Si  	Cu0.83Si0.17 ht + Cu3Si ht2 = Cu15Si4 rt  	19.4  	23.5  	21.2  	800  	Peritectoid  

Cu-Si  	Cu15Si4 rt + Cu3Si ht2 = Cu3Si ht1  	21.2  	23.4  	23.2  	620  	Peritectoid  

Cu-Si  	Cu15Si4 rt + Cu3Si ht1 = Cu3Si rt  	21.2  	23.4  	23.3  	570  	Peritectoid  

Cu-Si  	Cu3Si ht2 = Cu3Si ht1 + (Si)  	25.3  	25.2  	100  	558  	Eutectoid  

Cu-Si  	Cu3Si ht1 = Cu3Si rt + (Si)  	24.9  	24.9  	100  	467  	Eutectoid  

Cu-Si  	L = Cu3Si ht2 + (Si)  	30.1  	24.9  	100  	802  	Eutectic  

Dy-Si  	L + (Dy) ht + (Dy) rt  	2  	0  	0  	1381  	unknown  

Dy-Si  	L = (Dy) rt + Dy5Si3  	12.5  	0  	37.5  	1180  	Eutectic  

Dy-Si  	L = Dy5Si3  	 	37.5  	 	1880  	Congruent  

Dy-Si  	L + Dy5Si3 = Dy5Si4  	45  	37.5  	44.4  	1830  	Peritectic  

Dy-Si  	L = Dy5Si4 + DySi rt  	46  	44.4  	50  	1805  	Eutectic  

Dy-Si  	Dy5Si4 + DySi rt = DySi ht  	44.4  	50  	49.5  	1780  	Peritectoid  

Dy-Si  	DySi ht = Dy5Si4 + DySi rt  	49.5  	44.4  	50  	800  	Eutectoid  

Dy-Si  	L = DySi rt  	 	50  	 	1890  	Congruent  

Dy-Si  	DySi rt + DySi1.6 ht = Dy4Si5  	50  	62.5  	55.6  	1350  	Peritectoid  

Dy-Si  	L + DySi rt = DySi1.6 ht  	64  	50  	62.5  	1635  	Peritectic  

Dy-Si  	DySi1.6 ht = DySi1.6 rt  	 	62.5  	 	760  	Polymorphic  

Dy-Si  	L + DySi1.6 ht = DySi1.75 ht  	73  	62.5  	64.5  	1430  	Peritectic  

Dy-Si  	DySi1.75 ht = DySi1.75 rt  	 	62.5  	 	540  	Polymorphic  

Dy-Si  	L = DySi1.75 ht + (Si)  	76  	62.5  	100  	1215  	 

Er-Si  	L = (Er) + Er5Si3  	12.5  	0  	37.5  	1288  	Eutectic  

Er-Si  	L = Er5Si3  	 	37.5  	 	1498  	Congruent  

Er-Si  	L + Er5Si3 = Er5Si4  	45.5  	37.5  	44.4  	1875  	Peritectic  

Er-Si  	L = Er5Si4 + ErSi ht  	46  	44.4  	49  	1824  	Eutectic  

Er-Si  	L + ErSi rt = ErSi ht  	47  	50  	49  	1850  	Peritectic  

Er-Si  	L = ErSi rt  	 	50  	 	1910  	Congruent  

Er-Si  	L + ErSi rt = ErSi1.67 ?  	65  	50  	63  	1620  	Peritectic  

Er-Si  	L = ErSi1.67 ? + (Si)  	81  	63.5  	100  	1210  	Eutectic  

Er-Si  	ErSi rt + ErSi1.67 ? = ErSi1.67  	50  	62.5  	62.5  	805  	Peritectoid  

Er-Si  	ErSi1.67 ? = ErSi1.67 + (Si)  	63.5  	63.5  	100  	775  	Eutectoid  

Fe-Si  	L = Fe3Si + Fe2Si ht  	32.5  	29.8  	33.5  	1200  	Eutectic  

Fe-Si  	L = Fe2Si ht  	 	34.3  	 	1212  	Congruent  

Fe-Si  	Fe2Si ht = Fe3Si + Fe5Si3 ht  	34  	31  	37.5  	1040  	Eutectoid  

Fe-Si  	Fe2Si ht + FeSi = Fe5Si3 ht  	35  	49.5  	37.5  	1060  	Peritectoid  

Fe-Si  	Fe5Si3 ht = Fe3Si + FeSi  	37.5  	26.5  	49.5  	825  	Eutectoid  

Fe-Si  	L = Fe2Si ht + FeSi  	36.5  	35  	49.5  	1203  	Eutectic  

Fe-Si  	L = FeSi  	 	50  	 	1410  	Congruent  

Fe-Si  	FeSi + Fe0.92Si2 ht = FeSi2 rt  	50.8  	70  	66.7  	982  	Eutectoid  

Fe-Si  	L = FeSi + Fe0.92Si2 ht  	67  	50.8  	69.5  	1212  	Eutectic  

Fe-Si  	L = Fe0.92Si2 ht  	 	71  	 	1212  	Congruent  

Fe-Si  	Fe0.92Si2 ht = FeSi2 rt + (Si)  	70.5  	66.7  	100  	937  	Eutectoid  

Fe-Si  	L = Fe0.92Si2 ht + (Si)  	73.5  	73  	100  	1207  	Eutectic  

Ga-Si  	L = (Ga) + (Si)  	0  	0  	100  	29.77  	Eutectic  

Gd-Si  	L + (Gd) ht + (Gd) rt  	4.5  	0  	0  	1235  	unknown  

Gd-Si  	L = (Gd) rt + Gd5Si3  	13.5  	0  	37.5  	1080  	Eutectic  

Gd-Si  	L + Gd5Si4 = Gd5Si3  	35  	44.4  	37.5  	1700  	Peritectic  

Gd-Si  	L + GdSi = Gd5Si4  	37.5  	50  	44.4  	1725  	Peritectic  

Gd-Si  	L = GdSi  	 	50  	 	1830  	Congruent  

Gd-Si  	L + GdSi = GdSi1.5 ht  	66  	50  	60  	1625  	Peritectic  

Gd-Si  	GdSi1.5 ht = GdSi1.5 rt  	 	60  	 	700  	Polymorphic  

Gd-Si  	L + GdSi1.5 ht = GdSi2 ht  	68  	60  	64.5  	1590  	Peritectic  

Gd-Si  	GdSi2 ht = GdSi1.5 rt + GdSi2 rt  	63.5  	60  	63.5  	725  	Eutectoid
