Repository: avinash2692/material_genome

File: melting_points copy.txt (part 33 of 42)
Chemical System	Reaction	%A	%B	%C	Temperature, °C  	Reaction type  
Gd-Si  	GdSi2 ht + (Si) = GdSi2 rt  	66.2  	100  	66.2  	500  	Peritectoid  

Gd-Si  	L = GdSi2 ht + (Si)  	83  	65  	100  	1230  	Eutectic  

Hf-Si  	L = (Hf) ht + Hf2Si  	11.1  	0  	33.3  	1828  	Eutectic  

Hf-Si  	(Hf) ht + (Hf) rt + Hf2Si  	0  	0  	33.3  	1743  	unknown  

Hf-Si  	L + Hf5Si3 ht = Hf2Si  	17.9  	37.5  	33.3  	2086  	Peritectic  

Hf-Si  	L + Hf3Si2 = Hf5Si3 ht  	27.7  	40  	37.5  	2357  	Peritectic  

Hf-Si  	Hf5Si3 ht = Hf2Si + Hf3Si2  	37.5  	33.3  	40  	1924  	Eutectoid  

Hf-Si  	L = Hf3Si2  	 	40  	 	2480  	Congruent  

Hf-Si  	L + Hf3Si2 = Hf5Si4  	54.6  	40  	44.4  	2313  	Peritectic  

Hf-Si  	L + Hf5Si4 = HfSi  	62.8  	44.4  	50  	2133  	Peritectic  

Hf-Si  	L + HfSi = HfSi2  	80.8  	50  	66.7  	1456  	Peritectic  

Hf-Si  	L = HfSi2 + (Si)  	90.8  	66.7  	100  	1325  	Eutectic  

Ho-Si  	L + HoSi = HoSi0.98  	48  	50  	49  	1820  	Peritectic  

Ho-Si  	L = HoSi  	 	50  	 	1860  	Congruent  

Ho-Si  	L = (Ho) + Ho5Si3  	12.5  	0  	37.5  	1255  	Eutectic  

Ho-Si  	L = Ho5Si3  	 	37.5  	 	1920  	Congruent  

Ho-Si  	L + Ho5Si3 + Ho5Si4  	44.4  	37.5  	44.4  	1850  	unknown  

Ho-Si  	L = Ho5Si4 + HoSi0.98  	47  	44.4  	49  	1795  	Eutectic  

Ho-Si  	HoSi + HoSi1.67 ht = Ho4Si5  	50  	62  	55.6  	1305  	Peritectoid  

Ho-Si  	L + HoSi = HoSi1.67 ht  	67  	50  	62  	1620  	Peritectic  

Ho-Si  	HoSi1.67 ht = HoSi1.67 rt  	 	62  	 	790  	Polymorphic  

Ho-Si  	L + HoSi1.67 ht = HoSi1.82 ht  	80  	62  	64.8  	1290  	Peritectic  

Ho-Si  	HoSi1.82 ht = HoSi1.82 rt  	 	64.8  	 	520  	Polymorphic  

Ho-Si  	L = HoSi1.82 ht + (Si)  	82.5  	64.8  	100  	1210  	Eutectic  

H-Si  	L = (Si) + ?  	99.913  	99.988  	 	1410  	unknown  

In-Si  	L = (In) + (Si)  	0.004  	0  	100  	156.63  	Eutectic  

Ir-Si  	L = IrSi  	 	50  	 	1707  	Congruent  

Ir-Si  	L + IrSi = Ir3Si4  	60  	50  	57.1  	1408  	Peritectic  

Ir-Si  	IrSi + Ir3Si4 = Ir4Si5  	50  	57.1  	55.6  	1315  	Peritectoid  

Ir-Si  	L + Ir3Si4 = Ir3Si5  	64  	57.1  	62.5  	1402  	Peritectic  

Ir-Si  	L + Ir3Si5 = IrSi3 ht  	74  	62.5  	72.5  	1260  	Peritectic  

Ir-Si  	IrSi3 ht = IrSi3 rt  	 	72.5  	 	975  	Polymorphic  

Ir-Si  	L = IrSi3 ht + (Si)  	80.5  	72.5  	100  	1222  	Eutectic  

Li-Si  	L = (Li) rt + Li22Si5  	0  	0  	18.5  	180.5  	Eutectic  

Li-Si  	L + Li13Si4 = Li22Si5  	15.2  	23.5  	18.5  	628  	Peritectic  

Li-Si  	L = Li13Si4  	 	23.5  	 	755  	Congruent  

Li-Si  	L = Li13Si4 + Li4.7Si2  	25  	23.5  	30  	709  	Eutectic  

Li-Si  	L = Li4.7Si2  	 	30  	 	752  	Congruent  

Li-Si  	L + Li4.7Si2 = Li12Si7  	39.2  	30  	36.8  	648  	Peritectic  

Li-Si  	L = Li12Si7 + (Si)  	43  	36.8  	100  	592  	Eutectic  

Lu-Si  	L = (Lu) + Lu5Si3  	16  	0  	37.5  	1340  	Eutectic  

Lu-Si  	L = Lu3Si5 + (Si)  	86  	62.5  	100  	1230  	Eutectic  

Mg-Si  	L = (Mg) + Mg2Si  	1.16  	0  	33.3  	637.6  	Eutectic  

Mg-Si  	L = Mg2Si  	 	33.3  	 	1085  	Congruent  

Mg-Si  	L = Mg2Si + (Si)  	53  	33.3  	100  	945.6  	Eutectic  

Mn-Si  	L + (Mn) ht3 = (Mn) ht2  	3.5  	0.2  	2  	1205  	Peritectic  

Mn-Si  	L + (Mn) ht2 = (Mn) ht1  	9  	2.8  	5  	1155  	Peritectic  

Mn-Si  	(Mn) ht1 = (Mn) rt + Mn45.3Si7.7  	8  	6  	12  	635  	Eutectoid  

Mn-Si  	(Mn) ht1 + Mn25.2Si5.8 = Mn45.3Si7.7  	14.6  	16.2  	15.3  	880  	Peritectoid  

Mn-Si  	L + (Mn) ht1 = Mn25.2Si5.8  	18.7  	16.7  	17.3  	1060  	Peritectic  

Mn-Si  	L = Mn25.2Si5.8 + Mn3Si ht  	20  	18  	24  	1040  	Eutectic  

Mn-Si  	L + Mn5Si3 = Mn3Si ht  	21.3  	37.5  	25.4  	1075.3  	Peritectic  

Mn-Si  	Mn3Si ht = Mn3Si rt  	 	25  	 	677  	Polymorphic  

Mn-Si  	L = Mn5Si3  	 	37.5  	 	1283.2  	Congruent  

Mn-Si  	L = MnSi rt  	 	50  	 	1269.6  	Congruent  

Mn-Si  	Mn3Si ht + Mn5Si3 = Mn5Si2 rt  	25.6  	37.5  	28.6  	850  	Peritectoid  

Mn-Si  	L = Mn5Si3 + MnSi rt  	43.8  	37.5  	50  	1236.8  	Eutectic  

Mn-Si  	L + MnSi rt = Mn11Si19  	65.69  	50  	63.3  	1150.2  	Peritectic  

Mn-Si  	L = Mn11Si19 + (Si)  	66.4  	63.3  	100  	1149  	Eutectic  

Mo-Si  	L + (Mo) = Mo3Si  	25.72  	4  	25  	2025  	Peritectic  

Mo-Si  	L = Mo3Si + Mo5Si3  	26.4  	25  	37  	2020  	Eutectic  

Mo-Si  	L = Mo5Si3  	 	38  	 	2180  	Congruent  

Mo-Si  	L = Mo5Si3 + MoSi2 ht  	54  	40  	66.7  	1900  	Eutectic  

Mo-Si  	L = MoSi2 ht  	 	66.7  	 	2020  	Congruent  

Mo-Si  	MoSi2 ht = MoSi2 rt  	 	66.7  	 	1900  	Polymorphic  

Mo-Si  	L = MoSi2 rt + (Si)  	98  	66.7  	100  	1400  	Eutectic  

Nb-Si  	L = (Nb) + Nb3Si ht  	17.5  	3.5  	25  	1915  	Eutectic  

Nb-Si  	L + Nb5Si3 ht = Nb3Si ht  	19  	37.5  	25  	1975  	Peritectic  

Nb-Si  	Nb3Si ht = (Nb) + Nb5Si3 rt  	25  	1.6  	37.5  	1770  	Eutectoid  

Nb-Si  	L = Nb5Si3 ht  	 	38  	 	2515  	Congruent  

Nb-Si  	Nb3Si + Nb5Si3 ht = Nb5Si3 rt  	25  	37.5  	37.5  	1935  	Peritectoid  

Nb-Si  	Nb5Si3 ht = Nb5Si3 rt + NbSi2  	39.5  	38.5  	66.7  	1645  	Eutectoid  

Nb-Si  	L = Nb5Si3 ht + NbSi2  	57  	40.5  	66.7  	1895  	Eutectic  

Nb-Si  	L = NbSi2  	 	66.7  	 	1935  	Congruent  

Nb-Si  	L = NbSi2 + (Si)  	98  	66.7  	100  	1395  	Eutectic  

Nd-Si  	(Nd) ht = L + (Nd) rt  	2  	11  	0  	837  	Catatectic  

Nd-Si  	L = (Nd) rt + Nd5Si3  	12.5  	0  	37  	792  	Eutectic  

Nd-Si  	L + Nd5Si4 = Nd5Si3  	31.6  	44.4  	37.5  	1477  	Peritectic  

Nd-Si  	L + NdSi = Nd5Si4  	36.3  	50  	44.4  	1567  	Peritectic  

Nd-Si  	L = NdSi  	 	50  	 	1677  	Congruent  

Nd-Si  	L = NdSi + NdSi2 ht  	56  	50  	64  	1577  	Eutectic  

Nd-Si  	NdSi1.5 ht = NdSi1.5 rt  	 	60  	 	527  	Polymorphic  

Nd-Si  	L = NdSi2 ht  	 	64  	 	1757  	Congruent  

Nd-Si  	L = NdSi2 ht + (Si)  	83  	66.7  	100  	1197  	Eutectic  

Nd-Si  	NdSi + NdSi1.5 ht = Nd2Si2.5  	50  	60  	57.1  	1397  	Peritectoid  

Nd-Si  	NdSi + NdSi2 ht = NdSi1.5 ht  	50  	64  	60  	1507  	Peritectoid  

Nd-Si  	NdSi1.5 rt + NdSi2 ht = NdSi2 rt  	60  	64  	64  	147  	Peritectoid  

Nd-Si  	NdSi2 ht = NdSi2 rt + (Si)  	66.8  	66.8  	100  	7.5  	Eutectoid  

Ni-Si  	Ni3Si2 ht = Ni3Si2 rt  	 	39.5  	 	825  	Maximum  

Ni-Si  	L = Ni1.5Si ht + NiSi  	46  	41  	50  	964  	Eutectic  

Ni-Si  	L = Ni1.5Si ht  	 	33.4  	 	1309  	Congruent  

Ni-Si  	(Ni) + Ni25Si9 hex ht = Ni3Si Ni+ rt  	15  	24.5  	24  	1035  	Peritectoid  

Ni-Si  	L = (Ni) + Ni3Si ht  	21.5  	15.8  	24.5  	1143  	Eutectic  

Ni-Si  	L + Ni31Si12 = Ni3Si ht  	22  	27.9  	25.5  	1170  	Peritectic  

Ni-Si  	Ni3Si ht = Ni25Si9 hex ht  	 	24.5-25.5  	 	1115  	Polymorphic  

Ni-Si  	Ni25Si9 hex ht = Ni3Si Ni+ rt + Ni31Si12  	25  	24.5  	27.9  	990  	Eutectoid  

Ni-Si  	L = Ni31Si12 + Ni2Si  	30  	27.9  	33.3  	1215  	Eutectoid  

Ni-Si  	L + Ni1.5Si ht = Ni2Si  	31  	33.4  	33.3  	1255  	Peritectic  

Ni-Si  	Ni1.5Si ht = Ni2Si + Ni3Si2 ht  	38  	33.3  	39  	825  	Eutectoid  

Ni-Si  	Ni3Si2 ht = Ni2Si + Ni3Si2 rt  	39  	33.3  	39  	820  	Eutectoid  

Ni-Si  	Ni1.5Si ht + NiSi = Ni3Si2 ht  	38.5  	50  	40  	845  	Peritectoid  

Ni-Si  	Ni3Si2 ht = Ni3Si2 rt + NiSi  	41.5  	41  	50  	800  	Eutectoid  

Ni-Si  	L = NiSi  	 	50  	 	992  	Congruent  

Ni-Si  	L = NiSi + NiSi2 rt  	56.2  	50  	66.7  	966  	Eutectic  

Ni-Si  	L + (Si) = NiSi2 ht  	59  	100  	66.7  	993  	Peritectic  

Ni-Si  	NiSi2 ht = NiSi2 rt  	 	66.7  	 	981  	Polymorphic  

N-Si  	L = (Si) + Si3N4  	99.987  	100  	42.9  	1413.95  	Eutectic  

O-Si  	L2 = L1 + SiO2 cri ht  	34.5  	99.8  	33.3  	1703  	Monotectic  

O-Si  	L1 + SiO2 cri ht + SiO2 tri ht3  	99.96  	33.3  	33.3  	1470  	Polymorphic  

O-Si  	L1 = (Si) + SiO2 tri ht3  	99.98  	99.997  	33.3  	1407  	Eutectic  

O-Si  	SiO2 tri ht3 = SiO2 qua ht  	 	33.3  	 	870  	Polymorphic  

O-Si  	SiO2 qua ht = SiO2 qua rt  	 	33.3  	 	574  	Polymorphic  

Os-Si  	L = (Os) + OsSi  	45  	0.5  	50  	1720  	Eutectic  

Os-Si  	L + Os2Si3 = OsSi  	49  	60  	51  	1730  	Peritectic  

Os-Si  	L = Os2Si3  	 	60  	 	1840  	Congruent  

Os-Si  	L + Os2Si3 = OsSi2  	72  	60  	66.7  	1640  	Peritectic  

Os-Si  	L = OsSi2 + (Si)  	88  	66.7  	100  	1360  	Eutectic  

Pb-Si  	L1 = (Pb) + (Si)  	0  	0  	100  	327.5  	Eutectic  

Pb-Si  	L2 = L1 + (Si)  	97.5  	2.5  	100  	1402  	Monotectic  

Pd-Si  	L = (Pd) + Pd3Si0.6 ht  	15  	1  	16.7  	816  	Eutectic  

Pd-Si  	(Pd) + Pd3Si0.6 ht = Pd0.84Si0.16  	1  	16.7  	16  	811  	Peritectoid  

Pd-Si  	L = Pd3Si0.6 ht  	 	16.7  	 	856  	Congruent  

Pd-Si  	Pd3Si0.6 ht = Pd0.84Si0.16 + Pd9Si2 ht  	16.7  	16.3  	18.2  	805  	Eutectoid  

Pd-Si  	Pd0.84Si0.16 + Pd9Si2 ht = Pd14Si3 rt  	16.3  	18.2  	17.6  	795  	Peritectoid  

Pd-Si  	L = Pd3Si0.6 ht + Pd9Si2 ht  	18  	16.7  	18.2  	817  	Eutectic  

Pd-Si  	L + Pd3Si = Pd9Si2 ht  	18.1  	25  	18.2  	819  	Peritectic  

Pd-Si  	Pd9Si2 ht = Pd14Si3 rt + Pd15Si4 ht  	18.2  	17.6  	21.1  	765  	Eutectoid  

Pd-Si  	Pd9Si2 ht + Pd3Si = Pd15Si4 ht  	18.2  	25  	21.1  	792  	Peritectoid  

Pd-Si  	Pd15Si4 ht = Pd14Si3 rt + Pd3Si  	21.1  	17.6  	25  	753  	Eutectoid  

Pd-Si  	L = Pd3Si  	 	25  	 	1074  	Congruent  

Pd-Si  	L = Pd3Si + Pd2Si  	26  	25  	33.5  	1064  	Eutectic  

Pd-Si  	L = Pd2Si  	 	33.5  	 	1404  	Congruent  

Pd-Si  	L = PdSi ht  	 	50  	 	908  	Congruent  

Pd-Si  	Pd3Si + PdSi = Pd2Si Pd+ rt  	25  	33.5  	33.3  	1053  	Peritectoid  

Pd-Si  	L + Pd2Si = Pd2Si Si+  	44.4  	33.5  	33.9  	1080  	Peritectic  

Pd-Si  	L + Pd2Si Si+ = Pd2Si Si+ rt  	44.6  	33.9  	34.5  	1072  	Peritectic  

Pd-Si  	L = Pd2Si Si+ rt + PdSi ht  	49.3  	34.5  	50  	892  	Eutectic  

Pd-Si  	PdSi = Pd2Si Si+ rt + (Si)  	50  	34.5  	100  	888  	Eutectoid  

Pd-Si  	L = PdSi ht + (Si)  	51.6  	50  	100  	892  	Eutectic  

Pr-Si  	(Pr) ht = L + (Pr) rt  	1  	9  	1  	772  	Peritectic  

Pr-Si  	L = (Pr) rt + Pr5Si3 rt  	11  	0.7  	37.5  	732  	Eutectic  

Pr-Si  	L + Pr5Si4 = Pr5Si3 ht  	34.5  	44.4  	37.5  	1417  	Peritectic  

Pr-Si  	Pr5Si3 ht = L + Pr5Si3 rt  	37.5  	31  	37.5  	1347  	Catatectic  

Pr-Si  	Pr5Si3 ht + Pr5Si4 = Pr5Si3 rt  	37.5  	44.4  	37.5  	1367  	Peritectoid  

Pr-Si  	L + PrSi = Pr5Si4  	40  	50  	55.6  	1532  	Peritectic  

Pr-Si  	L = PrSi  	 	50  	 	1657  	Congruent  

Pr-Si  	L = PrSi + PrSi2 ht  	58  	50  	64  	1542  	Eutectic  

Pr-Si  	PrSi + PrSi2 ht = Pr2Si2.7  	50  	64  	57.1  	1352  	Peritectoid  

Pr-Si  	L = PrSi2 ht  	 	57.1  	 	1712  	Congruent  

Pr-Si  	Pr2Si2.7 + PrSi2 ht = PrSi2 rt  	57.1  	64.3  	64  	157  	Peritectoid  

Pr-Si  	PrSi2 ht = PrSi2 rt + (Si)  	64.3  	64  	100  	-123  	Eutectoid  

Pr-Si  	L = PrSi2 ht + (Si)  	83  	64.3  	100  	1212  	Eutectic  

P-Si  	L = (Si) + SiP  	67.2  	97.6  	50  	1131  	Eutectic  

Pt-Si  	(Pt) + Pt3Si ht = Pt25Si7 rt  	1  	25  	21.9  	842  	Peritectoid  

Pt-Si  	L = (Pt) + Pt3Si ht  	23  	1  	25  	847  	Eutectic  

Pt-Si  	L + Pt12Si5 ht = Pt3Si ht  	24  	32  	25  	876  	Peritectic  

Pt-Si  	Pt3Si ht = Pt3Si rt  	 	25  	 	440  	Polymorphic  

Pt-Si  	Pt3Si ht + Pt12Si5 ht = Pt5Si2 rt  	25  	32  	28.6  	870  	Peritectoid  

Pt-Si  	L + Pt2Si ht = Pt12Si5 ht  	28  	33.3  	32  	1003  	Peritectic  

Pt-Si  	Pt12Si5 ht = Pt12Si5 rt  	 	32  	 	770  	Polymorphic  

Pt-Si  	L = Pt2Si ht  	 	33.3  	 	1118  	Congruent  

Pt-Si  	Pt2Si ht = Pt2Si rt  	 	33.3  	 	745  	Polymorphic  

Pt-Si  	L = Pt2Si ht + Pt6Si5  	38.5  	33.3  	45.5  	995  	Eutectic  

Pt-Si  	L + PtSi = Pt6SI5  	40  	50  	45.5  	1023  	Peritectic  

Pt-Si  	L = PtSi  	 	50  	 	1238  	Congruent  

Pt-Si  	L = PtSi + (Si)  	67  	50  	100  	970  	Eutectic  

Pu-Si  	L = (Pu) ht5 + Pu5Si3  	3.5  	1  	37.5  	590  	Eutectic  

Pu-Si  	(Pu) ht5 + Pu5Si3 = (Pu) ht3  	1  	37.5  	2  	497  	Peritectoid  

Pu-Si  	(Pu) ht5 + (Pu) ht4 = (Pu) ht3  	0  	0  	0  	475  	Peritectoid  

Pu-Si  	(Pu) ht3 = (Pu) ht2 + Pu5Si3  	1  	0  	37.5  	312  	Eutectoid  

Pu-Si  	(Pu) ht2 = (Pu) ht1 + Pu5Si3  	0  	0  	37.5  	212  	Eutectoid  

Pu-Si  	(Pu) ht1 + Pu5Si3 = (Pu) rt  	0  	37.5  	0  	135  	Peritectoid  

Pu-Si  	L + Pu3Si2 = Pu5Si3  	37  	40  	37.5  	1377  	Peritectic  

Pu-Si  	L + Pu3Si2 + PuSi  	40  	40  	50  	1441  	unknown  

Pu-Si  	L = PuSi  	 	50  	 	1576  	Congruent  

Pu-Si  	L = PuSi + PuSi1.67  	54.5  	50  	62.5  	1521  	Eutectic  

Pu-Si  	L = PuSi2 + (Si)  	83.6  	67  	100  	1232  	Eutectic  

Re-Si  	L = (Re) + Re2Si  	16  	10  	33.3  	1710  	Eutectic  

Re-Si  	L = Re2Si  	 	33.3  	 	1810  	Congruent  

Re-Si  	L = Re2Si + ReSi ht  	39  	33.3  	50  	1770  	Eutectic  

Re-Si  	L + ReSi1.75 = ReSi ht  	45  	64.3  	50  	1820  	Peritectic  

Re-Si  	ReSi ht = Re2Si + ReSi1.75  	50  	33.3  	64.3  	1650  	Eutectoid  

Re-Si  	L = ReSi1.75  	 	64.3  	 	1940  	Congruent  

Re-Si  	L = ReSi1.75 + (Si)  	90  	64.3  	100  	1380  	Eutectic  

Rh-Si  	L = (Rh) + Rh2Si  	23  	2.3  	33.3  	1432  	Eutectic  

Rh-Si  	L = Rh2Si  	 	33.3  	 	1622  	Congruent  

Rh-Si  	L + Rh2Si = Rh5Si3  	41  	33.3  	37.5  	1470  	Peritectic  

Rh-Si  	L = Rh5Si3 + RhSi ht  	43  	37.5  	50  	1250  	Eutectic  

Rh-Si  	Rh5Si3 + RhSi ht = Rh20Si13 ht  	37.5  	50  	39.4  	1225  	Peritectoid  

Rh-Si  	Rh20Si13 ht = Rh5Si3 + RhSi rt  	39.4  	37.5  	50  	1050  	Eutectoid  

Rh-Si  	Rh5Si3 + RhSi rt = Rh3Si2 rt  	37.5  	50  	40  	820  	Peritectoid  

Rh-Si  	L = RhSi ht  	 	50  	 	1452  	Congruent  

Rh-Si  	Rh20Si13 ht + RhSi ht = RhSi rt  	39.4  	50  	50  	1080  	Peritectoid  

Rh-Si  	RhSi ht = RhSi rt + Rh4Si5  	51  	51  	55.6  	1025  	Eutectoid  

Rh-Si  	RhSi ht + Rh3Si4 = Rh4Si5  	51  	57.1  	55.6  	1030  	Peritectoid  

Rh-Si  	L = RhSi ht + (Si)  	68.5  	51  	100  	1060  	Eutectic  

Rh-Si  	RhSi ht + (Si) = Rh3Si4  	51  	100  	57.1  	1040  	Peritectoid  

Ru-Si  	L = (Ru) + Ru2Si ht  	31  	4.5  	33.3  	1540  	Eutectic  

Ru-Si  	L + Ru4Si3 = Ru2Si ht  	32  	42.9  	33.3  	1544  	Peritectic  

Ru-Si  	Ru2Si ht = (Ru) + Ru4Si3  	33.3  	0  	42.9  	1245  	Eutectoid  

Ru-Si  	L + RuSi Ru+ = Ru4Si3  	35  	47  	42.9  	1560  	Peritectic  

Ru-Si  	L = RuSi  	 	50  	 	1870  	Congruent  

Ru-Si  	L = RuSi + Ru2Si3  	57  	50  	60  	1680  	Eutectic  

Ru-Si  	L = Ru2Si3  	 	60  	 	1710  	Congruent  

Ru-Si  	L = Ru2Si3 + (Si)  	84  	60  	100  	1300  	Eutectic  

Sb-Si  	L = (Sb) + (Si)  	0.3  	0  	100  	629.661  	Eutectic  

Sc-Si  	L + (Sc) ht = (Sc) rt  	10  	0  	0.5  	1345  	Peritectic  

Sc-Si  	L = (Sc) rt + Sc5Si3  	13.5  	0.5  	37.5  	1285  	Eutectic  

Sc-Si  	L = Sc5Si3  	 	37.5  	 	2028  	Congruent  

Sc-Si  	L + Sc5Si3 = Sc5Si4  	46  	37.5  	44.4  	1920  	Peritectic  

Sc-Si  	L + Sc5Si4 = ScSi  	51  	44.4  	50  	1850  	Peritectic  

Sc-Si  	L + ScSi = ScSi1.67 ht  	56  	50  	55  	1785  	Peritectic  

Sc-Si  	ScSi1.67 ht = ScSi + ScSi1.67 rt  	55  	50  	55  	1325  	Eutectoid  

Sc-Si  	L + ScSi1.67 ht = ScSi1.67 rt  	70  	61  	61  	1350  	Peritectic  

Sc-Si  	L = ScSi1.67 rt + (Si)  	72  	62.5  	99  	1265  	Eutectic  

Se-Si  	L = (Se) + SiSe2  	0.4  	0  	33.3  	216  	Eutectic  

Se-Si  	L = SiSe2  	 	33.3  	 	972  	Congruent  

Se-Si  	L = SiSe2 + SiSe ht  	35.5  	33.3  	50  	946  	Eutectic  

Se-Si  	L + (Si) = SiSe ht  	39  	100  	50  	1190  	Peritectic  

Se-Si  	SiSe ht = SiSe2 + (Si)  	50  	33.3  	100  	870  	Eutectoid  

Si-Sm  	L = (Si) + SmSi2 ht  	11  	0  	33.3  	1250  	Eutectic  

Si-Sm  	L = SmSi2 ht  	 	33.3  	 	1820  	Congruent  

Si-Sm  	SmSi2 ht = SmSi2 rt  	 	33.3  	 	380  	Polymorphic  

Si-Sm  	SmSi2 ht + SmSi = SmSi1.67 rt  	33.3  	50  	37.5  	1580  	Eutectoid  

Si-Sm  	L = SmSi2 ht + SmSi  	41  	33.3  	50  	1650  	Eutectic  

Si-Sm  	L = SmSi  	 	50  	 	1760  	Congruent  

Si-Sm  	L + SmSi = Sm5Si4  	61  	50  	55.6  	1640  	Peritectic  

Si-Sm  	L = Sm5Si3 + (Sm) ht1  	84.5  	62.5  	99  	880  	Eutectic  

Si-Sm  	L + (Sm) ht2 + (Sm) ht1  	87  	100  	100  	922  	unknown  

Si-Sm  	L + Sm5Si4 = Sm5Si3  	67  	55.6  	62.5  	1520  	Peritectic  

Si-Sm  	Sm5Si3 + (Sm) ht1 + (Sm) rt  	62.5  	100  	100  	734  	unknown  

Si-Sn  	(Si) + (Sn) rt + (Sn) lt  	0  	100  	100  	13  	unknown  

Si-Sn  	L = (Si) + (Sn) rt  	100  	0  	100  	231.9  	Eutectic  

Si-Sr  	L = (Si) + SrSi2  	20  	0  	33.3  	1000  	Eutectic  

Si-Sr  	L = SrSi2  	 	33.3  	 	1100  	Congruent  

Si-Sr  	L = SrSi2 + SrSi  	42.8  	33.3  	50  	1045  	Eutectic  

Si-Sr  	L = SrSi  	 	50  	 	1140  	Congruent  

Si-Sr  	L + SrSi = Sr2Si  	69  	50  	66.7  	1010  	Peritectic  

Si-Sr  	L = Sr2Si + (Sr) ht + (Sr) ht  	88.5  	66.7  	100  	700  	Eutectic  

Si-Sr  	Sr2Si + (Sr) ht + (Sr) rt  	66.7  	100  	100  	547  	unknown  

Si-Ta  	L = (Si) + TaSi2  	3.6  	0  	33.3  	1395  	Eutectic  

Si-Ta  	L = TaSi2  	 	33.3  	 	2025  	Congruent  

Si-Ta  	L = TaSi2 + Ta5Si3 rt  	38.6  	33.3  	62.5  	1980  	Eutectic  

Si-Ta  	L = Ta5Si3 ht  	 	62.5  	 	2550  	Congruent  

Si-Ta  	Ta5Si3 ht = Ta5Si3 rt  	 	62.5  	 	2160  	Polymorphic  

Si-Ta  	L + Ta5Si3 ht = Ta2Si  	71  	62.5  	66.7  	2475  	Peritectic  

Si-Ta  	L + Ta2Si = Ta3Si  	77  	66.7  	75  	2345  	Peritectic  

Si-Ta  	L = Ta3Si + (Ta)  	82  	75  	95  	2280  	Eutectic  

Si-Tb  	L = (Si) + TbSi2  	18  	0  	34.5  	1222  	Eutectic  

Si-Tb  	L + Tb3Si5 = TbSi2  	27  	37  	34.5  	1517  	Peritectic  

Si-Tb  	L + TbSi = Tb3Si5  	35  	50  	38  	1638  	Peritectic  

Si-Tb  	L = TbSi  	 	50  	 	1820  	Congruent  

Si-Tb  	L = TbSi + Tb5Si4  	52  	50  	55.6  	1752  	Eutectic  

Si-Tb  	L + Tb5Si3 = Tb5Si4  	54  	62.5  	55.6  	1775  	Peritectic  

Si-Tb  	L = Tb5Si3  	 	62.5  	 	1830  	Congruent  

Si-Tb  	L = Tb5Si3 + (Tb) rt  	87  	62.5  	100  	1110  	Eutectic  

Si-Tb  	L + (Tb) ht + (Tb) rt  	65.5  	100  	100  	1289  	unknown  

Si-Te  	L + (Si) = Si2Te3 rt  	62  	0  	60  	885  	Peritectic  

Si-Te  	L = Si2Te3 rt + (Te)  	85  	60  	100  	407  	Eutectic  

Si-Th  	L = (Si) + ThSi2  	3  	0  	33.3  	1370  	Eutectic  

Si-Th  	L = ThSi2  	 	33.3  	 	1850  	Congruent  

Si-Th  	L + ThSi2 = ThSi1.67  	41  	37  	37.5  	1750  	Peritectic  

Si-Th  	L = ThSi1.67 + ThSi  	42  	37.5  	50  	1720  	Eutectic  

Si-Th  	L + Th3Si2 = ThSi  	47  	60  	50  	1780  	Peritectic  

Si-Th  	L = Th3Si2  	 	60  	 	1900  	Congruent  

Si-Th  	L = Th3Si2 + (Th) ht  	90  	60  	100  	1438  	Eutectic  

Si-Th  	Th3Si2 + (Th) ht + (Th) rt  	60  	100  	100  	1360  	unknown  

Si-Ti  	L = (Si) + TiSi2  	16  	0  	33.3  	1330  	Eutectic  

Si-Ti  	L = TiSi2  	 	33.3  	 	1490  	Congruent  

Si-Ti  	L = TiSi2 + TiSi ht  	36  	33.3  	50  	1480  	Eutectic  

Si-Ti  	L + Ti5Si4 = TiSi ht  	40  	55.6  	50  	1570  	Peritectic  

Si-Ti  	L + Ti5Si3 = Ti5Si4  	52  	60.5  	55.6  	1920  	Peritectic  

Si-Ti  	L = Ti5Si3  	 	62.5  	 	2130  	Congruent  

Si-Ti  	L = Ti5Si3 + (Ti) ht  	86.5  	64.5  	95  	1330  	Eutectic  

Si-Ti  	Ti5Si3 + (Ti) ht = Ti3Si  	64.5  	96  	75  	1170  	Peritectoid  

Si-Ti  	(Ti) ht = Ti3Si + (Ti) rt  	99  	75  	99.5  	865  	Eutectoid  

Si-Tl  	L1 + L2 + (Si)  	0  	100  	0  	1414  	unknown  

Si-Tl  	L2 + (Si) + (Tl) ht  	100  	0  	100  	304  	unknown  

Si-Tl  	(Si) + (Tl) ht + (Tl) rt  	0  	100  	100  	230  	unknown  

Si-Tm  	L = (Si) + TmSi1.67  	15  	0  	37.5  	1200  	Eutectic  

Si-Tm  	L = Tm5Si3 + (Tm)  	85  	62.5  	100  	1300  	Eutectic  

Si-U  	L = (Si) + USi3  	14  	2  	25  	1315  	Eutectic  

Si-U  	L = USi1.88 = USi3  	20  	34.7  	25  	1510  	Peritectic  

Si-U  	USi3 + USi1.88 = USi2 rt  	25  	34.7  	33.3  	450  	Peritectoid  

Si-U  	L + USi1.67 = USi1.88  	34  	37.5  	34.7  	1710  	Peritectic  

Si-U  	L = USi1.67  	 	37.5  	 	1770  	Congruent  

Si-U  	L + USi1.67 = U34Si34.5  	50.5  	37.5  	50  	1580  	Peritectic  

Si-U  	L = U34Si34.5 + U3Si2  	53.5  	50  	60  	1540  	Eutectic  

Si-U  	L = U3Si2  	 	60  	 	1665  	Congruent  

Si-U  	L = U3Si2 + (U) ht2  	91  	60  	97  	985  	Eutectic  

Si-U  	U3Si2 + (U) ht2 = USi3 rt  	60  	98  	75  	930  	Peritectoid  

Si-U  	USi3 rt + (U) ht2 + (U) ht1  	75  	100  	100  	776  	unknown  

Si-U  	USi3 rt + (U) ht1 + (U) rt  	75  	100  	100  	668  	unknown  

Si-V  	L = (Si) + VSi2  	3  	0  	33.3  	1400  	Eutectic  

Si-V  	L = VSi2  	 	33.3  	 	1667  	Congruent  

Si-V  	L = VSi2 + V6Si5 ht  	41  	33.3  	55  	1640  	Eutectic  

Si-V  	L + Si3V5 = V6Si5 ht  	43  	62.5  	55  	1670  	Peritectic  

Si-V  	V6Si5 ht = VSi2 + V5Si3  	55  	33.3  	62.5  	1160  	Eutectoid  

Si-V  	L = V5Si3  	 	62.5  	 	2010  	Congruent  

Si-V  	L = V5Si3 + V3Si rt  	71  	62.5  	74.5  	1895  	Eutectic  

Si-V  	L = V3Si rt  	 	75.5  	 	1925  	Congruent  

Si-V  	L = V3Si rt + (V)  	87  	81  	93  	1870  	Eutectic  

Si-W  	L = (Si) + WSi2  	1  	0  	33.3  	1390  	Eutectic  

Si-W  	L = WSi2  	 	33.3  	 	2160  	Congruent  

Si-W  	L = WSi2 + W5Si3  	40.7  	33.3  	60  	2010  	Eutectic  

Si-W  	L = W5Si3  	 	62.5  	 	2320  	Congruent  

Si-W  	L = W5Si3 + (W)  	68.5  	62.5  	94.5  	2180  	Eutectic  

Si-Y  	L = (Si) + YSi1.67 ht  	18  	0  	37.5  	1230  	Eutectic  

Si-Y  	L + YSi = YSi1.67 ht  	34  	50  	37.5  	1635  	Peritectic  

Si-Y  	L + Y5Si4 = YSi  	47  	55.6  	50  	1820  	Peritectic  

Si-Y  	L + Y5Si3 = Y5Si4  	48.7  	60  	55.6  	1836  	Peritectic  

Si-Y  	L = Y5Si3  	 	62.5  	 	1875  	Congruent  

Si-Y  	L = Y5Si3 + (Y) rt  	87  	62.5  	100  	1260  	Eutectic  

Si-Y  	L + (Y) ht + (Y) rt  	96  	100  	100  	1478  	unknown  

Si-Yb  	L = (Si) + YbSi1.8  	17  	0  	35.7  	1130  	Eutectic  

Si-Yb  	L = Yb5Si3 + (Yb) rt  	85  	62.5  	100  	670  	Eutectic  

Si-Yb  	L + (Yb) ht + (Yb) rt  	97  	100  	100  	795  	unknown  

Si-Zn  	L = (Si) + (Zn)  	99.955  	0  	100  	419.33  	Eutectic  

Si-Zr  	L = (Si) + ZrSi2  	10  	0  	33.3  	1370  	Eutectic  

Si-Zr  	L + ZrSi ht = ZrSi2  	25  	50  	33.3  	1620  	Peritectic  

Si-Zr  	L + Zr5Si4 ht = ZrSi ht  	47  	55.6  	50  	2210  	Peritectic  

Si-Zr  	ZrSi ht = ZrSi rt  	 	50  	 	1460  	Polymorphic  

Si-Zr  	L = Zr5Si4 ht  	 	55.6  	 	2250  	Congruent  

Si-Zr  	Zr5Si4 ht = Zr5Si4 rt  	 	55.6  	 	1860  	Polymorphic  

Si-Zr  	L + Zr5Si4 ht = Zr3Si2  	64  	55.6  	60  	2215  	Peritectic  

Si-Zr  	L + Zr3Si2 = Zr5Si3 ht  	68  	60  	62.8  	2180  	Peritectic  

Si-Zr  	Zr5Si3 ht = Zr3Si2 + SiZr2  	62.5  	60  	66.7  	1745  	Eutectoid  

Si-Zr  	L + Zr2Si = Zr3Si  	88  	66.7  	75  	1650  	Peritectic  

Si-Zr  	L = Zr3Si + (Zr) ht  	91.2  	75  	99.4  	1570  	Eutectic  

Si-Zr  	L + Zr5Si3 ht = Zr2Si  	78  	62.5  	66.7  	1925  	Peritectic  

Si-Zr  	(Zr) ht = Zr3Si + (Zr) rt  	99.7  	75  	99.7  	863  	Eutectic  

S-Si  	unknown  	 	 	 	 	 



Found: 456 reactions

Return to Contents 



ASM Alloy Phase Diagrams Center, P. Villars, editor-in-chief; H. Okamoto and K. Cenzual, section editors;

http://www1.asminternational.org/AsmEnterprise/APD, ASM International, Materials Park, OH, USA, 2006-2015

© ASM International 2015. All Rights Reserved. Version 1.0.5.0



 	Alloy Phase Diagram Database™	Element 1: Element 2: Element 3:  

HomeExplorerSearchToolsHelp

 

Special Points Table



Return to Contents



Chemical System	Reaction	%A	%B	%C	Temperature, °C 	Reaction type 

Ag-Sm  	L = Ag2Sm ht + AgSm  	37  	33.3  	50  	775  	Eutectic  

Ag-Sm  	L = AgSm  	 	50  	 	960  	Congruent  

Ag-Sm  	L = Ag51Sm14  	 	23.5  	 	935  	Congruent  

Ag-Sm  	Ag2Sm ht =Ag2Sm rt  	 	33.3  	 	694  	Polymorphic  

Ag-Sm  	L = (Ag) + Ag51Sm14  	10  	1  	21.5  	760  	Eutectic  

Ag-Sm  	L + Ag51Sm14 = Ag2Sm ht  	36  	25.5  	33.3  	790  	Peritectic  

Ag-Sm  	L = AgSm + (Sm) rt  	82  	50  	100  	675  	Eutectic  

Ag-Sm  	L + (Sm) ht2 + (Sm) ht1  	91  	100  	100  	922  	unknown  

Ag-Sm  	L + (Sm) ht1 + (Sm) rt  	85  	100  	100  	734  	unknown  

Al-Sm  	L = (Al) + SmAl3 rt  	3  	0  	25  	633  	Eutectic  

Al-Sm  	L = SmAl4  	 	21.4  	 	1450  	Congruent  

Al-Sm  	SmAl4 = L + SmAl3 rt  	21.4  	15  	25  	1066  	Catatectic  

Al-Sm  	L = SmAl4 + SmAl2  	23  	21.4  	33.3  	1214  	Eutectic  

Al-Sm  	SmAl4 + SmAl2 = SmAl3  	21.4  	33.3  	25  	1120  	Peritectoid  

Al-Sm  	L = SmAl2  	 	33.3  	 	1500  	Congruent  

Al-Sm  	L = Sm2Al + (Sm) ht1  	75  	66.7  	100  	740  	Eutectic  

As-Sm  	L = SmAs  	 	50  	 	2300  	Congruent  

As-Sm  	L = SmAs + (Sm) ht1  	85  	50  	100  	900  	Eutectic  

As-Sm  	L + (Sm) ht2 + (Sm) ht1  	90  	100  	100  	992  	unknown  

As-Sm  	SmAs + (Sm) ht1 + (Sm) rt  	50  	100  	100  	734  	unknown  

Au-Sm  	L = (Au) + Au6Sm  	11.5  	0.3  	14.3  	770  	Eutectic  

Au-Sm  	L + Au51Sm14 = Au6Sm  	12  	21.5  	14.3  	800  	Peritectic  

Au-Sm  	L = Au51Sm14  	 	21.5  	 	1210  	Congruent  

Au-Sm  	L + Au51Sm14 = Au3Sm ht  	25.5  	21.5  	25  	1135  	Peritectic  

Au-Sm  	Au3Sm ht = Au3Sm rt  	 	25  	 	1035  	Polymorphic  

Au-Sm  	L = Au3Sm ht + Au36Sm17  	28  	25  	33.3  	1085  	Eutectic  

Au-Sm  	L = Au36Sm17  	 	33.3  	 	1180  	Congruent  

Au-Sm  	L = Au36Sm17 + Au10Sm7  	36.5  	33.3  	41.2  	1080  	Eutectic  

Au-Sm  	L + Au7Sm6 = Au10Sm7  	37  	46.2  	41.2  	1105  	Peritectic  

Au-Sm  	L + SmAu rt = Au7Sm6  	37.5  	50  	46.2  	1170  	Peritectic  

Au-Sm  	L = SmAu ht  	 	50  	 	1525  	Congruent  

Au-Sm  	SmAu ht = SmAu rt  	 	50  	 	1480  	Polymorphic  

Au-Sm  	L + SmAu rt = AuSm2  	78  	50  	66.7  	865  	Peritectic  

Au-Sm  	L = AuSm2 + (Sm) rt  	81  	66.7  	100  	705  	Eutectic  

Au-Sm  	L + (Sm) ht1 + (Sm) rt  	81.5  	100  	100  	734  	unknown  

Au-Sm  	(Sm) ht2 = L + (Sm) ht1  	99.7  	84  	100  	878  	Catatectic  

Ba-Sm  	L2 = L1 + (Sm) ht2  	98  	2  	100  	1070  	Monotectic  

Ba-Sm  	L1 + (Sm) ht2 + (Sm) ht1  	1  	100  	100  	922  	unknown  

Ba-Sm  	L1 + (Sm) ht1 + (Sm) rt  	0.5  	100  	100  	734  	unknown  

Ba-Sm  	L1 = (Ba) + (Sm) rt  	0.5  	0  	100  	727  	Eutectic  

Bi-Sm  	L = (Bi) + SmBi2  	1.5  	0  	33.3  	252  	Eutectic  

Bi-Sm  	L + SmBi = SmBi2  	28  	50  	33.3  	1412  	Peritectic  

Bi-Sm  	L = SmBi  	 	50  	 	1817  	Congruent  

Bi-Sm  	L + SmBi = Sm4Bi3  	62  	50  	57.1  	1697  	Peritectic  

Bi-Sm  	L + Sm4Bi3 = Sm5Bi3  	67  	57.1  	62.5  	1605  	Peritectic  

Bi-Sm  	L + Sm5Bi3 = Sm2Bi  	78  	62.5  	66.7  	1297  	Peritectic  

Bi-Sm  	L = Sm2Bi + (Sm) ht2  	84  	66.7  	98  	1025  	Eutectic  

Bi-Sm  	(Sm) ht2 = BiSm2 + (Sm) ht1  	96  	66.7  	99  	897  	Eutectoid  

Bi-Sm  	(Sm) ht1 = BiSm2 + (Sm) rt  	99  	66.7  	100  	374  	Eutectoid  

B-Sm  	L = (B) rhom1 + SmB66  	0.5  	0  	1.5  	2050  	Eutectic  

B-Sm  	L + SmB6 = SmB66  	1  	9.1  	1.5  	2150  	Peritectic  

B-Sm  	L = SmB6  	 	14.3  	 	2580  	Congruent  

B-Sm  	L + SmB6 = SmB4  	27  	14.3  	20  	2400  	Peritectic  

B-Sm  	L + SmB4 = Sm2B5  	35  	20  	28.6  	1350  	Peritectic  

B-Sm  	L = Sm2B5 + (Sm) ht2  	90  	28.6  	100  	1010  	Eutectic  

B-Sm  	Sm2B5 + (Sm) ht2 + (Sm) ht1  	28.6  	100  	100  	922  	unknown  

B-Sm  	Sm2B5 + (Sm) ht1 + (Sm) rt  	28.6  	100  	100  	734  	unknown  

Cd-Sm  	L + (Cd) + Cd11Sm  	0  	0  	8.3  	321.108  	unknown  

Cd-Sm  	L + Cd6Sm = Cd11Sm  	1.5  	14.3  	8.3  	430  	Peritectic  

Cd-Sm  	L + Cd58Sm13 = Cd6Sm  	12.5  	18.3  	14.3  	728  	Peritectic  

Cd-Sm  	L + Cd45Sm11 = Cd58Sm13  	13  	19.6  	18.3  	742  	Peritectic  

Cd-Sm  	L = Cd45Sm11  	 	19.6  	 	976  	Congruent  

Cd-Sm  	L = Cd45Sm11 + Cd2Sm  	25  	19.6  	33.3  	780  	Eutectic  

Cd-Sm  	L = Cd2Sm  	 	33.3  	 	910  	Congruent  

Cd-Sm  	L = Cd2Sm + CdSm  	38  	33.3  	50  	865  	Eutectic  

Cd-Sm  	L = CdSm  	 	50  	 	1023  	Congruent  

Cd-Sm  	L = CdSm + (Sm) rt  	65  	50  	100  	700  	Eutectic  

Ce-Sm  	(Ce ht2,Sm ht2) = (Ce) ht2 + (Ce) rt  	10  	3  	21  	700  	Eutectoid  

Co-Sm  	L = (Co) ht + Sm2Co17  	9.2  	0.04  	10.5  	1327  	Eutectic  

Co-Sm  	L = Sm2Co17  	 	11.5  	 	1347  	Congruent  

Co-Sm  	L + Sm2Co17 = Sm0.95Co5.1 ht  	18  	12.5  	14  	1322  	Peritectic  

Co-Sm  	Sm0.95Co5.1 ht = Sm2Co17 + Sm5Co19  	17  	10.5  	20.8  	810  	Eutectoid  

Co-Sm  	L + Sm0.95Co5.1 ht = Sm5Co19  	26  	18.5  	20.8  	1270  	Peritectic  

Co-Sm  	L + Sm5Co19 = Sm2Co7  	29  	20.8  	22.2  	1241  	Peritectic  

Co-Sm  	L + Sm2Co7 = SmCo3  	33  	22.2  	25  	1200  	Peritectic  

Co-Sm  	L + SmCo3 = SmCo2 rt  	41  	25  	33.3  	1070  	Peritectic  

Co-Sm  	L = SmCo2 rt + Sm5Co2  	63  	33.3  	69.2  	590  	Eutectic  

Co-Sm  	L + Sm3Co = Sm5Co2  	65  	75  	66.7  	613  	Peritectic  

Co-Sm  	L = Sm3Co  	 	75  	 	700  	Congruent  

Co-Sm  	L = Sm3Co + (Sm) rt  	82.6  	75  	100  	670  	Peritectic  

Co-Sm  	L + (Sm) ht2 + (Sm) ht1  	90  	100  	100  	922  	unknown  

Co-Sm  	L + (Sm) ht1 + (Sm) rt  	84  	100  	100  	734  	unknown  

Cr-Sm  	L = L1 + L2  	 	50  	 	2455  	Critical  

Cr-Sm  	L1 = L2 + (Cr)  	11  	0  	56  	1760  	Monotectic  

Cr-Sm  	L2 = (Cr) + (Sm) ht2  	99.35  	0  	100  	1070  	Eutectic  

Cr-Sm  	(Cr) + (Sm) ht2 + (Sm) ht1  	0  	100  	100  	922  	unknown  

Cr-Sm  	(Cr) + (Sm) ht1 + (Sm) rt  	0  	100  	100  	734  	unknown  

Cu-Sm  	L = (Cu) + Cu6Sm  	8.1  	0  	14.3  	907  	Eutectic  

Cu-Sm  	L = Cu6Sm  	 	14.3  	 	967  	Congruent  

Cu-Sm  	L + Cu6Sm = Cu5Sm  	20  	14.3  	16.7  	923  	Peritectic  

Cu-Sm  	L + Cu5Sm = Cu4Sm  	23.5  	16.7  	20  	880  	Peritectic  

Cu-Sm  	L = Cu4Sm + Cu2Sm  	27  	20  	33.3  	829  	Eutectic  

Cu-Sm  	L = Cu2Sm  	 	33.3  	 	855  	Congruent  

Cu-Sm  	L = Cu2Sm + CuSm  	44.3  	33.3  	50  	762  	Eutectic  

Cu-Sm  	L = CuSm  	 	50  	 	785  	Congruent  

Cu-Sm  	L = CuSm + (Sm) rt  	71.8  	50  	100  	555  	Eutectic  

Cu-Sm  	(Sm) ht2 = L + (Sm) ht1  	100  	90.8  	100  	917  	Catatectic  

Cu-Sm  	L + (Sm) ht1 + (Sm) rt  	79  	100  	100  	734  	unknown  

Er-Sm  	L + (Sm ht1,Er) = (Sm) ht2  	22  	17  	20  	1450  	Peritectic  

Fe-Sm  	(Fe) rt = L + (Fe) ht  	4  	18  	1  	1350  	Catatectic  

Fe-Sm  	(Fe) ht = (Fe) rt + Sm2Fe17 rt  	0  	0  	10.5  	910  	Eutectoid  

Fe-Sm  	L + (Fe) ht = Sm2Fe17 ht  	30  	1  	10.5  	1280  	Peritectic  

Fe-Sm  	Sm2Fe17 ht = Sm2Fe17 rt  	 	10.5  	 	1190  	Polymorphic  

Fe-Sm  	L + Sm2Fe17 rt = SmFe3  	52  	10.5  	25  	1010  	Peritectic  

Fe-Sm  	L + SmFe3 = SmFe2  	60  	25  	33.3  	900  	Peritectic  

Fe-Sm  	L = SmFe2 + (Sm) rt  	73  	33.3  	99.5  	720  	Eutectic  

Fe-Sm  	L + (Sm) ht2 + (Sm) ht1  	87  	100  	100  	922  	unknown  

Fe-Sm  	L + (Sm) ht1 + (Sm) rt  	74  	99.5  	99.5  	734  	unknown  

F-Sm  	L2 = L1 + SmF2  	42.25  	97.25  	35  	1213  	Monotectic  

F-Sm  	L1 = (Sm) ht2 + SmF2  	99  	100  	34  	1070  	Eutectic  

F-Sm  	(Sm) ht2 + (Sm) ht1 + SmF2  	100  	100  	33.3  	922  	unknown  

F-Sm  	(Sm) ht1 + (Sm) rt + SmF2  	100  	100  	33.3  	734  	unknown  

F-Sm  	L = SmF2  	 	33.3  	 	1425  	Congruent  

F-Sm  	SmF3 ht = SmF3 rt  	 	25  	 	555  	Polymorphic  

Ga-Sm  	L + (Ga) + SmGa6 rt  	0  	0  	14.3  	29.7741  	unknown  

Ga-Sm  	L + SmGa2 = SmGa6 ht  	4  	20  	14.3  	578  	Peritectic  

Ga-Sm  	SmGa6 rt = SmGa6 rt  	 	14.3  	 	439  	Polymorphic  

Ga-Sm  	L = SmGa2  	 	33.3  	 	1390  	Congruent  

Ga-Sm  	L + SmGa2 = SmGa  	51  	33.3  	50  	1105  	Peritectic  

Ga-Sm  	L + SmGa = Sm5Ga3  	63.5  	50  	62.5  	970  	Peritectic  

Ga-Sm  	L + Sm5Ga3 = Sm3Ga  	75.5  	62.5  	75  	875  	Peritectic  

Ga-Sm  	L = Sm3Ga + (Sm) rt  	80  	75  	100  	735  	Eutectic  

Ga-Sm  	(Sm) ht2 = L + (Sm) ht1  	92.5  	86  	97  	840  	Catatectic  

Ga-Sm  	GaSm3 + (Sm) ht1 + (Sm) rt  	75  	100  	100  	734  	unknown  

Ge-Sm  	L = (Ge) + Sm2Ge3 ht1  	15  	0  	40  	820  	Eutectic  

Ge-Sm  	(Ge) + Sm2Ge3 ht1 = Sm3Ge5 rt  	0  	40  	38  	760  	Peritectoid  

Ge-Sm  	L + SmGe = SmGe1.5 ht2  	33  	50  	40  	1355  	Peritectic  

Ge-Sm  	SmGe1.5 ht2 = Sm2Ge3 ht1  	 	40  	 	1085  	Polymorphic  

Ge-Sm  	Sm2Ge3 ht1 = Sm2Ge3 rt  	 	40  	 	745  	Polymorphic  

Ge-Sm  	L + Sm5Ge4 = SmGe  	36  	55.6  	50  	1400  	Peritectic  

Ge-Sm  	L + Sm5Ge3 = Sm5Ge4  	43.5  	62.5  	55.6  	1500  	Peritectic  

Ge-Sm  	L = Sm5Ge3  	 	62.5  	 	1700  	Congruent  

Ge-Sm  	L = Sm5Ge3 + (Sm) ht1  	89  	62.5  	100  	890  	Eutectic  

Ge-Sm  	L + (Sm) ht2 + (Sm) ht1  	91  	100  	100  	922  	unknown  

Ge-Sm  	Sm5Ge3 + (Sm) ht1 + (Sm) rt  	62.5  	100  	100  	734  	unknown  

Hg-Sm  	L1 + (Hg) lt + Hg6.5Sm  	0  	0  	14  	-38.829  	unknown  

Hg-Sm  	L + Hg3Sm = Hg45Sm11  	0.5  	25  	19.7  	200  	Peritectic  

Hg-Sm  	L + Hg2Sm = Hg3Sm  	15  	33.3  	25  	910  	Peritectic  

Hg-Sm  	L = Hg2Sm  	 	33.3  	 	1100  	Congruent  

Hg-Sm  	L = Hg2Sm + HgSm  	41  	33.3  	50  	1040  	Eutectic  

Hg-Sm  	L = HgSm  	 	50  	 	1200  	Congruent  

Hg-Sm  	L = HgSm + (Sm) ht2  	80  	50  	89  	800  	Eutectic  

Hg-Sm  	(Sm) ht2 = HgSm + (Sm) ht1  	94  	50  	97  	700  	Eutectoid  

Ho-Sm  	L + (Ho,Sm ht1) = (Sm) ht2  	7  	2  	5  	1450  	Peritectic  

H-Sm  	(Sm) ht1 = (Sm) rt + SmH2  	85  	93  	35  	430  	Eutectoid  

In-Sm  	L = (In) + SmIn3 rt  	0  	0  	25  	156  	Eutectic  

In-Sm  	L = SmIn3 rt  	 	25  	 	1130  	Congruent  

In-Sm  	L = SmIn3 rt + Sm3In5  	33  	25  	37  	1079  	Eutectic  

In-Sm  	L = Sm3In5  	 	37.5  	 	1110  	Congruent  

In-Sm  	L = Sm3In5 + SmIn  	40.5  	38  	51  	1090  	Eutectic  

In-Sm  	L = SmIn  	 	53  	 	1210  	Congruent  

In-Sm  	L = SmIn + Sm2In  	65  	56  	67  	1080  	Eutectic  

In-Sm  	L = Sm2In  	 	67  	 	1090  	Congruent  

In-Sm  	L = Sm2In + (Sm) ht2  	83.5  	68  	86  	905  	Eutectic  

In-Sm  	Sm2In + (Sm) ht2 = Sm3In rt  	68  	88  	75  	800  	Peritectoid  

In-Sm  	(Sm) ht2 = Sm3In rt + (Sm) ht1  	88  	75  	95  	790  	Eutectoid  

Ir-Sm  	L = (Ir) + SmIr3  	15  	0  	25  	2025  	Eutectic  

Ir-Sm  	L + SmIr2 = SmIr3  	20  	32.2  	25  	2200  	Peritectic  

Ir-Sm  	L = SmIr2  	 	33.3  	 	2400  	Congruent  

Ir-Sm  	L + SmIr2 = Sm5Ir3  	63.5  	34  	62.5  	1350  	Peritectic  

Ir-Sm  	L + Sm5Ir3 = Sm5Ir2  	74  	62.5  	71.4  	1120  	Peritectic  

Ir-Sm  	L + Sm5Ir2 = Sm3Ir  	81  	71.4  	75  	950  	Peritectic  

Ir-Sm  	L = Sm3Ir + (Sm) ht2  	88.5  	75  	99  	850  	Eutectic  

Ir-Sm  	(Sm) ht1 = Sm3Ir + (Sm) ht1  	99.4  	75  	99.7  	800  	Eutectoid  

Ir-Sm  	Sm3Ir + (Sm) ht1 + (Sm) rt  	75  	100  	100  	734  	unknown  

La-Sm  	(La ht2,Sm ht2) = (La) ht1 + (La rt,Sm ht1)  	25  	20  	30  	770  	Eutectoid  

Li-Sm  	L1 = (Li) rt + (Sm) rt  	0.5  	0  	100  	176  	Eutectic  

Li-Sm  	L2 = L1 + (Sm) ht1  	81.3  	8  	100  	905  	Monotectic  

Li-Sm  	L2 + (Sm) ht2 + (Sm) ht1  	83  	100  	100  	922  	unknown  

Li-Sm  	L1 + (Sm) ht1 + (Sm) rt  	6  	100  	100  	734  	unknown  

Lu-Sm  	L + (Sm ht1,Lu) = (Sm) ht2  	50  	44  	47  	1470  	Peritectic  

Mg-Sm  	L = (Mg) + Mg41Sm5  	8  	1  	10.5  	530  	Eutectic  

Mg-Sm  	L + Mg47Sm9 = Mh41Sm5  	8.5  	10.5  	16  	540  	Peritectic  

Mg-Sm  	L + Mg3Sm = Mg47Sm9  	10.5  	24.5  	16.5  	565  	Peritectic  

Mg-Sm  	L + Mg2Sm = Mg3Sm  	22  	32.5  	25  	700  	Peritectic  

Mg-Sm  	L = Mg2Sm  	 	33.3  	 	750  	Congruent  

Mg-Sm  	L = Mg2Sm + MgSm  	35.5  	33.8  	49.5  	735  	Eutectic  

Mg-Sm  	L = MgSm  	 	50  	 	800  	Congruent  

Mg-Sm  	L = MgSm + (Sm) ht2  	55  	50.5  	66  	785  	Eutectic  

Mg-Sm  	(Sm) ht2 = MgSm + ?  	80  	50.5  	 	580  	Eutectoid  

Mn-Sm  	L + (Mn) ht3 + (Mn) ht2  	24  	0  	0  	1138  	unknown  

Mn-Sm  	L + (Mn) ht2 + (Mn) ht1  	32.5  	0  	0  	1100  	unknown  

Mn-Sm  	(Mn) ht1 + (Mn) rt + Sm6Mn23  	0  	0  	20.7  	727  	unknown  

Mn-Sm  	L + (Mn) ht1 = Sm6Mn23  	42  	0  	20.7  	1025  	Peritectic  

Mn-Sm  	L + Sm6Mn23 = SmMn2 rt  	55  	20.7  	33.3  	930  	Peritectic  

Mn-Sm  	L = SmMn2 rt + (Sm) ht1  	68  	33.3  	100  	795  	Eutectic  

Mn-Sm  	L + (Sm) ht2 + (Sm) ht1  	79  	100  	100  	922  	unknown  

Mn-Sm  	SmMn2 rt + (Sm) ht1 + (Sm) rt  	33.3  	100  	100  	734  	unknown  

Mo-Sm  	L2 = (Mo) + (Sm) ht2  	99.5  	0  	100  	1068  	Eutectic  

Mo-Sm  	(Mo) + (Sm) ht2 + (Sm) ht1  	0  	100  	100  	922  	unknown  

Mo-Sm  	(Mo) + (Sm) ht1 + (Sm) rt  	0  	100  	100  	734  	unknown  

Nb-Sm  	L + (Nb) = (Sm) ht2  	99  	0  	98  	1140  	Peritectic  

Nb-Sm  	(Nb) + (Sm) ht2 = (Sm) ht1  	0  	99  	99  	927  	Peritectoid  

Nb-Sm  	(Nb) + (Sm) ht1 + (Sm) rt  	0  	99  	99  	734  	unknown  

Ni-Sm  	L = (Ni) + Sm2Ni17  	6.8  	0  	10.5  	1274  	Eutectic  

Ni-Sm  	L + SmNi5 = Sm2Ni17  	8.1  	16.7  	10.5  	1292  	Peritectic  

Ni-Sm  	L = SmNi5  	 	16.7  	 	1433  	Congruent  

Ni-Sm  	L + SmNi5 = Sm5Ni19  	26.7  	16.7  	20.8  	1282  	Peritectic  

Ni-Sm  	L + Sm5Ni19 = Sm2Ni7  	29.4  	20.8  	22.2  	1220  	Peritectic  

Ni-Sm  	L + Sm2Ni7 = SmNi3  	32.2  	22.2  	25  	1135  	Peritectic  

Ni-Sm  	L + SmNi3 = SmNi2  	35.4  	25  	33.3  	1028  	Peritectic  

Ni-Sm  	L = SmNi2 + SmNi  	42.2  	33.3  	50  	816  	Eutectic  

Ni-Sm  	L = SmNi  	 	50  	 	1077  	Congruent  

Ni-Sm  	L = SmNi + Sm3Ni  	62.6  	50  	75  	572  	Eutectic  

Ni-Sm  	L + (Sm) rt = Sm3Ni  	73.6  	100  	75  	663  	Peritectic  

Ni-Sm  	L + (Sm) ht2 + (Sm) ht1  	91  	100  	100  	922  	unknown  

Ni-Sm  	L + (Sm) ht1 + (Sm) rt  	77.5  	100  	100  	734  	unknown  

Pb-Sm  	L = (Pb) + SmPb3  	10  	2  	25  	280  	Eutectic  

Pb-Sm  	L = SmPb3  	 	25  	 	1050  	Congruent  

Pb-Sm  	L = SmPb3 + SmPb2  	29  	25  	33.3  	580  	Eutectic  

Pb-Sm  	L = SmPb2  	 	33.3  	 	715  	Congruent  

Pb-Sm  	L = SmPb2 + Sm11Pb10  	36  	33.3  	52.4  	690  	Eutectic  

Pb-Sm  	L + Sm5Pb4 = Sm11Pb10  	38  	55.6  	52.4  	865  	Peritectic  

Pb-Sm  	L + Sm5Pb3 = Sm5Pb4  	40.5  	62.5  	55.6  	980  	Peritectic  

Pb-Sm  	L = Sm5Pb3  	 	62.5  	 	1580  	Congruent  

Pb-Sm  	L = Sm5Pb3 + (Sm) ht2  	95  	62.5  	97  	1030  	Eutectic  

Pb-Sm  	(Sm) ht2 = Sm5Pb3 + (Sm) ht1  	99.5  	62.5  	100  	920  	Eutectoid  

Pb-Sm  	Sm5Pb3 + (Sm) ht1 + (Sm) rt  	62.5  	100  	100  	6734  	unknown  

Pb-Sm  	Sm5Pb3 + (Sm) rt = Sm3Pb  	62.5  	100  	75  	550  	Peritectoid  

Pd-Sm  	L = (Pd) + SmPd5  	13.5  	10.3  	16.7  	1078  	Eutectic  

Pd-Sm  	(Pd) + SmPd5 = SmPd7 rt  	9  	16.7  	12.5  	547  	Peritectoid  

Pd-Sm  	L + SmPd3 = SmPd5  	15  	22.5  	16.7  	1120  	Peritectic  

Pd-Sm  	L = SmPd3  	 	25  	 	1620  	Congruent  

Pd-Sm  	L + SmPd3 = Sm10Pd21  	35  	25  	32.3  	1160  	Peritectic  

Pd-Sm  	L = Sm10Pd21 + Sm3Pd4  	38  	32.3  	42.9  	1080  	Eutectic  

Pd-Sm  	L = Sm3Pd4  	 	42.9  	 	1260  	Congruent  

Pd-Sm  	L = Sm3Pd4 + SmPd ht  	46.5  	42.9  	50  	1225  	Eutectic  

Pd-Sm  	L = SmPd ht  	 	51  	 	1270  	Congruent  

Pd-Sm  	SmPd ht = Pd4Sm3 + SmPd rt  	50  	42.9  	50  	960  	Eutectoid  

Pd-Sm  	L + SmPd ht = SmPd rt  	60  	50  	50  	982  	Peritectic  

Pd-Sm  	L + SmPd rt = Sm3Pd2  	64  	51  	60  	795  	Peritectic  

Pd-Sm  	L + Sm3Pd2 = Sm7Pd3  	72  	60  	70  	730  	Peritectic  

Pd-Sm  	L = Sm7Pd3 + (Sm) rt  	80  	70  	100  	692  	Eutectic  

Pd-Sm  	L + (Sm) ht2 = (Sm) ht1  	92  	100  	99.5  	955  	Peritectic  

Pd-Sm  	L + (Sm) ht1 + (Sm) rt  	82  	100  	100  	734  	unknown  

Pt-Sm  	L = (Pt) + SmPt5  	10  	0  	16.7  	1600  	Eutectic  

Pt-Sm  	L + SmPt2 = SmPt5  	14  	25  	16.7  	1750  	Peritectic  

Pt-Sm  	L = SmPt2  	 	33.3  	 	2200  	Congruent  

Pt-Sm  	L = SmPt2 + Sm3Pt4  	40  	33.3  	42.9  	1550  	Eutectic  

Pt-Sm  	L + SmPt = Sm3Pt4  	42  	50  	42.9  	1600  	Peritectic  

Pt-Sm  	L = SmPt  	 	50  	 	1850  	Congruent  

Pt-Sm  	L + SmPt = Sm3Pt2  	72  	50  	60  	1300  	Peritectic  

Pt-Sm  	L + Sm3Pt2 = Sm7Pt3  	78  	60  	70  	1100  	Peritectic  

Pt-Sm  	L = Sm7Pt3 + (Sm) ht1  	92  	70  	99.5  	800  	Eutectic  

Pt-Sm  	(Sm) ht2 = L + (Sm) ht1  	99.5  	95  	99.5  	900  	Catatectic  

Pt-Sm  	(Sm) ht1 = Sm7Pt3 + (Sm) rt  	99.5  	70  	100  	730  	Eutectoid  

Pu-Sm  	L1 = (Pu) ht5 + (Sm) ht1  	3  	2  	73  	637  	Eutectic  

Pu-Sm  	(Pu) ht5 + (Sm) ht1 = (Pu) ht3  	1  	74.5  	3  	491  	Peritectoid  

Pu-Sm  	(Pu) ht5 + (Pu) ht3 = (Pu) ht4  	1  	3  	2  	480  	Peritectoid  

Pu-Sm  	L2 = L1 + (Sm) ht2  	65  	6  	68  	940  	Monotectic  

Pu-Sm  	(Sm) ht2 = L1 + (Sm) ht1  	69  	5  	71  	851  	Catatectic  

Pu-Sm  	(Pu) ht3 + (Pu) ht2 + (Sm) ht1  	1  	0  	76.5  	320  	unknown  

Pu-Sm  	(Pu) ht2 + (Pu) ht1 + (Sm) ht1  	0  	0  	77  	215  	unknown  

Pu-Sm  	(Pu) ht1 + (Pu) rt + (Sm) ht1  	0  	0  	77.5  	125  	unknown  

Rh-Sm  	L + Sm5Rh4 = SmRh  	42  	55.6  	50  	1300  	Peritectic  

Rh-Sm  	L = (Rh) + SmRh2  	23  	0  	32.5  	1150  	Eutectic  

Rh-Sm  	L = SmRh2  	 	33.3  	 	1400  	Congruent  

Rh-Sm  	L = SmRh2 + SmRh  	39  	34.5  	50  	1200  	Eutectic  

Rh-Sm  	(Rh) + SmRh2 = SmRh3 rt  	0  	32.5  	25  	900  	Peritectoid  

Rh-Sm  	L = Sm5Rh4  	 	55.6  	 	1450  	Congruent  

Rh-Sm  	L + Sm5Rh4 = Sm5Rh3 ht  	65  	55.6  	62.5  	1300  	Peritectic  

Rh-Sm  	Sm5Rh3 ht = Sm5Rh3 rt  	 	62.5  	 	800  	Polymorphic  

Rh-Sm  	L = Sm5Rh3 ht + Sm7Rh3  	68  	62.5  	70  	1220  	Eutectic  

Rh-Sm  	L = Sm7Rh3  	 	70  	 	1270  	Congruent  

Rh-Sm  	L = Sm7Rh3 + Sm3.2Rh0.8  	77  	70  	80  	1050  	Eutectic  

Rh-Sm  	L = Sm3.2Rh0.8  	 	80  	 	1100  	Congruent  

Rh-Sm  	L = Sm3.2Rh0.8 + (Sm) ht1  	88  	80  	100  	800  	Eutectic  

Rh-Sm  	L + (Sm) ht2 + (Sm) ht1  	94  	100  	100  	922  	unknown
