Repository: avinash2692/material_genome

File: melting_points copy.txt (part 34 of 42)
Chemical System	Reaction	%A	%B	%C	Temperature, °C  	Reaction type  
Rh-Sm  	Sm3.2Rh0.8 + (Sm) ht1 + (Sm) rt  	80  	100  	100  	734  	unknown  

Ru-Sm  	L = (Ru) + SmRu2  	20  	0  	33.3  	1720  	Eutectic  

Ru-Sm  	L = SmRu2  	 	33.3  	 	1900  	Congruent  

Ru-Sm  	L + SmRu2 = Sm44Ru25  	66  	33.3  	63.8  	945  	Peritectic  

Ru-Sm  	L = Sm44Ru25 + Sm5Ru2  	67.5  	63.8  	71.4  	900  	Eutectic  

Ru-Sm  	L = Sm5Ru2  	 	71.4  	 	960  	Congruent  

Ru-Sm  	L + Sm5Ru2 + Sm3Ru  	75  	71.4  	75  	925  	unknown  

Ru-Sm  	L = Sm3Ru + (Sm) ht1  	86  	75  	100  	775  	Eutectic  

Ru-Sm  	L + (Sm) ht2 + (Sm) ht1  	93  	100  	100  	922  	unknown  

Ru-Sm  	Sm3Ru + (Sm) ht1 + (Sm) rt  	75  	100  	100  	734  	unknown  

Sb-Sm  	L = (Sb) + SmSb2  	3.5  	0  	33.3  	602  	Eutectic  

Sb-Sm  	L + SmSb = SmSb2  	21  	50  	33.3  	1372  	Peritectic  

Sb-Sm  	L = SmSb  	 	50  	 	1930  	Congruent  

Sb-Sm  	L + SmSb = Sm4Sb3  	63.5  	50  	57.1  	1789  	Peritectic  

Sb-Sm  	L + Sm4Sb3 = Sm5Sb3 ht  	68  	57.1  	62.5  	1730  	Peritectic  

Sb-Sm  	Sm5Sb3 ht = Sm5Sb3 rt  	 	62.5  	 	1020  	Polymorphic  

Sb-Sm  	L + Sm5Sb3 ht = Sm2Sb  	84  	62.5  	66.7  	1327  	Peritectic  

Sb-Sm  	L = Sm2Sb + (Sm) ht2  	91  	66.7  	99  	950  	Eutectic  

Sb-Sm  	(Sm) ht2 = Sm2Sb + (Sm) ht1  	99.5  	66.7  	100  	920  	Eutectoid  

Sb-Sm  	Sm2Sb + (Sm) ht1 + (Sm) rt  	66.7  	100  	100  	734  	unknown  

Si-Sm  	L = (Si) + SmSi2 ht  	11  	0  	33.3  	1250  	Eutectic  

Si-Sm  	L = SmSi2 ht  	 	33.3  	 	1820  	Congruent  

Si-Sm  	SmSi2 ht = SmSi2 rt  	 	33.3  	 	380  	Polymorphic  

Si-Sm  	SmSi2 ht + SmSi = SmSi1.67 rt  	33.3  	50  	37.5  	1580  	Eutectoid  

Si-Sm  	L = SmSi2 ht + SmSi  	41  	33.3  	50  	1650  	Eutectic  

Si-Sm  	L = SmSi  	 	50  	 	1760  	Congruent  

Si-Sm  	L + SmSi = Sm5Si4  	61  	50  	55.6  	1640  	Peritectic  

Si-Sm  	L = Sm5Si3 + (Sm) ht1  	84.5  	62.5  	99  	880  	Eutectic  

Si-Sm  	L + (Sm) ht2 + (Sm) ht1  	87  	100  	100  	922  	unknown  

Si-Sm  	L + Sm5Si4 = Sm5Si3  	67  	55.6  	62.5  	1520  	Peritectic  

Si-Sm  	Sm5Si3 + (Sm) ht1 + (Sm) rt  	62.5  	100  	100  	734  	unknown  

Sm-Sn  	L = (Sm) ht1 + Sm5Sn3  	11  	0  	37.5  	906  	Eutectic  

Sm-Sn  	(Sm) ht2 = L + (Sm) ht1  	0.5  	10.5  	0  	916  	Catatectic  

Sm-Sn  	(Sm) ht1 + (Sm) rt + Sm5Sn3  	0  	0  	37.5  	734  	unknown  

Sm-Sn  	L = Sm5Sn3  	 	37.5  	 	1505  	Congruent  

Sm-Sn  	L + Sm5Sn3 = Sm4Sn3  	44  	37.5  	42.9  	1440  	Peritectic  

Sm-Sn  	L + Sm4Sn3 = Sm5Sn4  	45  	42.9  	44.4  	1420  	Peritectic  

Sm-Sn  	L + Sm5Sn4 = Sm11Sn10 ht  	51  	44.4  	47.6  	1240  	Peritectic  

Sm-Sn  	Sm11Sn10 ht = L + Sm5Sn4  	47.6  	55  	44.4  	1170  	Catatectic  

Sm-Sn  	L + Sm5Sn4 + Sm2Sn3  	60  	44.4  	60  	1105  	unknown  

Sm-Sn  	L = Sm2Sn3 + SmSn3 rt  	67  	60  	75  	1080  	Eutectic  

Sm-Sn  	L = SmSn3 rt  	 	75  	 	1090  	Congruent  

Sm-Sn  	L = SmSn3 rt + (Sn) rt  	99.8  	75  	100  	229  	Eutectic  

Sm-Sn  	SmSn3 rt + (Sn) rt + (Sn) lt  	75  	100  	100  	13  	unknown  

Sm-Ta  	L = (Sm) ht2 + (Ta)  	0.02  	0  	 	1074  	Eutectic  

Sm-Te  	L + (Sm) ht2 + SmTe  	0  	0  	50  	1074  	unknown  

Sm-Te  	(Sm) ht2 + (Sm) ht1 + SmTe  	0  	0  	50  	923  	unknown  

Sm-Te  	(Sm) ht1 + (Sm) rt + SmTe  	0  	0  	50  	733  	unknown  

Sm-Te  	L + SmTe1.9 + (Te)  	100  	65.5  	100  	449.57  	unknown  

Sm-Th  	(Sm ht2,Th ht) + (Th) rt = (Sm) ht1  	21  	39  	25  	1030  	Peritectoid  

Sm-Tl  	(Sm) ht2 = (Sm) ht1 + TlSm2  	10  	2.5  	33  	760  	Eutectoid  

Sm-Tl  	L = (Sm) ht2 + TlSm2  	18  	12  	33  	840  	Eutectic  

Sm-Tl  	L + Tl3Sm5 = TlSm2  	29  	37  	33.5  	1030  	Peritectic  

Sm-Tl  	L + TlSm rt = Tl3Sm5  	34  	44  	38  	1060  	Peritectic  

Sm-Tl  	L = TlSm rt  	 	50  	 	1220  	Congruent  

Sm-Tl  	L + TlSm rt = Tl5Sm3  	66  	51  	62.5  	940  	Peritectic  

Sm-Tl  	L = Tl5Sm3 + Tl3Sm  	72  	63  	75  	860  	Eutectic  

Sm-Tl  	L = Tl3Sm  	 	75  	 	870  	Congruent  

Sm-Tl  	L = Tl3Sm + (Tl) ht  	100  	75  	100  	303  	Eutectic  

Sm-Tl  	Tl3Sm + (Tl) ht + (Tl) rt  	75  	100  	100  	230  	unknown  

Sm-Tm  	L + (Sm ht1,Tm) = (Sm) ht2  	66  	71  	69  	1450  	Peritectic  

Sm-U  	L1 + L2 + (U) ht2  	1  	100  	100  	1135  	unknown  

Sm-U  	L1 = (Sm) ht2 + (U) ht2  	0.5  	0  	100  	1060  	Eutectic  

Sm-U  	(Sm) ht2 + (Sm) ht1 + (U) ht2  	0  	0  	100  	922  	unknown  

Sm-V  	L1 = (Sm) ht2 + (V)  	1  	0  	100  	1069  	Eutectic  

Sm-V  	(Sm) ht2 + (Sm) ht1 + (V)  	0  	0  	100  	919  	unknown  

Sm-V  	(Sm) ht1 + (Sm) rt + (V)  	0  	0  	100  	734  	unknown  

Sm-W  	L1 = (Sm) ht2 + (W)  	0  	0  	 	1074  	unknown  

Sm-W  	(Sm) ht2 + (Sm) ht1 + (W)  	0  	0  	 	919  	unknown  

Sm-W  	(Sm) ht1 + (Sm) rt + (W)  	0  	0  	 	734  	unknown  

Sm-Zn  	(Sm) ht2 = (Sm) ht1 + ZnSm  	9  	2  	50  	670  	Eutectoid  

Sm-Zn  	L = (Sm) ht2 + ZnSm  	23.9  	12.5  	50  	680  	Eutectic  

Sm-Zn  	L = ZnSm  	 	50  	 	960  	Congruent  

Sm-Zn  	L = ZnSm + Zn2Sm rt  	56.4  	50  	65.5  	860  	Eutectic  

Sm-Zn  	L = Zn2Sm ht  	 	66.5  	 	942  	Congruent  

Sm-Zn  	L + Zn2Sm ht = Zn2Sm rt  	59  	65.5  	65.5  	905  	Peritectic  

Sm-Zn  	Zn2Sm ht = L + Zn2Sm rt  	68  	74.5  	68  	865  	Catatectic  

Sm-Zn  	L + Zn2Sm rt = Zn3Sm  	75.5  	67.5  	75  	855  	Peritectic  

Sm-Zn  	L = Zn3Sm + Zn11Sm3  	76  	75  	78.6  	850  	Eutectic  

Sm-Zn  	L + Zn58Sm13 = Zn11Sm3  	77.5  	81.7  	78.6  	870  	Peritectic  

Sm-Zn  	L = Zn58Sm13  	 	81.7  	 	908  	Congruent  

Sm-Zn  	L = Zn58Sm13 + Sm2Zn17  	85.5  	81.7  	89.5  	900  	Eutectic  

Sm-Zn  	Zn58Sm13 + Zn17Sm2 = Zn22Sm3 rt  	81.7  	89.5  	88  	890  	Peritectoid  

Sm-Zn  	L = Zn17Sm2  	 	89.5  	 	940  	Congruent  

Sm-Zn  	L + Zn17Sm2 = Zn12Sm rt  	99  	89.5  	92  	760  	Peritectic  

Sm-Zn  	L = Zn12Sm rt + (Zn)  	100  	92  	100  	419.58  	Eutectic  

S-Sm  	L = (Sm) ht2 + SmS  	98  	100  	50  	1050  	Eutectic  

S-Sm  	(Sm) ht2 + (Sm) ht1 + SmS  	100  	100  	50  	922  	unknown  

S-Sm  	(Sm) ht1 + (Sm) rt + SmS  	100  	100  	50  	734  	unknown  

S-Sm  	L = SmS  	 	50  	 	2080  	Congruent  

S-Sm  	L = SmS + Sm3S4  	45.2  	50  	42.9  	1870  	Eutectic  

S-Sm  	L = Sm3S4  	 	42.9  	 	2030  	Congruent  

S-Sm  	L + Sm3S4 + Sm5S7  	41.7  	42.9  	41.7  	1830  	unknown  

S-Sm  	L + Sm5S7 + Sm2S3 rt  	10  	41.7  	40  	1720  	unknown  



Found: 362 reactions

Return to Contents 



ASM Alloy Phase Diagrams Center, P. Villars, editor-in-chief; H. Okamoto and K. Cenzual, section editors;

http://www1.asminternational.org/AsmEnterprise/APD, ASM International, Materials Park, OH, USA, 2006-2015

© ASM International 2015. All Rights Reserved. Version 1.0.5.0



 	Alloy Phase Diagram Database™	Element 1: Element 2: Element 3:  

HomeExplorerSearchToolsHelp

 

Special Points Table



Return to Contents



Chemical System	Reaction	%A	%B	%C	Temperature, °C 	Reaction type 

Ag-Sn  	L + (Ag) = Ag0.8Sn0.2  	19.5  	11.5  	13  	724  	Peritectic  

Ag-Sn  	L + Ag0.8Sn0.2 = Ag3Sn  	49.6  	22.85  	25  	480  	Peritectic  

Ag-Sn  	L = Ag3Sn + (Sn) rt  	96.2  	25  	100  	221  	Eutectic  

Ag-Sn  	Ag3Sn + (Sn) rt + (Sn) lt  	25  	100  	100  	13  	unknown  

Al-Sn  	L = (Al) + (Sn) rt  	97.6  	100  	99  	228  	Eutectic  

As-Sn  	L = (As) + SnAs  	39  	21.9  	50  	579  	Eutectic  

As-Sn  	L = SnAs  	 	50  	 	595  	Congruent  

As-Sn  	L + SnAs = Sn4As3  	57.5  	50  	57.14  	587.8  	Peritectic  

As-Sn  	L = Sn4As3+ (Sn) rt  	99.8  	59  	100  	231.3  	Eutectic  

Au-Sn  	L + (Au) = Au3.6Zn0.4  	21.5  	6.6  	8  	532  	Peritectic  

Au-Sn  	L + Au3.6Zn0.4 = Au0.85Zn0.15  	21.7  	8  	9.1  	521  	Peritectic  

Au-Sn  	L = Au0.85Zn0.15 + AuSn  	29  	17.6  	50  	280  	Eutectic  

Au-Sn  	Au0.85Zn0.15 + AuSn = Au5Sn rt  	13.9  	50  	16.7  	190  	Peritectoid  

Au-Sn  	L = AuSn  	 	50  	 	419.3  	Congruent  

Au-Sn  	L + AuSn = AuSn2  	72  	50.5  	66.7  	252  	Peritectic  

Au-Sn  	L + AuSn2 = AuSn4 ht  	88.5  	66.7  	80  	252  	Peritectic  

Au-Sn  	AuSn4 ht = AuSn2 + (Sn) rt  	80  	66.7  	100  	50  	Eutectoid  

Au-Sn  	L = AuSn4 ht + (Sn) rt  	93.7  	80  	100  	217  	Eutectic  

Au-Sn  	AuSn2 + (Sn) rt + (Sn) lt  	66.7  	100  	100  	13  	unknown  

Ba-Sn  	L + BaSn3 = BaSn5  	89.9  	75  	83.3  	422  	Peritectic  

Ba-Sn  	L + BaSn5 = (Sn) rt  	100  	83.3  	100  	232  	Peritectic  

Ba-Sn  	BaSn5 + (Sn) rt + (Sn) lt  	83.3  	100  	100  	13  	unknown  

Be-Sn  	L1 = L2 + (Be) rt  	1  	0  	96.5  	1278  	Monotectic  

Be-Sn  	L2 + (Be) rt + (Be) ht  	96.5  	0  	0  	1270  	unknown  

Be-Sn  	L2 = (Be) rt + (Sn) rt  	100  	0  	99  	240  	Peritectic  

Be-Sn  	(Be) rt + (Sn) rt + (Sn) lt  	0  	100  	100  	13  	unknown  

Bi-Sn  	L = (Bi) + (Sn)  	57  	0.2  	86.9  	139  	Eutectic  

Bi-Sn  	(Bi) + (Sn) rt + (Sn) lt  	0  	100  	100  	13  	unknown  

Br-Sn  	L = SnBr4 + (Br) lt  	10  	20  	0  	-16  	Eutectic  

Br-Sn  	L1 + L2 + (Sn) rt  	100  	35  	100  	231.9681  	unknown  

Br-Sn  	L2 + (Sn) rt = SnBr2  	26  	100  	33.3  	221  	Peritectic  

Br-Sn  	L2 + SnBr2 + SnBr4  	20  	33.3  	20  	28  	unknown  

Br-Sn  	(Sn) rt + (Sn) lt + SnBr2  	100  	100  	33.3  	13  	unknown  

B-Sn  	L1 = (B) rhom1 + L2  	0  	0  	100  	2090  	Monotectic  

B-Sn  	L2 = (B) rhom1 + (Sn) rt  	100  	0  	100  	231.986  	Eutectic  

Ca-Sn  	L = (Ca) ht + Ca2Sn  	20  	0  	33.3  	780  	Eutectic  

Ca-Sn  	(Ca) ht + (Ca) rt + Ca2Sn  	0  	0  	33.3  	443  	unknown  

Ca-Sn  	L = Ca2Sn  	 	33.3  	 	1135  	Congruent  

Ca-Sn  	L + Ca2Sn = CaSn  	51  	33.3  	50  	1000  	Peritectic  

Ca-Sn  	L = CaSn + CaSn3  	68  	50  	75  	615  	Eutectic  

Ca-Sn  	L = CaSn3  	 	75  	 	630  	Congruent  

Ca-Sn  	L = CaSn3 + (Sn) rt  	99.6  	75  	100  	230  	Eutectic  

Cd-Sn  	L = (Cd) + Cd0.05Sn0.95  	66.55  	0.24  	94.1  	176  	Eutectic  

Cd-Sn  	L + (Sn) rt = Cd0.05Sn0.95  	96  	99  	98  	223  	Peritectic  

Cd-Sn  	Cd0.05Sn0.95 = (Cd) + (Sn) rt  	64.7  	0  	98.8  	133  	Eutectoid  

Cd-Sn  	(Cd) + (Sn) rt + (Sn) lt  	0  	99  	99  	13  	unknown  

Ce-Sn  	L = (Ce) ht1 + Ce3Sn  	5  	3.5  	25  	725  	Eutectic  

Ce-Sn  	(Ce) ht1 = (Ce) ht2 + Ce3Sn  	3  	1  	25  	690  	Eutectoid  

Ce-Sn  	L + Ce5Sn3 = Ce3Sn  	12  	37.5  	25  	940  	Peritectic  

Ce-Sn  	L + Ce5Sn3 + Ce5Sn4  	37.5  	37.5  	44.4  	1505  	unknown  

Ce-Sn  	L = Ce5Sn4  	 	44.4  	 	1510  	Congruent  

Ce-Sn  	L = CeSn3  	 	75  	 	1162  	Congruent  

Ce-Sn  	L = CeSn3 + (Sn) rt  	98  	75  	100  	230  	Eutectic  

Ce-Sn  	CeSn3 + (Sn) rt + (Sn) lt  	75  	100  	100  	13  	unknown  

Cl-Sn  	L1 + L2 + SnCl2  	98.5  	33.3  	33.3  	245  	unknown  

Cl-Sn  	L1 + SnCl2 = (Sn) rt  	100  	33.3  	100  	232  	Peritectic  

Cl-Sn  	(Sn) rt + (Sn) lt + SnCl2  	100  	100  	33.3  	13  	unknown  

Co-Sn  	(Co) ht = (Co) rt + Co3Sn2 rt  	0.5  	0  	40  	422  	Eutectoid  

Co-Sn  	L = (Co) ht + Co1.5Sn ht  	21  	1  	37  	1125  	Eutectic  

Co-Sn  	L = Co1.5Sn ht  	 	40  	 	1200  	Congruent  

Co-Sn  	L + Co1.5Sn ht = CoSn  	78  	42  	50  	936  	Peritectic  

Co-Sn  	L + CoSn = CoSn2  	97  	50  	66.7  	525  	Peritectic  

Co-Sn  	L = CoSn2 + (Sn) rt  	99  	66.7  	100  	229  	Eutectic  

Co-Sn  	Co1.5Sn ht = Co3Sn2 rt  	 	40 to 42  	 	567  	Polymorphic  

Cr-Sn  	L = L1 + L2  	 	40  	 	1485  	Critical  

Cr-Sn  	L1 = L2 + (Cr)  	22.8  	2  	55.5  	1374  	Monotectic  

Cr-Sn  	L2 + (Cr) = (Sn) rt  	100  	0  	100  	232  	Peritectic  

Cr-Sn  	(Cr) + (Sn) rt + (Sn) lt  	0  	100  	100  	13  	unknown  

Cs-Sn  	L1 + (Cs) + CsSn  	0  	0  	50  	28.39  	unknown  

Cs-Sn  	L = L1 + L2  	 	20  	 	760  	Critical  

Cs-Sn  	L2 = L1 + CsSn  	40  	2.3  	50  	600  	Monotectic  

Cs-Sn  	L2 + Cs2Sn3 = CsSn  	40.5  	60  	50  	630  	Peritectic  

Cs-Sn  	L = Cs2Sn3  	 	60  	 	930  	Congruent  

Cs-Sn  	L + Cs2Sn3 = CsSn2  	76.5  	60  	66.7  	875  	Peritectic  

Cs-Sn  	L + (Sn) rt + (Sn) lt  	85.2  	100  	100  	13  	unknown  

Cs-Sn  	L + CsSn2 = Cs4Sn23  	97.5  	66.7  	85.2  	580  	Peritectic  

Cs-Sn  	L + Cs4Sn23 + (Sn) rt  	85.2  	100  	100  	231.9681  	unknown  

Cu-Sn  	L + (Cu) = Cu0.85Sn0.15 ht  	15.5  	7.7  	13.1  	798  	Peritectic  

Cu-Sn  	Cu0.85Sn0.15 ht = (Cu) + Cu3Sn ht  	14.9  	9.1  	15.4  	586  	Eutectoid  

Cu-Sn  	L + Cu0.85Sn0.15 ht = Cu3Sn ht  	19.1  	15.7  	17  	755  	Peritectic  

Cu-Sn  	Cu3Sn ht = Cu3Sn rt  	 	25  	 	676  	Maximum  

Cu-Sn  	Cu3Sn ht = (Cu) + Cu41Sn11 ht  	17  	9.1  	20.3  	520  	Eutectoid  

Cu-Sn  	Cu3Sn ht + Cu10Sn3 ht = Cu41Sn11 ht  	20  	20.9  	20.5  	590  	Peritectoid  

Cu-Sn  	Cu41Sn11 ht = (Cu) + Cu3Sn rt  	20.5  	6.2  	24.5  	350  	Eutectoid  

Cu-Sn  	Cu3Sn ht + Cu3Sn rt = Cu10Sn3 ht  	21.7  	24.5  	22.5  	640  	Peritectoid  

Cu-Sn  	Cu10Sn3 ht = Cu41Sn11 ht + Cu3Sn rt  	22.3  	20.8  	24.5  	582  	Eutectoid  

Cu-Sn  	Cu3Sn ht = L + Cu3Sn rt  	27.9  	43.1  	25.9  	640  	Catatectic  

Cu-Sn  	L + Cu3Sn rt = CuSn0.8 ht  	86.7  	25  	43.5  	415  	Peritectic  

Cu-Sn  	Cu3Sn rt + CuSn0.8 ht = Cu6Sn5 rt  	25  	44.8  	44.8  	189  	Peritectoid  

Cu-Sn  	CuSn0.8 ht = Cu6Sn5 rt + (Sn) rt  	45.5  	45.5  	100  	186  	Eutectoid  

Cu-Sn  	L = CuSn0.8 ht + (Sn) rt  	98.7  	45.5  	100  	227  	Eutectic  

Dy-Sn  	(Dy) ht = L + (Dy) rt  	2  	4  	1  	1380  	Catatectic  

Dy-Sn  	L = (Dy) rt + Dy5Sn3 rt  	13  	3  	37.5  	1204  	Eutectic  

Dy-Sn  	L = Dy5Sn3 ht  	 	37.5  	 	1870  	Congruent  

Dy-Sn  	Dy5Sn3 ht = Dy5Sn3 rt  	 	37.5  	 	1823  	Polymorphic  

Dy-Sn  	L + DySn = Dy4Sn5  	63  	50  	55.6  	1166  	Peritectic  

Dy-Sn  	L + Dy4Sn5 = DySn2  	69  	55.6  	66.7  	1138  	Peritectic  

Dy-Sn  	L + DySn2 = Dy3Sn7 ht  	94  	66.7  	70  	745  	Peritectic  

Dy-Sn  	L + Dy5Sn3 rt = Dy5Sn4  	47  	37.5  	44.4  	1712  	Peritectic  

Dy-Sn  	L + Dy5Sn4 = Dy11Sn10  	51.5  	44.4  	47.6  	1605  	Peritectic  

Dy-Sn  	L + Dy11Sn10 = DySn  	62.5  	47.6  	50  	1208  	Peritectic  

Dy-Sn  	Dy3Sn7 ht = Dy3Sn7 rt  	 	70  	 	605  	Polymorphic  

Dy-Sn  	L + Dy3Sn7 rt = DySn3  	98  	70  	75  	470  	Peritectic  

Dy-Sn  	L = DySn3 + (Sn)  	99.5  	75  	99.5  	230  	Eutectic  

Er-Sn  	L = (Er) + Er2Sn  	17.2  	1.4  	33.3  	1230  	Eutectic  

Er-Sn  	L + Er2Sn5 = ErSn3  	99.5  	71.6  	75  	390  	Peritectic  

Er-Sn  	L + ErSn2 = Er2Sn5  	98.5  	66.7  	71.6  	490  	Peritectic  

Er-Sn  	L = ErSn3 + (Sn) rt  	100  	75  	100  	230  	Eutectic  

Er-Sn  	ErSn3 + (Sn) rt + (Sn) lt  	75  	100  	100  	13  	unknown  

Eu-Sn  	L = (Eu) + Eu2Sn  	5  	0  	33.3  	790  	Eutectic  

Eu-Sn  	L = Eu2Sn  	 	33.3  	 	1355  	Congruent  

Eu-Sn  	L + Eu2Sn = Eu5Sn3  	42  	33.3  	37.5  	1125  	Peritectic  

Eu-Sn  	L = Eu5Sn3 + EuSn  	43  	37.5  	50  	1075  	Eutectic  

Eu-Sn  	L = EuSn  	 	50  	 	1125  	Congruent  

Eu-Sn  	L + EuSn = Eu3Sn5  	64  	50  	62.5  	900  	Peritectic  

Eu-Sn  	L = Eu3Sn5 + EuSn3  	73  	62.5  	75  	785  	Eutectic  

Eu-Sn  	L = EuSn3  	 	75  	 	795  	Congruent  

Eu-Sn  	L = Eu3Sn + (Sn) rt  	100  	75  	100  	230  	Eutectic  

Eu-Sn  	EuSn3 + (Sn) rt + (Sn) lt  	75  	100  	100  	13  	unknown  

Fe-Sn  	L1 = L2 + (Fe) rt  	31  	69  	8  	1130  	Monotectic  

Fe-Sn  	L2 + (Fe) rt = Fe1.67Sn ht  	94.5  	9.2  	37.5  	910  	Peritectic  

Fe-Sn  	Fe1.67Sn ht = (Fe) rt + Fe3Sn2  	37.5  	6.5  	40  	765  	Eutectoid  

Fe-Sn  	L2 + Fe1.67Sn ht = Fe3Sn2 ht  	96.7  	37.5  	40  	806  	Peritectic  

Fe-Sn  	Fe3Sn2 ht = (Fe) rt + FeSn  	40  	3.5  	50  	607  	Eutectoid  

Fe-Sn  	L + Fe3Sn2 ht = FeSn  	97.5  	40  	50  	770  	Peritectic  

Fe-Sn  	L + FeSn = (Sn) rt  	99.76  	50  	66.7  	513  	Peritectic  

Fe-Sn  	L = FeSn2 + (Sn) rt  	100  	66.7  	100  	231.96  	Eutectic  

F-Sn  	(Sn) rt + L1 + L2  	100  	100  	34  	231.9681  	unknown  

F-Sn  	L2 + (Sn) rt + SnF2  	33.3  	100  	33.3  	210  	unknown  

F-Sn  	(Sn) rt + (Sn) lt + SnF2  	100  	100  	33.3  	13  	unknown  

F-Sn  	L = SnF2 + Sn7F16  	33  	33.3  	30.4  	207  	Eutectic  

F-Sn  	L + Sn3F8 rt = Sn7F16  	31  	27.3  	30.4  	315  	Peritectic  

F-Sn  	L + SnF3 = Sn3F8 ht  	27.5  	25  	27.3  	400  	Peritectic  

F-Sn  	Sn3F8 ht = Sn3F8 rt  	 	27.3  	 	345  	 

F-Sn  	L = SnF3 ht  	 	25  	 	690  	Congruent  

F-Sn  	SnF3 ht = SnF3 rt  	 	25  	 	203  	Polymorphic  

F-Sn  	L = SnF3 ht + Sn5F17  	23.7  	25  	22.7  	640  	Eutectic  

F-Sn  	L = Sn5F17  	 	22.7  	 	683  	Congruent  

F-Sn  	L = Sn5F17 + SnF4  	22  	22.7  	20  	625  	Eutectic  

Ga-Sn  	L = (Ga) + (Sn) rt  	8.4  	0  	93.6  	20.5  	Eutectic  

Gd-Sn  	L + (Gd) ht + (Gd) rt  	8  	0  	0  	1235  	unknown  

Gd-Sn  	L = (Gd) rt + Gd3Sn  	15  	0  	25  	1103  	Eutectic  

Gd-Sn  	L = Gd3Sn  	 	25  	 	1173  	Congruent  

Gd-Sn  	L = Gd3Sn + Gd5Sn3  	31.5  	25  	37.5  	1141  	Eutectic  

Gd-Sn  	L = Gd5Sn3  	 	37.5  	 	1243  	Congruent  

Gd-Sn  	L + Gd5Sn4 = GdSn2  	68  	44.4  	66.7  	1140  	Peritectic  

Gd-Sn  	L + GdSn2 = Gd3Sn7  	78  	66.7  	70  	945  	Peritectic  

Gd-Sn  	L + Gd3Sn7 = GdSn3 ht  	79.5  	70  	75  	920  	Peritectic  

Gd-Sn  	L + Gd5Sn3 = Gd5Sn4  	50  	37.5  	44.4  	1179  	Peritectic  

Gd-Sn  	Gd5Sn4 + GdSn2 = Gd8Sn7  	44.4  	66.7  	46.7  	1114  	Peritectoid  

Gd-Sn  	Gd8Sn7 + GdSn2 = Gd11Sn10  	46.7  	66.7  	47.6  	1095  	Peritectoid  

Gd-Sn  	Gd11Sn10 + GdSn2 = Gd3Sn4  	47.6  	66.7  	57.1  	995  	Peritectoid  

Gd-Sn  	GdSn3 ht = GdSn3 rt  	 	75  	 	390  	Polymorphic  

Gd-Sn  	L = GdSn3 rt + (Sn) rt  	100  	75  	100  	230  	Eutectic  

Gd-Sn  	GdSn3 rt + (Sn) rt + (Sn) lt  	75  	100  	100  	13  	unknown  

Ge-Sn  	L = (Ge) + (Sn) rt  	99.5  	1.1  	100  	231.1  	Eutectic  

Ge-Sn  	(Ge) + (Sn) rt + (Sn) lt  	1  	100  	100  	13  	unknown  

Hf-Sn  	L = Hf5Sn3  	 	37.5  	 	1900  	Congruent  

Hf-Sn  	L + ? = HfSn2  	79  	 	66.7  	1530  	Peritectic  

Hf-Sn  	L + HfSn2 = (Sn) lt  	99.5  	66.7  	100  	230  	Eutectic  

Hf-Sn  	L + (Hf) ht + Hf5Sn3  	20.5  	16  	37.5  	1725  	Eutectic  

Hf-Sn  	(Hf) ht = (Hf) rt + Hf5Sn3  	15  	14.4  	37.5  	1680  	Eutectoid  

Hf-Sn  	HfSn2 + (Sn) rt + (Sn) lt  	66.7  	100  	100  	13  	unknown  

Hg-Sn  	L = (Hg) lt + HgSn4  	100  	100  	80  	-38.9  	Eutectic  

Hg-Sn  	L + (Sn) lt = HgSn4  	0  	100  	80  	-35  	Peritectic  

Hg-Sn  	L + Hg0.1Sn0.9 = Hg0.12Sn0.88  	20  	89  	86  	92  	Peritectic  

Hg-Sn  	L + Hg0.05Sn0.95 ht = Hg0.1Sn0.9  	92  	95.5  	95  	214  	Peritectic  

Hg-Sn  	Hg0.1Sn0.9 = L + (Sn) lt  	92  	0.5  	100  	-8  	Eutectoid  

Hg-Sn  	L + (Sn) rt = Hg0.05Sn0.95 ht  	97  	99.5  	98.5  	224  	Peritectic  

Hg-Sn  	Hg0.05Sn0.95 ht = Hg0.1Sn0.9 + (Sn) rt  	97  	94.5  	99.5  	197  	Eutectoid  

Hg-Sn  	Hg0.1Sn0.9 + (Sn) rt + (Sn) lt  	94.5  	100  	100  	13  	unknown  

Ho-Sn  	L = (Ho) + Ho5Sn3  	13  	2.5  	37.5  	1252  	Eutectic  

Ho-Sn  	L = Ho5Sn3  	 	37.5  	 	1915  	Congruent  

Ho-Sn  	L + Ho5Sn3 = Ho5Sn4  	47  	37.5  	44.4  	1720  	Peritectic  

Ho-Sn  	L + Ho5Sn4 = Ho11Sn10  	49  	44.4  	47.6  	1592  	Peritectic  

Ho-Sn  	L + Ho11Sn10 = Ho4Sn5  	67  	47.6  	55.6  	1144  	Peritectic  

Ho-Sn  	L + Ho4Sn5 = HoSn2  	71  	55.6  	66.7  	1114  	Peritectic  

Ho-Sn  	L + HoSn2 = Ho2Sn5  	99  	66.7  	71.4  	509  	Peritectic  

Ho-Sn  	L + Ho2Sn5 = HoSn3  	100  	71.4  	75  	420  	Peritectic  

Ho-Sn  	L = HoSn3 + (Sn) rt  	100  	75  	100  	229  	Eutectic  

Ho-Sn  	HoSn3 + (Sn) rt + (Sn) lt  	75  	100  	100  	13  	unknown  

In-Sn  	L + (In) = In0.75Sn0.25  	14  	10  	12  	145  	Peritectic  

In-Sn  	In0.75Sn0.25 = (In) + In0.2Sn0.8  	15  	10.5  	72.5  	-133  	Eutectoid  

In-Sn  	L = In0.75Sn0.25 + In0.2Sn0.8  	48.3  	44  	71  	120  	Eutectic  

In-Sn  	L + (Sn) rt = In0.2Sn0.8  	95.7  	98.5  	97  	224  	Peritectic  

In-Sn  	(Sn) rt = In0.2Sn0.8 + (Sn) lt  	91.5  	85.5  	99  	-22  	Eutectoid  

I-Sn  	L = (Sn) rt + SnI2  	100  	100  	33.3  	231  	Eutectic  

I-Sn  	(Sn) rt + (Sn) lt + SnI2  	100  	100  	33.3  	13  	unknown  

I-Sn  	L + SnI2 + SnI4  	20  	33.3  	20  	143  	unknown  

I-Sn  	L = SnI4 + (I)  	12  	20  	0  	76  	Eutectic  

K-Sn  	L = (K) + K2Sn  	0  	0  	33.3  	63  	Eutectic  

K-Sn  	L + KSn = K2Sn  	20.5  	50  	33.3  	535  	Peritectic  

K-Sn  	L + K2Sn3 = KSn  	49  	60  	50  	740  	Peritectic  

K-Sn  	L = K2Sn3  	 	60  	 	860  	Congruent  

K-Sn  	L + K2Sn3 = KSn2  	83.5  	60  	66.7  	710  	Peritectic  

K-Sn  	L + KSn2 = K7.4Sn25  	90.5  	66.7  	85.2  	600  	Peritectic  

K-Sn  	K7.4Sn25 = K4Sn22  	 	85.2  	 	414  	Polymorphic  

K-Sn  	L + K4Sn22 = (Sn) rt  	100  	85.2  	100  	232  	Peritectic  

K-Sn  	K4Sn22 + (Sn) rt + (Sn) lt  	85.2  	100  	100  	13  	unknown  

La-Sn  	L + (La) ht2 + (La) ht1  	5  	0  	0  	865  	unknown  

La-Sn  	(La) ht2 + (La) ht1 + La5Sn3 rt  	0  	0  	37.5  	865  	unknown  

La-Sn  	L = (La) ht1 + La5Sn3 ht  	11.5  	0  	37.5  	747  	Eutectic  

La-Sn  	La5Sn3 ht = La5Sn3 rt  	 	37.5  	 	400  	Polymorphic  

La-Sn  	L = La5Sn4  	 	44.4  	 	1575  	Congruent  

La-Sn  	L = LaSn + La3Sn5  	56.5  	50  	62.5  	1200  	Eutectic  

La-Sn  	L + La5Sn4 = La5Sn3 ht  	34  	44.4  	37.5  	1500  	Peritectic  

La-Sn  	L + La5Sn4 = La11Sn10  	53  	44.4  	47.6  	1445  	Peritectic  

La-Sn  	L + La11Sn10 = LaSn  	55.5  	47.6  	50  	1295  	Peritectic  

La-Sn  	LaSn + La3Sn5 = La2Sn3 rt  	50  	62.5  	60  	1176  	Peritectoid  

La-Sn  	L = La3Sn5  	 	62.5  	 	1240  	Congruent  

La-Sn  	L = La3Sn5 + LaSn3  	70.5  	62.5  	75  	1113  	Eutectic  

La-Sn  	L = LaSn3  	 	75  	 	1155  	Congruent  

La-Sn  	L + LaSn3 = (Sn) rt  	100  	75  	100  	235  	Peritectic  

Li-Sn  	L + (Li) rt + Li22Sn5  	0  	0  	18.5  	180.6  	unknown  

Li-Sn  	L = Li22Sn5  	 	18.5  	 	793  	Congruent  

Li-Sn  	L = Li22Sn5 + Li7Sn2  	20.3  	18.5  	22.2  	752  	Eutectic  

Li-Sn  	L + Li5Sn2 = Li7Sn3  	41  	28.6  	30  	502  	Peritectic  

Li-Sn  	L = Li7Sn3 + LiSn mon  	43  	30  	50  	470  	Eutectic  

Li-Sn  	L = LiSn mon  	 	50  	 	478  	Congruent  

Li-Sn  	L + Li7Sn2 = Li13Sn5  	29.5  	22.2  	27.8  	716  	Peritectic  

Li-Sn  	L + Li13Sn5 = Li5Sn2  	31  	27.8  	28.6  	698  	Peritectic  

Li-Sn  	L + LiSn mon = Li2Sn5  	79  	50  	71.4  	320  	Peritectic  

Li-Sn  	L = Li2Sn5 + (Sn) rt  	95  	71.4  	100  	214  	Eutectic  

Li-Sn  	Li2Sn5 + (Sn) rt + (Sn) lt  	71.4  	100  	100  	13  	unknown  

Lu-Sn  	L + ? = LuSn2  	67  	 	66.7  	1045  	Peritectic  

Lu-Sn  	L + LuSn2 = Lu2Sn5  	100  	66.7  	71.4  	380  	Peritectic  

Lu-Sn  	L = Lu2Sn5 + (Sn) rt  	100  	71.4  	100  	230  	Eutectic  

Lu-Sn  	Lu2Sn5 + (Sn) rt + (Sn) lt  	71.4  	100  	100  	13  	unknown  

Mg-Sn  	L = (Mg) + Mg2Sn  	10.7  	3.35  	33.3  	561.2  	Eutectic  

Mg-Sn  	L = Mg2Sn  	 	33.3  	 	770.5  	Congruent  

Mg-Sn  	L = Mg2Sn + (Sn) rt  	90.4  	33.3  	100  	203.5  	Eutectic  

Mn-Sn  	(Mn) ht2 = (Mn) ht1 + (Mn) ht3  	7  	6  	8  	 	Peritectoid  

Mn-Sn  	(Mn) ht3 = L + (Mn) ht1  	10  	18  	9  	1029  	Catatectic  

Mn-Sn  	L + (Mn) ht1 = Mn3Si  	25.1  	10  	25  	984  	Peritectic  

Mn-Sn  	L + Mn3Si = Mn2Sn ht  	39  	25.5  	35  	884  	Peritectic  

Mn-Sn  	Mn2Sn ht = Mn3Sn + Mn3Sn2 rt  	38  	25.5  	40  	480  	Eutectoid  

Mn-Sn  	MnSn2 + Mn2Sn ht = Mn3Sn2 rt  	66.7  	38  	40  	540  	Peritectoid  

Mn-Sn  	L + Mn2Sn ht = MnSn2  	82  	38  	66.7  	549  	Peritectic  

Mn-Sn  	L = MnSn2 + (Sn) rt  	99.5  	66.7  	100  	231  	Eutectic  

Mo-Sn  	L + (Mo) = MoSn  	100  	0  	50  	1200  	Peritectic  

Mo-Sn  	(Mo) + MoSn = Mo3Sn rt  	0  	45  	25  	300  	Peritectoid  

Mo-Sn  	L + MoSn = MoSn2  	100  	53  	66.7  	800  	Peritectic  

Mo-Sn  	L + MoSn2 + (Sn) rt  	100  	66.7  	100  	231.9681  	unknown  

Na-Sn  	L + (Na) rt + Na15Sn4  	0  	0  	21.1  	97.8  	unknown  

Na-Sn  	L= Na9Sn4  	 	30.8  	 	478  	Congruent  

Na-Sn  	L= Na9Sn4 + Na4Sn3 ht  	38  	30.8  	42.9  	441  	Eutectic  

Na-Sn  	L = NaSn ht  	 	50  	 	578  	Congruent  

Na-Sn  	L + Na9Sn4 = Na15Sn4  	20  	30.8  	21.1  	408  	Peritectic  

Na-Sn  	Na15Sn4 + Na9Sn4 = Na3Sn rt  	21.2  	30.8  	25  	377  	Peritectoid  

Na-Sn  	L + NaSn rt = Na4Sn3 ht  	42.5  	50  	42.9  	479  	Peritectic  

Na-Sn  	Na4Sn3 ht = Na9Sn4 + NaSn rt  	42.9  	30.8  	50  	357  	Eutectoid  

Na-Sn  	NaSn ht = NaSn rt  	 	50  	 	483  	Polymorphic  

Na-Sn  	L + NaSn rt = NaSn2  	80  	50  	66.7  	307  	Peritectic  

Na-Sn  	L + NaSn2 = Na5Sn13  	85.5  	66.7  	75  	289  	Peritectic  

Na-Sn  	L + Na5Sn13 = NaSn4  	95  	75  	80  	229  	Peritectic  

Na-Sn  	L + NaSn4 = NaSn5  	95.5  	80  	85.7  	226  	Peritectic  

Na-Sn  	L = NaSn5 + (Sn) rt  	96  	85.7  	100  	220  	Eutectic  

Na-Sn  	NaSn5 + (Sn) rt + (Sn) lt  	85.7  	100  	100  	13  	unknown  

Nb-Sn  	L + (Nb) = Nb3Sn ht  	25  	10  	15.5  	2130  	Peritectic  

Nb-Sn  	Nb3Sn ht = (Nb) + Nb6Sn5  	28  	2.5  	45.5  	796  	Eutectoid  

Nb-Sn  	L + Nb3Sn ht = Nb6Sn5 ht  	100  	33.2  	45.5  	916  	Peritectic  

Nb-Sn  	Nb6Sn5 ht = (Nb) + NbSn2  	45.5  	2  	66.7  	753  	Eutectoid  

Nb-Sn  	L + Nb6Sn5 ht = NbSn2  	100  	45.5  	66.7  	830  	Peritectic  

Nb-Sn  	L = NbSn2 + (Sn) rt  	100  	66.7  	100  	232.1  	Eutectic  

Nb-Sn  	NbSn2 + (Sn) rt + (Sn) lt  	66.7  	100  	100  	13  	unknown  

Nd-Sn  	(Nd) ht = (Nd) rt + Nd5Sn3  	6  	2  	37.5  	820  	Eutectoid  

Nd-Sn  	L = (Nd) ht + Nd5Sn3  	12  	7  	37.5  	870  	Eutectic  

Nd-Sn  	L = Nd5Sn3  	 	37.5  	 	1660  	Congruent  

Nd-Sn  	L + Nd5Sn3 = Nd5Sn4  	48  	37.5  	44.4  	1558  	Peritectic  

Nd-Sn  	L + Nd5Sn4 = Nd11Sn10  	54.5  	44.4  	47.6  	1396  	Peritectic  

Nd-Sn  	L + Nd11Sn10 = NdSn  	55  	47.6  	50  	1257  	Peritectic  

Nd-Sn  	L = NdSn + Nd3Sn5  	60.5  	50  	62.5  	1130  	Eutectic  

Nd-Sn  	L + NdSn2 = Nd3Sn5  	61.5  	66.7  	62.5  	1140  	Peritectic  

Nd-Sn  	L = Nd3Sn5  	 	62.5  	 	1180  	Congruent  

Nd-Sn  	L + NdSn2 = Nd3Sn7  	72  	66.7  	70  	1145  	Peritectic  

Nd-Sn  	L + Nd3Sn7 = Nd2Sn5  	72.5  	70  	71.4  	1135  	Peritectic  

Nd-Sn  	L = Nd2Sn5 + NdSn3  	73  	71.4  	75  	1130  	Eutectic  

Nd-Sn  	L = NdSn3  	 	75  	 	1150  	Congruent  

Nd-Sn  	L + NdSn3 = (Sn) rt  	100  	75  	100  	240  	Peritectic  

Nd-Sn  	NdSn3 + (Sn) rt + (Sn) lt  	75  	100  	100  	13  	unknown  

Ni-Sn  	L = (Ni) + Ni0.75Sn0.25 ht  	18.7  	10.6  	23.2  	1130  	Eutectic  

Ni-Sn  	Ni0.75Sn0.25 ht = (Ni) + Ni0.75Sn0.25 rt  	23.25  	9.5  	24  	920.5  	Eutectoid  

Ni-Sn  	L = Ni0.75Sn0.25 ht  	 	25.5  	 	1174  	Congruent  

Ni-Sn  	Ni0.75Sn0.25 ht = Ni0.75Sn0.25 rt  	 	25.5  	 	977  	Maximum  

Ni-Sn  	Ni0.75Sn0.25 ht = Ni0.75Sn0.25 rt + Ni1.5Sn ht  	27.25  	26.1  	39.5  	850  	Eutectoid  

Ni-Sn  	L = Ni1.5Sn ht  	 	41  	 	1264  	Congruent  

Ni-Sn  	L + Ni3Sn4 + (Sn) rt  	100  	57  	100  	231.15  	unknown  

Ni-Sn  	L = Ni0.75Sn0.25 ht + Ni1.5Sn ht  	27  	26  	37.9  	1160  	Eutectic  

Ni-Sn  	Ni1.5Sn ht = Ni1.5Sn rt  	 	38.5-42.5  	 	600  	Polymorphic  

Ni-Sn  	L + Ni1.5Sn ht = Ni3Sn4  	81  	42.5  	55.5  	794.5  	Peritectic  

Ni-Sn  	Ni3Sn4 + (Sn) rt + (Sn) lt  	57  	100  	100  	13  	unknown  

O-Sn  	L2 = L1 + Sn3O4  	50  	97  	42.9  	1040  	Monotectic  

O-Sn  	L1 + (Sn) rt + Sn3O4  	100  	100  	42.9  	231.9681  	unknown  

O-Sn  	(Sn) rt + (Sn) lt + Sn3O4  	100  	100  	42.9  	13  	unknown  

O-Sn  	L2 + SnO2 = Sn3O4  	48  	33.3  	42.9  	1100  	Peritectic  

O-Sn  	L2 = SnO2  	 	33.3  	 	2000  	Congruent  

Pb-Sn  	L = (Pb) + (Sn) rt  	73.9  	28.1  	98.7  	183  	Eutectic  

Pd-Sn  	L = (Pd) + Pd3Sn  	21.2  	17  	24  	1280  	Eutectic  

Pd-Sn  	L = Pd3Sn  	 	25  	 	1326  	Congruent  

Pd-Sn  	L = Pd3Sn + Pd1.5Sn Pd+ ht  	30.2  	26  	32  	1215  	Eutectic  

Pd-Sn  	Pd3Sn + Pd1.5Sn Pd+ ht = Pd2Sn rt  	27  	35  	33.3  	820  	Peritectoid  

Pd-Sn  	L = Pd1.5Sn Pd+ ht  	 	34  	 	1287  	Congruent  

Pd-Sn  	Pd1.5Sn Pd+ ht = Pd2Sn rt + Pd13Sn9  	37  	33.5  	38.5  	475  	Eutectoid  

Pd-Sn  	L + Pd1.5Sn Pd+ ht = Pd13Sn9  	47  	37.5  	39.5  	900  	Peritectic  

Pd-Sn  	Pd13Sn9 = Pd1.5Sn ht  	 	39.8  	 	660  	Maximum  

Pd-Sn  	Pd1.5Sn ht = Pd13Sn9 + Pd1.5Sn rt  	39.7  	39.3  	39.8  	540  	Eutectoid  

Pd-Sn  	Pd1.5Sn ht + Pd13Sn9 = Pd1.5Sn rt  	39.7  	40.1  	39.8  	550  	Peritectoid  

Pd-Sn  	Pd13Sn9 = Pd1.5Sn Sn+ rt  	 	41  	 	520  	Maximum  

Pd-Sn  	Pd13Sn9 = Pd1.5Sn Sn+ rt + PdSn  	41.2  	41.1  	49  	510  	Eutectoid  

Pd-Sn  	L + Pd13Sn9 = PdSn  	52.5  	42  	50  	810  	Peritectic  

Pd-Sn  	L + PdSn = PdSn2 rt  	72  	51  	66.7  	600  	Peritectic  

Pd-Sn  	L + PdSn2 rt = PdSn3  	97  	68  	74.5  	345  	Peritectic  

Pd-Sn  	L + PdSn3 = PdSn4  	98  	75.5  	80  	295  	Peritectic  

Pd-Sn  	L = PdSn4 + (Sn) rt  	99.5  	80  	100  	230  	Eutectic  

Pd-Sn  	PdSn4 + (Sn) rt + (Sn) lt  	80  	100  	100  	13  	unknown  

Pr-Sn  	L = PrSn + PrSn3  	67  	50  	75  	1159  	Eutectic  

Pr-Sn  	L = PrSn3  	 	75  	 	1180  	Congruent  

Pr-Sn  	L + PrSn3 = (Sn) rt  	100  	75  	100  	235  	Peritectic  

Pr-Sn  	(Pr) ht = (Pr) rt + Pr3Sn  	25  	1.5  	25  	754  	Eutectoid  

Pr-Sn  	L = (Pr) ht + Pr3Sn  	10  	3  	25  	794  	Eutectic  

Pr-Sn  	L + Pr5Sn3 ht = Pr3Sn  	18.5  	37.5  	25  	942  	Peritectic  

Pr-Sn  	L = Pr5Sn3 ht  	 	37.5  	 	1610  	Congruent  

Pr-Sn  	Pr5Sn3 ht = Pr5Sn3 rt  	 	37.5  	 	352  	Polymorphic  

Pr-Sn  	L + Pr5Sn4 = PrSn  	58  	44.4  	50  	1253  	Peritectic  

Pr-Sn  	Pr3Sn5 ht = Pr3Sn5 rt  	 	62.5  	 	1129  	Polymorphic  

Pr-Sn  	L + Pr5Sn3 ht = Pr5Sn4  	52  	37.5  	44.4  	1440  	Peritectic  

Pr-Sn  	PrSn + PrSn3 = Pr3Sn5 ht  	50  	75  	62.5  	1152  	Peritectoid  

Pr-Sn  	PrSn3 + (Sn) rt + (Sn) lt  	75  	100  	100  	13  	unknown  

P-Sn  	L1 = (Sn) rt + Sn3P4  	100  	100  	57.1  	231.9681  	unknown  

P-Sn  	L1 + L2 = Sn4P3  	77  	53  	57.1  	559  	Syntectic  

P-Sn  	L = Sn4P3 + Sn3P4  	50.3  	57.1  	44  	540  	Eutectic  

P-Sn  	L = Sn3P4  	 	43  	 	560  	Congruent  

P-Sn  	L = Sn3P4 + SnP3  	36.4  	42  	25  	530  	Eutectic  

P-Sn  	L2 + L3 = SnP3  	29  	 	25  	580  	Syntectic  

Pt-Sn  	L = (Pt) + Pt3Sn  	16.9  	12.6  	25  	1370  	Eutectic  

Pt-Sn  	L = Pt3Sn  	 	25  	 	1402  	Congruent  

Pt-Sn  	L = Pt3Sn + PtSn  	39.4  	25  	50  	1367  	Eutectic  

Pt-Sn  	L + PtSn = Pt2Sn3  	72.8  	50  	60  	898  	Peritectic  

Pt-Sn  	L + Pt2Sn3 = PtSn2  	81.2  	60  	66.7  	748  	Peritectic  

Pt-Sn  	L + PtSn2 = PtSn4  	95  	66.7  	80  	540  	Peritectic  

Pt-Sn  	L = PtSn4 + (Sn) rt  	99.4  	80  	100  	228  	Eutectic  

Pu-Sn  	(Pu) ht4 + (Pu) ht3 + Pu3Sn  	0  	0  	25  	463  	unknown  

Pu-Sn  	(Pu) ht3 + (Pu) ht2 + Pu3Sn  	0  	0  	25  	320  	unknown  

Pu-Sn  	L = (Pu) ht5 + Pu3Sn  	13  	0  	25  	580  	Eutectic  

Pu-Sn  	(Pu) ht5 + (Pu) ht4 + Pu3Sn  	0  	0  	25  	483  	unknown  

Pu-Sn  	(Pu) ht2 + (Pu) ht1 + Pu3Sn  	0  	0  	25  	215  	unknown  

Pu-Sn  	(Pu) ht1 + (Pu) rt + Pu3Sn  	0  	0  	25  	125  	unknown  

Pu-Sn  	L + Pu5Sn3 = Pu3Sn  	17  	37.5  	25  	950  	Peritectic  

Pu-Sn  	L + Pu5Sn4 = Pu5Sn3  	34  	44.4  	37.5  	1390  	Peritectic  

Pu-Sn  	L = Pu5Sn4  	 	44.4  	 	1470  	Congruent  

Pu-Sn  	L + Pu5Sn4 = Pu8Sn7  	48  	44.4  	46.7  	1440  	Peritectic  

Pu-Sn  	L + Pu8Sn7 = Pu7Sn8  	59  	46.7  	53.3  	1380  	Peritectic  

Pu-Sn  	L + Pu7Sn8 = PuSn2  	68  	53.3  	66.7  	1220  	Peritectic  

Pu-Sn  	L = PuSn2 + PuSn3  	71  	66.7  	75  	1180  	Eutectic  

Pu-Sn  	L = PuSn3  	 	75  	 	1198  	Congruent  

Pu-Sn  	L + PuSn3 = (Sn) rt  	100  	75  	100  	232  	Peritectic  

Pu-Sn  	PuSn3 + (Sn) rt + (Sn) lt  	75  	100  	100  	13  	unknown  

Rb-Sn  	L + RbSn = (Rb)  	0  	50  	0  	39.5  	Peritectic  

Rb-Sn  	L2 = L1 + Rb2Sn3  	41  	2.5  	60  	610  	Monotectic  

Rb-Sn  	L1 + Rb2Sn3 = RbSn  	2  	60  	50  	570  	Peritectic  

Rb-Sn  	L = Rb2Sn3  	 	60  	 	890  	Congruent  

Rb-Sn  	L + Rb2Sn3 = RbSn2  	75  	60  	66.7  	830  	Peritectic  

Rb-Sn  	L + RbSn2 = RbSn4  	95.5  	66.7  	80  	507  	Peritectic  

Rb-Sn  	L + RbSn4 = (Sn) rt  	100  	80  	100  	232  	Peritectic  

Rb-Sn  	RbSn4 + (Sn) rt + (Sn) lt  	80  	100  	100  	13  	unknown  

Re-Sn  	L2 + (Re) + (Sn) rt  	100  	0  	100  	231.9681  	unknown  

Re-Sn  	(Re) + (Sn) + (Sn) lt  	0  	100  	100  	13  	unknown  

Rh-Sn  	L = (Rh) + Rh2Sn  	28  	15  	33.3  	1320  	Eutectic  

Rh-Sn  	L = Rh2Sn  	 	33.3  	 	1460  	Congruent  

Rh-Sn  	L + Rh2Sn = Rh1.5Sn  	45  	33.3  	40  	1200  	Peritectic  

Rh-Sn  	L + Rh1.5Sn = RhSn  	53  	40.5  	50  	1080  	Peritectic  

Rh-Sn  	L = RhSn + RhSn2 ht  	63  	50  	66.7  	940  	Eutectic  

Rh-Sn  	L = RhSn2 ht  	 	66.7  	 	1200  	Congruent  

Rh-Sn  	RhSn2 ht = RhSn2 rt  	 	66.7  	 	500  	Polymorphic  

Rh-Sn  	L + RhSn2 ht =RhSn4  	85  	66.7  	80  	740  	Peritectic  

Ru-Sn  	L + (Ru) = Ru2Sn3  	64.5  	0  	60  	1263  	Peritectic  

Ru-Sn  	L = Ru2Sn3 + Ru3Sn7  	67  	60  	70  	1256  	Eutectic  

Ru-Sn  	L = Ru3Sn7  	 	40  	 	1257  	Congruent  

Ru-Sn  	L + Ru3Sn7 + (Sn) rt  	100  	70  	100  	231.9681  	unknown  

Sb-Sn  	L + (Sb) = SnSb  	49  	11  	40  	415  	Peritectic  

Sb-Sn  	L + SnSb = Sn3Sb2 ht  	80  	50  	60  	320  	Peritectic  

Sb-Sn  	Sn3Sb2 ht = L + SnSb  	60  	92.5  	53.5  	250  	Catatectic  

Sb-Sn  	L + SnSb = (Sn) rt  	94.5  	54  	91  	240  	Peritectic  

Sb-Sn  	SnSb + (Sn) rt + (Sn) lt  	55  	100  	100  	13  	unknown  

Sc-Sn  	L = Sc5Sn3  	 	37.5  	 	1800  	Congruent  

Sc-Sn  	L + Sc5Sn3 = Sc6Sn5  	55  	37.5  	45.5  	1445  	Peritectic  

Sc-Sn  	L + Sc6Sn5 = ScSn  	72  	45.5  	50  	945  	Peritectic  

Sc-Sn  	L + ScSn = ScSn2  	75  	50  	66.7  	895  	Peritectic  

Sc-Sn  	L = ScSn2 + (Sn) rt  	100  	66.7  	100  	225  	Eutectic  

Sc-Sn  	ScSn2 + (Sn) rt + (Sn) lt  	66.7  	100  	100  	13  	unknown  

Se-Sn  	L = (Se) + SnSe2  	0  	0  	33.3  	219.9  	Eutectic  

Se-Sn  	L = SnSe2  	 	33.3  	 	646.6  	Congruent  

Se-Sn  	L = SnSe2 + SnSe ht  	38.7  	33.3  	50  	629.3  	Eutectic  

Se-Sn  	L = SnSe ht  	 	50  	 	873.7  	Congruent  

Se-Sn  	L1 = L2 + SnSe ht  	57  	76  	50  	832  	Monotectic  

Se-Sn  	SnSe ht = Se2Sn + SnSe rt  	50  	33.3  	50  	520.2  	Eutectoid  

Se-Sn  	SnSe ht = L2 + SnSe rt  	50  	99  	50  	526.3  	Catatectic  

Se-Sn  	L2 = SnSe rt + (Sn) rt  	100  	50  	100  	231.7  	Eutectic  

Se-Sn  	SnSe rt + (Sn) rt + (Sn) lt  	50  	100  	100  	13  	unknown  

Si-Sn  	L = (Si) + (Sn) rt  	100  	0  	100  	231.9  	Eutectic  

Si-Sn  	(Si) + (Sn) rt + (Sn) lt  	0  	100  	100  	13  	unknown  

Sm-Sn  	L = (Sm) ht1 + Sm5Sn3  	11  	0  	37.5  	906  	Eutectic  

Sm-Sn  	(Sm) ht2 = L + (Sm) ht1  	0.5  	10.5  	0  	916  	Catatectic  

Sm-Sn  	(Sm) ht1 + (Sm) rt + Sm5Sn3  	0  	0  	37.5  	734  	unknown  

Sm-Sn  	L = Sm5Sn3  	 	37.5  	 	1505  	Congruent  

Sm-Sn  	L + Sm5Sn3 = Sm4Sn3  	44  	37.5  	42.9  	1440  	Peritectic  

Sm-Sn  	L + Sm4Sn3 = Sm5Sn4  	45  	42.9  	44.4  	1420  	Peritectic  

Sm-Sn  	L + Sm5Sn4 = Sm11Sn10 ht  	51  	44.4  	47.6  	1240  	Peritectic  

Sm-Sn  	Sm11Sn10 ht = L + Sm5Sn4  	47.6  	55  	44.4  	1170  	Catatectic  

Sm-Sn  	L + Sm5Sn4 + Sm2Sn3  	60  	44.4  	60  	1105  	unknown  

Sm-Sn  	L = Sm2Sn3 + SmSn3 rt  	67  	60  	75  	1080  	Eutectic  

Sm-Sn  	L = SmSn3 rt  	 	75  	 	1090  	Congruent  

Sm-Sn  	L = SmSn3 rt + (Sn) rt  	99.8  	75  	100  	229  	Eutectic  

Sm-Sn  	SmSn3 rt + (Sn) rt + (Sn) lt  	75  	100  	100  	13  	unknown  

Sn-Sr  	(Sn) rt + (Sn) lt + SrSn4  	0  	0  	20  	13  	unknown  

Sn-Sr  	L = (Sn) rt + SrSn4  	1  	0  	20  	230  	Eutectic  

Sn-Sr  	L + SrSn3 = SrSn4  	4  	25  	20  	334  	Peritectic  

Sn-Sr  	L + SrSn rt = SrSn3  	20  	50  	25  	589  	Peritectic  

Sn-Sr  	L = SrSn ht  	 	50  	 	1140  	Congruent  

Sn-Sr  	SrSn ht = SrSn rt  	 	50  	 	820  	Polymorphic  

Sn-Sr  	L = SrSn ht + Sr5Sn3  	54  	50  	62.5  	1080  	Eutectic  

Sn-Sr  	L = Sr5Sn3  	 	62.5  	 	1205  	Congruent  

Sn-Sr  	L = Sr5Sn3 + Sr2Sn ht  	63.5  	35.5  	66.7  	1170  	Eutectic  

Sn-Sr  	L = Sr2Sn ht  	 	66.7  	 	1255  	Congruent  

Sn-Sr  	Sr2Sn ht = Sr2Sn rt  	 	66.7  	 	900  	Polymorphic  

Sn-Sr  	L = Sn2Sn rt + (Sr) ht  	97.5  	66.7  	100  	745  	Eutectic  

Sn-Sr  	Sr2Sn rt + (Sr) ht + (Sr) rt  	66.7  	100  	100  	547  	unknown  

Sn-Tb  	L = (Sn) rt + TbSn3  	0  	0  	25  	230  	Eutectic  

Sn-Tb  	L + Tb3Sn7 rt = TbSn3  	1  	30  	25  	450  	Peritectic  

Sn-Tb  	L + TbSn2 = Tb3Sn7 ht  	9  	33.3  	30  	830  	Peritectic  

Sn-Tb  	Tb3Sn7 ht = Tb3Sn7 rt  	 	30  	 	745  	Polymorphic  

Sn-Tb  	L + TbSn2 + Tb4Sn5  	33.3  	33.3  	44.4  	1150  	unknown  

Sn-Tb  	L + TbSn = Tb4Sn5  	38  	50  	44.4  	1181  	Peritectic  

Sn-Tb  	L + Tb11Sn10 = TbSn  	39  	52.4  	50  	1259  	Peritectic  

Sn-Tb  	L = Tb5Sn3  	 	62.5  	 	1850  	Congruent  

Sn-Tb  	L = Tb5Sn3 + (Tb) rt  	88  	62.5  	100  	1158  	Eutectic  

Sn-Tb  	L + Tb5Sn4 = Tb11Sn10  	45  	55.6  	52.4  	1590  	Peritectic  

Sn-Tb  	L + Tb5Sn3 = Tb5Sn4  	54  	62.5  	55.6  	1710  	Peritectic  

Sn-Tb  	L + (Tb) ht + (Tb) rt  	94  	100  	100  	1289  	unknown  

Sn-Te  	L = (Sn) rt + SnTe rt  	0  	0  	50  	231.5  	Eutectic  

Sn-Te  	L = SnTe rt  	 	50.5  	 	806  	Congruent  

Sn-Te  	L = SnTe rt + (Te)  	85  	51  	100  	401  	Eutectic  

Sn-Th  	L + (Sn) rt + ThSn3  	0  	0  	25  	231.9681  	unknown  

Sn-Th  	(Sn) rt + (Sn) lt + ThSn3  	0  	0  	25  	13  	unknown  

Sn-Th  	L + ThSn2 = ThSn3  	5  	33.3  	25  	955  	Peritectic  

Sn-Th  	L + Th5Sn4 = ThSn2  	32  	55.6  	33.3  	1410  	Peritectic  

Sn-Th  	L + Th5Sn3 = Th5Sn4  	42  	62.5  	55.6  	1550  	Peritectic  

Sn-Th  	L = Th5Sn3  	 	62.5  	 	1800  	Congruent  

Sn-Th  	L = Th5Sn3 + (Th) ht  	80  	62.5  	100  	1600  	Eutectic  

Sn-Th  	Th5Sn3 + (Th) ht + (Th) rt  	62.5  	100  	100  	1360  	unknown  

Sn-Ti  	L = (Sn) rt + Ti6Sn5 rt  	1  	0  	54.5  	231  	Eutectic  

Sn-Ti  	L = Ti6Sn5 ht  	 	54.5  	 	1490  	Congruent  

Sn-Ti  	Ti6Sn5 ht = Ti6Sn5 rt  	 	54.5  	 	790  	Polymorphic  

Sn-Ti  	L = Ti6Sn5 ht + Ti5Sn3  	58  	54.5  	62.5  	1475  	Eutectic  

Sn-Ti  	L + Ti2Sn = Ti5Sn3  	62  	64.1  	62.5  	1510  	Peritectic  

Sn-Ti  	L + Ti3Sn = Ti2Sn  	65  	75  	67.3  	1550  	Peritectic  

Sn-Ti  	L = Ti3Sn  	 	75  	 	1670  	Congruent  

Sn-Ti  	L = Ti3Sn + (Ti) ht  	81.5  	77  	82.5  	1605  	Eutectic  

Sn-Ti  	Ti3Sn + (Ti) ht = (Ti) rt  	77  	90.5  	87.5  	890  	Peritectoid  

Sn-Ti  	(Ti) ht = (Ti) rt  	 	93.3  	 	842  	Minimum  

Sn-Tl  	L = (Sn) rt + TlSn ht  	31  	0  	50  	168  	Eutectic  

Sn-Tl  	(Sn) rt + (Sn) lt + Tl0.8Sn0.2  	0  	0  	79  	13  	unknown  

Sn-Tl  	L + Tl0.8Sn0.2 = TlSn ht  	35  	55  	50  	179  	Peritectic  

Sn-Tl  	TlSn ht = (Sn) rt + Tl0.8Sn0.2  	50  	0  	59  	160  	Eutectoid  

Sn-Tl  	L + (Tl) ht = Tl0.8Sn0.2  	77  	87  	84  	273  	Peritectic  

Sn-Tl  	(Tl) ht = Tl0.8Sn0.2 + (Tl) rt  	95.4  	90  	97  	112  	Eutectoid  

Sn-Tm  	L = (Sn) rt + TmSn3  	0  	0  	25  	230  	Eutectic  

Sn-Tm  	(Sn) rt + (Sn) lt + TmSn3  	0  	0  	25  	13  	unknown  

Sn-Tm  	L + Tm2Sn5 = TmSn3  	0.5  	28.6  	25  	360  	Peritectic  

Sn-Tm  	L + TmSn2 = Tm2Sn5  	1  	33.3  	28.6  	450  	Peritectic  

Sn-Tm  	L + TmSn2 + ?  	33.3  	33.3  	 	1095  	unknown  

Sn-U  	L = (Sn) rt + USn3  	0  	0  	25  	220  	Eutectic  

Sn-U  	(Sn) rt + (Sn) lt + USn3  	0  	0  	25  	13  	unknown  

Sn-U  	L + USn + U5Sn4  	50  	50  	55.6  	1380  	unknown  

Sn-U  	L = U5Sn4  	 	55.6  	 	1385  	Congruent  

Sn-U  	L = U5Sn4 + ?  	88  	55.6  	 	1120  	Eutectic  

Sn-U  	L + U3Sn7 = USn3  	21  	30  	25  	1340  	Peritectic  

Sn-U  	L + USn2 = U3Sn7  	26  	33.3  	30  	1350  	Peritectic  

Sn-U  	L + USn = USn2  	30  	50  	33.3  	1360  	Peritectic  

Sn-V  	L2 = L1 + V3Sn Sn+  	19  	4  	79  	1500  	Monotectic  

Sn-V  	L = (Sn) rt + VSn2  	0  	0  	38  	232  	Eutectic  

Sn-V  	L + V3Sn Sn+ = VSn2  	1  	79  	40  	756  	Peritectic  

Sn-V  	L + (V) = V3Sn Sn+  	53  	84  	79.5  	1600  	Peritectic  

Sn-Y  	L = (Sn) rt + YSn3  	0  	0  	25  	230  	Eutectic  

Sn-Y  	(Sn) rt + (Sn) lt + YSn3  	0  	0  	25  	13  	unknown  

Sn-Y  	L + Y2Sn5 = YSn3  	0.5  	28.6  	25  	430  	Peritectic  

Sn-Y  	L + YSn2 = Y2Sn5  	1.5  	33.3  	28.6  	525  	Peritectic  

Sn-Y  	L + Y11Sn10 = YSn2  	32.5  	52.4  	33.3  	1140  	Peritectic  

Sn-Y  	L + Y5Sn4 = Y11Sn10  	45  	55.6  	52.4  	1600  	Peritectic  

Sn-Y  	L + Y5Sn3 = Y5Sn4  	52  	61.5  	55.6  	1790  	Peritectic  

Sn-Y  	L = Y5Sn3  	 	62.5  	 	1940  	Congruent  

Sn-Y  	L = Y5Sn3 + (Y) rt  	89  	62.5  	98  	1260  	Eutectic  

Sn-Y  	(Y) ht = L + (Y) rt  	95  	91  	97.5  	1360  	Catatectic  

Sn-Yb  	L = (Sn) rt + YbSn3  	0  	0  	25  	230  	Eutectic  

Sn-Yb  	(Sn) rt + (Sn) lt + YbSn3  	0  	0  	25  	13  	unknown  

Sn-Yb  	L = YbSn3  	 	25  	 	805  	Congruent  

Sn-Yb  	L = YbSn3 + Yb3Sn5  	33  	25  	37.5  	750  	Eutectic  

Sn-Yb  	L + YbSn = Yb3Sn5  	37  	50  	37.5  	760  	Peritectic  

Sn-Yb  	L + Yb5Sn4 = YbSn  	48  	55.6  	50  	1033  	Peritectic  

Sn-Yb  	L + Yb5Sn3 (H) ht = Yb5Sn4  	55  	62.5  	55.6  	1160  	Peritectic  

Sn-Yb  	L + Yb2Sn = Yb5Sn3 (H) ht  	57  	66.7  	62.5  	1235  	Peritectic  

Sn-Yb  	Yb5Sn3 (H) ht = Yb5Sn3 (H) rt  	 	62.5  	 	1090  	Polymorphic  

Sn-Yb  	L = Yb2Sn  	 	66.7  	 	1385  	Congruent
