Repository: avinash2692/material_genome

File: melting_points copy.txt (part 35 of 42)
Chemical System	Reaction	%A	%B	%C	Temperature, °C  	Reaction type  
Sn-Yb  	L = Yb2Sn + (Yb) ht  	98  	66.7  	100  	804  	Eutectic  

Sn-Yb  	Yb2Sn + (Yb) ht + (Yb) rt  	66.7  	100  	100  	795  	unknown  

Sn-Zn  	L = (Sn) rt + (Zn)  	14.9  	0.6  	100  	198.5  	Eutectic  

Sn-Zr  	L + (Sn) rt + ZrSn2  	0  	0  	33.3  	231.9681  	unknown  

Sn-Zr  	L + Zr5Sn3.2 = ZrSn2  	21  	55.6  	33.3  	1142  	Peritectic  

Sn-Zr  	L = Zr5Sn3.2 + (Zr) ht  	80.9  	62.5  	83  	1592  	Eutectic  

Sn-Zr  	Zr5Sn3.2 + (Zr) ht = Zr3.2Sn0.8  	62.5  	88  	80  	1327  	Peritectoid  

Sn-Zr  	Zr3.2Sn0.8 + (Zr) ht = (Zr) rt  	80  	95.1  	92.7  	982  	Peritectoid  

S-Sn  	L2 = L1 + SnS ht  	52  	92.5  	50  	860  	Monotectic  

S-Sn  	L1 = (Sn) rt + SnS rt  	100  	100  	50  	231  	Eutectic  

S-Sn  	(Sn) rt + (Sn) lt + SnS rt  	100  	100  	50  	13  	unknown  

S-Sn  	L = SnS ht  	 	50  	 	880  	Congruent  

S-Sn  	SnS ht = SnS rt  	 	50  	 	602  	Polymorphic  

S-Sn  	L = SnS ht + Sn2S3 ht2  	44.5  	49.5  	40  	738  	Eutectic  

S-Sn  	L2 + SnS2 ht = Sn2S3 ht3  	43.5  	33.7  	40  	760  	Peritectic  

S-Sn  	Sn2S3 ht3 + SnS2 ht = Sn2S3 ht2  	40  	33.3  	40  	750  	Peritectoid  

S-Sn  	Sn2S3 ht3 = L2 + Sn2S3 ht2  	40  	44  	40  	740  	Catatectic  

S-Sn  	L = SnS2 ht  	 	33.3  	 	865  	Congruent  

S-Sn  	L2 = L3 + SnS2 ht  	30  	2  	33.3  	841  	Monotectic  

S-Sn  	(Sn) rt = SnS2 2H + (Sn) lt  	0  	33.3  	0  	95  	Eutectoid  

S-Sn  	SnS ht + Sn2S3 ht2 = Sn2S3 ht1  	50  	40  	40  	715  	Peritectoid  

S-Sn  	Sn2S3 ht2 = Sn2S3 ht1 + SnS2 ht  	40  	40  	33.3  	710  	Eutectoid  

S-Sn  	SnS ht + Sn2S3 ht1 = Sn2S3 rt  	49.5  	40  	40  	675  	Peritectoid  

S-Sn  	Sn2S3 ht1 = Sn2S3 rt + SnS2 2H  	40  	40  	33.3  	661  	Eutectoid  

S-Sn  	SnS2 ht = Sn2S3 ht1 + SnS2 2H  	33.3  	40  	33.3  	680  	Eutectoid  

S-Sn  	L3 + SnS2 ht = SnS2 2H  	1.5  	33.3  	33.3  	691  	Peritectic  



Found: 529 reactions

Return to Contents 



ASM Alloy Phase Diagrams Center, P. Villars, editor-in-chief; H. Okamoto and K. Cenzual, section editors;

http://www1.asminternational.org/AsmEnterprise/APD, ASM International, Materials Park, OH, USA, 2006-2015

© ASM International 2015. All Rights Reserved. Version 1.0.5.0



 	Alloy Phase Diagram Database™	Element 1: Element 2: Element 3:  

HomeExplorerSearchToolsHelp

 

Special Points Table



Return to Contents



Chemical System	Reaction	%A	%B	%C	Temperature, °C  	Reaction type  

Ag-Sr  	L = (Ag) + Ag5Sr  	10.8  	0  	15.4  	747  	Eutectic  

Ag-Sr  	L = Ag5Sr  	 	16.7  	 	783  	Congruent  

Ag-Sr  	L + Ag5Sr = Ag4Sr  	23.6  	16.8  	20  	713  	Peritectic  

Ag-Sr  	L = Ag4Sr + Ag2Sr  	27  	20  	33.3  	686  	Eutectic  

Ag-Sr  	L = Ag2Sr  	 	33.3  	 	760  	Congruent  

Ag-Sr  	L = Ag2Sr + AgSr  	45  	33.3  	50  	638  	Eutectic  

Ag-Sr  	L = AgSr  	 	50  	 	980  	Congruent  

Ag-Sr  	L = AgSr + Ag2Sr3  	55  	50  	60  	645  	Eutectic  

Ag-Sr  	L = Ag2Sr3  	 	60  	 	665  	Congruent  

Ag-Sr  	L = Ag2Sr + (Sr) rt  	76.5  	60  	100  	436  	Eutectic  

Ag-Sr  	L + (Sr) ht + (Sr) rt  	81.5  	100  	100  	547  	unknown  

Al-Sr  	L = (Al) + SrAl4  	0.87  	0  	20  	654  	Eutectic  

Al-Sr  	L = SrAl4  	 	33.3  	 	1025  	Congruent  

Al-Sr  	L = SrAl4 + SrAl2  	31.6  	25  	33.3  	920  	Eutectoid  

Al-Sr  	L = SrAl2  	 	33.3  	 	922  	Congruent  

Al-Sr  	L + SrAl2 = Sr8Al7  	55.6  	33.3  	53.3  	664  	Peritectic  

Al-Sr  	Sr8Al7 = SrAl2 + (Sr) rt  	53.3  	33.3  	100  	345  	Eutectoid  

Al-Sr  	L = Sr8Al7 + (Sr) ht  	68.9  	53.3  	100  	580  	Eutectic  

Al-Sr  	Sr8Al7 + (Sr) ht = (Sr) rt  	53.3  	100  	100  	556.5  	Peritectoid  

Au-Sr  	L = (Au) + SrAu5  	7  	0  	15.7  	890  	Eutectic  

Au-Sr  	L = SrAu5  	 	16.7  	 	1040  	Congruent  

Au-Sr  	L = SrAu5 + SrAu2  	22.5  	16.7  	33.3  	875  	Eutectic  

Au-Sr  	L = SrAu2  	 	33.3  	 	1085  	Congruent  

Au-Sr  	L = SrAu2 + SrAu  	44  	33.3  	50  	850  	Eutectic  

Au-Sr  	L = SrAu  	 	51.5  	 	970  	Congruent  

Au-Sr  	L + SrAu = Sr3Au2 ht  	69.5  	54  	59  	770  	Peritectic  

Au-Sr  	Sr3Au2 h = SrAu + Sr3Au2  	59  	54  	61  	725  	Eutectoid  

Au-Sr  	L + Sr3Au2 ht = Sr3Au2  	71  	60  	63.5  	750  	Peritectic  

Au-Sr  	L + Sr3Au2 = Sr3Au  	77.5  	71.5  	75  	590  	Peritectic  

Au-Sr  	L = Sr3Au + Sr9Au  	81.5  	75  	90  	520  	Eutectic  

Au-Sr  	L + (Sr) ht = Sr9Au  	87  	100  	90  	640  	Peritectic  

Au-Sr  	Sr9Au + (Sr) ht + (Sr) rt  	90  	100  	100  	547  	unknown  

Be-Sr  	L1 + (Be) ht + SrBe13  	0  	0  	7.1  	1289  	unknown  

Be-Sr  	(Be) ht + (Be) rt + SrBe13  	0  	0  	7.1  	1070  	unknown  

Be-Sr  	L2 + SrBe13 + (Sr) ht  	88  	7.1  	100  	769  	unknown  

Be-Sr  	SrBe13 + (Sr) ht + (Sr) rt  	7.1  	100  	100  	547  	unknown  

Bi-Sr  	L = (Bi) + SrBi3  	0.5  	0  	25  	265  	Eutectic  

Bi-Sr  	L = SrBi3  	 	25  	 	630  	Congruent  

Bi-Sr  	L = SrBi3 + SrBi  	26  	25  	50  	582  	Eutectic  

Bi-Sr  	L + Sr3Bi2 = SrBi  	40  	60  	50  	720  	Peritectic  

Bi-Sr  	L = Sr3Bi2  	 	60  	 	945  	Congruent  

Bi-Sr  	L = Sr3Bi2 + Sr2Bi  	64  	60  	66.7  	813  	Eutectic  

Bi-Sr  	L = Sr2Bi  	 	66.7  	 	858  	Congruent  

Bi-Sr  	L = Sr2Bi + (Sr) ht  	88  	66.7  	100  	658  	Eutectic  

Bi-Sr  	Sr2Bi + (Sr) ht + (Sr) rt  	66.7  	100  	100  	547  	unknown  

Br-Sr  	L = L1 + L2  	 	56.8  	 	1064  	Critical  

Br-Sr  	L1 = L2 + (Sr) ht  	97.1  	35  	97.1  	745  	Monotectic  

Br-Sr  	L2 = (Sr) ht + SrBr2 rt  	34  	100  	33.3  	640  	Eutectic  

Br-Sr  	(Sr) ht + (Sr) rt + SrBr2 rt  	100  	100  	33.3  	547  	unknown  

Br-Sr  	L2 = SrBr2 rt  	 	33.3  	 	658  	Congruent  

B-Sr  	L1 + (B) rhom1 + SrB6  	0  	0  	14.3  	2092  	unknown  

B-Sr  	L2 = SrB6 + (Sr) ht  	100  	14.3  	100  	769  	unknown  

B-Sr  	SrB6 + (Sr) ht + (Sr) rt  	14.3  	100  	100  	547  	unknown  

Ca-Sr  	L = (Ca ht,Sr ht)  	 	738  	 	62  	Minimum  

Cd-Sr  	L = (Cd) + SrCd11  	0  	0  	8.3  	321  	Eutectic  

Cd-Sr  	L + SrCd6 = SrCd11  	7.5  	14.3  	8.3  	531  	Peritectic  

Cd-Sr  	L + Sr13Cd58 = SrCd6  	14  	18.2  	14.3  	600  	Peritectic  

Cd-Sr  	L = Sr13Cd58  	 	18.2  	 	629  	Congruent  

Cd-Sr  	L = Sr13Cd58 + SrCd2  	23.5  	18.2  	33.3  	597  	Eutectic  

Cd-Sr  	L = SrCd2  	 	33.3  	 	730  	Congruent  

Cd-Sr  	L + SrCd2 = SrCd  	51  	33.3  	50  	580  	Peritectic  

Cd-Sr  	L + SrCd = Sr3Cd5  	70  	50  	62.5  	430  	Peritectic  

Cd-Sr  	L = Sr3Cd5 + (Sr) rt  	80  	62.5  	100  	384  	Eutectic  

Cd-Sr  	L + (Sr) ht + (Sr) rt  	87  	100  	100  	547  	unknown  

Cl-Sr  	L = L1 + L2  	 	51  	 	1106  	Critical  

Cl-Sr  	L2 = L1 + SrCl2  	34.6  	95  	34  	838  	Monotectic  

Cl-Sr  	L1 = (Sr) ht + SrCl2  	98  	100  	33.3  	754  	Eutectic  

Cl-Sr  	(Sr) ht + (Sr) rt + SrCl2  	100  	100  	33.3  	547  	unknown  

Cl-Sr  	L = SrCl2  	 	33.3  	 	873  	Congruent  

Cs-Sr  	L1 + L2 = (Sr) ht  	5  	100  	100  	772  	Syntectic  

Cs-Sr  	L1 + (Sr) ht + (Sr) rt  	1  	100  	100  	547  	unknown  

Cs-Sr  	L1 + (Sr) rt = (Cs)  	0  	100  	0  	28.6  	Peritectic  

Cu-Sr  	L = SrCu + (Sr) rt  	75.4  	50  	100  	506  	Eutectic  

Cu-Sr  	L + (Sr) ht + (Sr) rt  	80  	100  	100  	547  	unknown  

Cu-Sr  	L + (Cu) = SrCu5  	20.9  	0  	16.7  	845  	Peritectic  

Cu-Sr  	L + SrCu5 = SrCu  	57.3  	16.7  	50  	586  	Peritectic  

Fe-Sr  	L1 + L2 + (Fe) rt  	0  	99.9  	0  	1538  	unknown  

Fe-Sr  	L2 + (Fe) rt + (Fe) ht  	100  	0  	0  	1394  	unknown  

Fe-Sr  	L2 + (Fe) ht = (Fe) rt  	100  	0  	0  	912  	unknown  

Fe-Sr  	L2 + (Fe) rt + (Sr) ht  	100  	0  	100  	769  	unknown  

Fe-Sr  	(Fe) rt + (Sr) ht + (Sr) rt  	0  	100  	100  	547  	unknown  

Ga-Sr  	L = (Ga) + SrGa4  	0  	0  	20  	29  	Eutectic  

Ga-Sr  	L + SrGa4 + SrGa2  	20  	20  	30  	737  	unknown  

Ga-Sr  	L = SrGa2  	 	33.3  	 	1045  	Congruent  

Ga-Sr  	L + SrGa2 = Sr8Ga7  	57  	33.3  	53.3  	710  	Peritectic  

Ga-Sr  	L = Sr8Ga7 + (Sr) rt  	81  	53.3  	100  	503  	Eutectic  

Ga-Sr  	L + (Sr) ht + (Sr) rt  	83  	100  	100  	547  	unknown  

Ge-Sr  	L = (Ge) + SrGe2  	19.3  	0  	33.3  	755  	Eutectic  

Ge-Sr  	L + SrGe = SrGe2  	28  	50  	33.3  	1015  	Peritectic  

Ge-Sr  	L = SrGe  	 	50  	 	1165  	Congruent  

Ge-Sr  	L + SrGe = Sr2Ge  	76.5  	50  	66.7  	972  	Peritectic  

Ge-Sr  	L = Sr2Ge + (Sr) ht  	96.4  	66.7  	100  	714  	Eutectic  

Ge-Sr  	Sr2Ge + (Sr) + (Sr) rt  	66.7  	100  	100  	547  	unknown  

Hg-Sr  	L = Sr3Hg + (Sr) rt  	81.5  	75  	100  	442  	Eutectic  

Hg-Sr  	L + (Sr) ht + (Sr) rt  	87  	100  	100  	547  	unknown  

Hg-Sr  	L + (Hg) lt + SrHg13  	0  	0  	7.1  	-38.829  	unknown  

Hg-Sr  	L + Hg11Sr = SrHg13  	3.5  	8.3  	7.1  	62  	Peritectic  

Hg-Sr  	L + SrHg11 + Sr2Hg9  	8.3  	8.3  	18.1  	289  	unknown  

Hg-Sr  	L + Sr14Hg51 = Sr2Hg9  	16.5  	21.5  	18.1  	427  	Peritectic  

Hg-Sr  	L + Sr14Hg51 + SrHg3  	21.5  	21.5  	25  	481  	unknown  

Hg-Sr  	L + SrHg2 = SrHg3  	23.5  	33.3  	25  	512  	Peritectic  

Hg-Sr  	L = SrHg2  	 	33.3  	 	772  	Congruent  

Hg-Sr  	L = SrHg2 + SrHg  	41.5  	33.3  	50  	694  	Eutectic  

Hg-Sr  	L + SrHg = Sr3Hg2  	67.5  	50  	60  	545  	Peritectic  

Hg-Sr  	L + Sr3Hg2 = Sr2Hg  	71.5  	60  	66.7  	478  	Peritectic  

Hg-Sr  	L + Sr2Hg = Sr3Hg  	73.5  	66.7  	75  	455  	Peritectic  

H-Sr  	L + SrH2 ht = (Sr) ht  	61  	34.5  	56.8  	880  	Peritectic  

H-Sr  	(Sr) ht + SrH2 ht = SrH2  	59  	34.5  	35  	855  	Peritectoid  

H-Sr  	(Sr) ht + SrH2 = (Sr) stab  	83  	33.3  	80  	620  	Peritectoid  

H-Sr  	(Sr) ht + (Sr) stab = (Sr) rt  	99  	98  	98.5  	555  	Peritectoid  

H-Sr  	(Sr) stab = (Sr) rt + SrH2  	94  	96  	33.3  	240  	Eutectoid  

In-Sr  	L = (In) + SrIn5  	0  	0  	16.7  	156  	Eutectic  

In-Sr  	L + SrIn3 = SrIn5  	9  	25  	16.7  	420  	Peritectic  

In-Sr  	L + Sr2In5 = SrIn3  	14  	28.6  	25  	540  	Peritectic  

In-Sr  	L + SrIn2 = Sr2In5  	17  	33.3  	28.6  	620  	Peritectic  

In-Sr  	L = SrIn2  	 	33.3  	 	930  	Congruent  

In-Sr  	L + SrIn2 = Sr2In3  	45  	33.3  	40  	808  	Peritectic  

In-Sr  	L + Sr2In3 = SrIn  	54  	40  	50  	717  	Peritectic  

In-Sr  	L + SrIn = Sr3In5  	69  	50  	62.5  	572  	Peritectic  

In-Sr  	L = Sr3In5 + Sr3In  	71  	62.5  	75  	545  	Eutectic  

In-Sr  	L = Sr3In  	 	75  	 	558  	Congruent  

In-Sr  	L = Sr3In + (Sr) rt  	84  	75  	100  	517  	Eutectic  

In-Sr  	L + (Sr) ht + (Sr) rt  	86  	100  	100  	547  	unknown  

I-Sr  	L = L1 + L2  	 	59.5  	 	1056  	Critical  

I-Sr  	L1 = L2 + (Sr) ht  	98  	35  	100  	751  	Monotectic  

I-Sr  	L2 + (Sr) ht + (Sr) rt  	34  	100  	100  	547  	unknown  

I-Sr  	L2 = (Sr) rt + SrI2  	33.8  	100  	33.3  	527  	Eutectic  

I-Sr  	L2 = SrI2  	 	33.3  	 	537  	Congruent  

K-Sr  	L1 + L2 = (Sr) ht  	4  	100  	100  	772  	Syntectic  

K-Sr  	L1 + (Sr) ht + (Sr) rt  	0.5  	100  	100  	547  	unknown  

K-Sr  	L1 = (K) + (Sr)  	0  	0  	100  	63.4  	Eutectic  

Li-Sr  	L = (Li) rt + Li23Sr6  	12  	0  	20.7  	134  	Eutectic  

Li-Sr  	L + Li2Sr3 = Li23Sr6  	20  	30  	20.7  	152  	Peritectic  

Li-Sr  	L + (Sr) rt = Li2Sr3  	40  	100  	60  	198  	Peritectic  

Li-Sr  	L + (Sr) ht + (Sr) rt  	85  	100  	100  	547  	unknown  

Mg-Sr  	L = SrMg2  	 	33.3  	 	680  	Congruent  

Mg-Sr  	L = SrMg2 + (Sr) rt  	70  	33.3  	100  	426  	Eutectic  

Mg-Sr  	L = (Mg) + Sr2Mg17  	6  	0  	10.5  	587  	Eutectic  

Mg-Sr  	L = Sr2Mg17  	 	10.5  	 	606  	Congruent  

Mg-Sr  	L + SrMg2 = Sr6Mg23  	19  	33.3  	20.7  	603  	Peritectic  

Mg-Sr  	L = Mg17Sr2 + Sr9Mg38 rt  	15  	10.5  	19.1  	591  	Eutectic  

Mg-Sr  	L + Sr6Mg23 = Sr9Mg38 rt  	18  	20.7  	19.1  	599  	Peritectic  

Mg-Sr  	L + (Sr) ht = (Sr) rt  	82.5  	100  	100  	556.5  	Peritectic  

Mn-Sr  	L1 = L2 + (Mn) ht3  	 	96.5  	 	1240  	Monotectic  

Mn-Sr  	L + (Mn) ht3 + (Mn) ht2  	97.1  	 	 	1138  	unknown  

Mn-Sr  	L + (Mn) ht2 + (Mn) ht1  	97.25  	 	 	1100  	unknown  

Mn-Sr  	L = (Mn) ht1 + (Sr) ht  	99.1  	 	100  	740  	Eutectic  

Mn-Sr  	(Mn) ht1 + (Mn) rt + (Sr) ht  	 	 	100  	727  	unknown  

Mn-Sr  	(Mn) rt + (Sr) ht + (Sr) rt  	 	100  	100  	547  	unknown  

Mo-Sr  	L2 + (Mo) + (Sr) ht  	100  	0  	100  	769  	unknown  

Mo-Sr  	(Mo) + (Sr) ht + (Sr) rt  	0  	100  	100  	547  	unknown  

Na-Sr  	L = (Na) rt + (Sr) rt  	0.65  	0  	87.6  	94.8  	Eutectic  

Na-Sr  	(Sr) ht = L + (Sr) rt  	91  	44  	92.5  	450  	Catatectic  

Nd-Sr  	L1 = L2 + (Nd) ht  	13  	6  	98.2  	940  	Monotectic  

Nd-Sr  	L2 + (Nd) ht = (Nd) rt  	6.5  	99  	7  	865  	Peritectic  

Nd-Sr  	L2 = (Nd) rt + (Sr) ht  	99.38  	5.8  	99.67  	740  	Eutectic  

Ni-Sr  	L + (Ni) = SrNi  	78  	0.23  	50  	860  	Peritectic  

Ni-Sr  	L = SrNi + (Sr) ht  	92  	50  	100  	660  	Eutectic  

Ni-Sr  	SrNi + (Sr) ht + (Sr) rt  	50  	100  	100  	547  	unknown  

O-Sr  	L = (Sr) ht + SrO  	99  	100  	50  	760  	Eutectic  

O-Sr  	(Sr) ht + (Sr) rt + SrO  	100  	100  	50  	555  	unknown  

O-Sr  	L = SrO  	 	50  	 	2597  	Congruent  

Pb-Sr  	L = (Pb) + SrPb3  	0  	0  	25  	327  	Eutectic  

Pb-Sr  	L = SrPb3  	 	25  	 	675  	Congruent  

Pb-Sr  	L = SrPb3 + Sr7Pb11.8  	30.5  	25  	37.5  	627  	Eutectic  

Pb-Sr  	L + Sr2Pb3 = Sr7Pb11.8  	32  	40  	37.5  	645  	Peritectic  

Pb-Sr  	L + SrSb = Sr2Pb3  	39.5  	50  	40  	717  	Peritectic  

Pb-Sr  	L + Sr5Pb4 = SrSb  	43  	55.6  	50  	785  	Peritectic  

Pb-Sr  	L + Sr5Pb3 = Sr5Pb4  	54  	62.5  	55.6  	946  	Peritectic  

Pb-Sr  	L + Sr2Pb = Sr5Pb3  	62  	66.7  	62.5  	1054  	Peritectic  

Pb-Sr  	L = Sr2Pb  	 	66.7  	 	1155  	Congruent  

Pb-Sr  	L = Sr2Pb + (Sr) ht  	87.5  	66.7  	100  	725  	Eutectic  

Pb-Sr  	Sr2Pb +(Sr) ht + (Sr) rt  	66.7  	100  	100  	547  	unknown  

Pt-Sr  	L + SrPt2 = Sr5Pt4  	60  	33.3  	55.6  	970  	Peritectic  

Pt-Sr  	L + Sr5Pt4 = Sr3Pt2  	66  	55.6  	60  	930  	Peritectic  

Pt-Sr  	L + Sr3Pt2 = Sr7Pt3  	75  	60  	70  	715  	Peritectic  

Pt-Sr  	L = Sr7Pt3 + Sr9Pt  	77  	70  	90  	670  	Eutectic  

Pt-Sr  	L + (Sr) ht = Sr9Pt  	83  	100  	90  	720  	Peritectic  

Rb-Sr  	L1 + L2 = (Sr) ht  	4  	100  	100  	772  	Syntectic  

Rb-Sr  	L1 + (Sr) ht + (Sr) rt  	0.5  	100  	100  	547  	unknown  

Rb-Sr  	L1 = (Rb) + (Sr) rt  	0  	0  	100  	38.6  	Eutectic  

Sb-Sr  	L = (Sb) + SrSb3  	5  	2  	25  	600  	Eutectic  

Sb-Sr  	L + SrSb = SrSb3  	16  	50  	25  	680  	Peritectic  

Sb-Sr  	L = SrSb  	 	50  	 	935  	Congruent  

Sb-Sr  	L + SrSb = Sr3Sb2  	70  	50  	60  	880  	Peritectic  

Sb-Sr  	L + Sr3Sb2 = Sr2Sb  	76  	60  	66.7  	840  	Peritectic  

Sb-Sr  	L = Sr2Sb + (Sr) ht  	95  	66.7  	96.3  	710  	Eutectic  

Sb-Sr  	Sr2Sb + (Sr) ht + (Sr) rt  	66.7  	100  	100  	547  	unknown  

Sc-Sr  	L1 = L2 + (Sc) ht  	3.5  	98.6  	2  	1472  	Monotectic  

Sc-Sr  	(Sc) ht = L2 + (Sc) rt  	2  	99.5  	1.6  	1300  	Catatectic  

Sc-Sr  	L2 = (Sc) rt + (Sr) ht  	99.96  	1.6  	99.98  	768  	Eutectic  

Sc-Sr  	(Sc) rt + (Sr) ht + (Sr) rt  	1  	100  	100  	547  	unknown  

Se-Sr  	L = (Se) + SrSe3  	0  	0  	25  	217  	Eutectic  

Se-Sr  	L + SrSe2 = SrSe3  	1  	33.3  	25  	730  	Peritectic  

Se-Sr  	L + Sr2Se3 = SrSe2  	2  	40  	33.3  	820  	Peritectic  

Se-Sr  	L + SrSe = Sr2Se3  	4  	50  	40  	910  	Peritectic  

Se-Sr  	L = SrSe  	 	50  	 	1600  	Congruent  

Se-Sr  	L = SrSe + (Sr) ht  	98.5  	50  	100  	760  	Eutectic  

Se-Sr  	SrSe + (Sr) ht + (Sr) rt  	50  	100  	100  	547  	unknown  

Si-Sr  	L = (Si) + SrSi2  	20  	0  	33.3  	1000  	Eutectic  

Si-Sr  	L = SrSi2  	 	33.3  	 	1100  	Congruent  

Si-Sr  	L = SrSi2 + SrSi  	42.8  	33.3  	50  	1045  	Eutectic  

Si-Sr  	L = SrSi  	 	50  	 	1140  	Congruent  

Si-Sr  	L + SrSi = Sr2Si  	69  	50  	66.7  	1010  	Peritectic  

Si-Sr  	L = Sr2Si + (Sr) ht + (Sr) ht  	88.5  	66.7  	100  	700  	Eutectic  

Si-Sr  	Sr2Si + (Sr) ht + (Sr) rt  	66.7  	100  	100  	547  	unknown  

Sn-Sr  	(Sn) rt + (Sn) lt + SrSn4  	0  	0  	20  	13  	unknown  

Sn-Sr  	L = (Sn) rt + SrSn4  	1  	0  	20  	230  	Eutectic  

Sn-Sr  	L + SrSn3 = SrSn4  	4  	25  	20  	334  	Peritectic  

Sn-Sr  	L + SrSn rt = SrSn3  	20  	50  	25  	589  	Peritectic  

Sn-Sr  	L = SrSn ht  	 	50  	 	1140  	Congruent  

Sn-Sr  	SrSn ht = SrSn rt  	 	50  	 	820  	Polymorphic  

Sn-Sr  	L = SrSn ht + Sr5Sn3  	54  	50  	62.5  	1080  	Eutectic  

Sn-Sr  	L = Sr5Sn3  	 	62.5  	 	1205  	Congruent  

Sn-Sr  	L = Sr5Sn3 + Sr2Sn ht  	63.5  	35.5  	66.7  	1170  	Eutectic  

Sn-Sr  	L = Sr2Sn ht  	 	66.7  	 	1255  	Congruent  

Sn-Sr  	Sr2Sn ht = Sr2Sn rt  	 	66.7  	 	900  	Polymorphic  

Sn-Sr  	L = Sn2Sn rt + (Sr) ht  	97.5  	66.7  	100  	745  	Eutectic  

Sn-Sr  	Sr2Sn rt + (Sr) ht + (Sr) rt  	66.7  	100  	100  	547  	unknown  

Sr-Te  	L = (Sr) ht + SrTe  	0.5  	0  	50  	760  	Eutectic  

Sr-Te  	(Sr) ht + (Sr) rt + SrTe  	0  	0  	50  	547  	unknown  

Sr-Te  	L = SrTe  	 	50  	 	1490  	Congruent  

Sr-Te  	L + SrTe = Sr2Te3  	98  	50  	60  	920  	Peritectic  

Sr-Te  	L + Se2Te3 = SrTe2  	99  	60  	66.7  	850  	Peritectic  

Sr-Te  	L + SrTe2 + (Te)  	100  	66.7  	100  	449.57  	unknown  

Sr-Ti  	L + (Ti) ht + (Ti) rt  	0  	100  	100  	882  	unknown  

Sr-Ti  	L + (Sr) ht + (Ti) rt  	0  	0  	100  	769  	unknown  

Sr-Tl  	L + (Sr) ht + (Sr) rt  	15  	0  	0  	547  	unknown  

Sr-Tl  	L = (Sr) rt + Sr3Tl  	19  	0  	25  	450  	Eutectic  

Sr-Tl  	L + Sr5Tl3 = Sr3Tl  	22.5  	37.5  	25  	485  	Peritectic  

Sr-Tl  	L + SrTl = Sr5Tl3  	34.6  	50  	37.5  	640  	Peritectic  

Sr-Tl  	L = SrTl  	 	50  	 	906  	Congruent  

Sr-Tl  	L + SrTl = Sr2Tl3  	65  	50  	60  	658  	Peritectic  

Sr-Tl  	L + Sr2Tl3 = SrTl2  	68.5  	60  	66.7  	538  	Peritectic  

Sr-Tl  	L = SrTl2 + SrTl3  	69.3  	66.7  	75  	525  	Eutectic  

Sr-Tl  	L = SrTl3  	 	75  	 	536  	Congruent  

Sr-Tl  	L + SrTl3 = (Tl) ht  	94  	75  	93  	310  	Peritectic  

Sr-Tl  	(Tl) ht = SrTl3 + (Tl) rt  	95  	75  	95.5  	194  	Eutectoid  

Sr-V  	L1 + (Sr) ht + (V)  	0  	0  	100  	1380  	unknown  

Sr-V  	(Sr) ht + (Sr) rt + V  	0  	0  	100  	547  	unknown  

Sr-Y  	L2 = L1 + (Y) rt  	81.3  	11  	93.6  	1105  	Monotectic  

Sr-Y  	L = (Sr) ht + (Y) rt  	0.45  	0.22  	98  	740  	Eutectic  

Sr-Y  	(Sr) ht + (Sr) rt + (Y) rt  	0  	0  	100  	547  	unknown  

Sr-Y  	L + (Y) ht + (Y) rt  	97.5  	99  	99  	1478  	unknown  

Sr-Zn  	L + (Sr) ht + (Sr) rt  	18  	0  	0  	547  	unknown  

Sr-Zn  	L = (Sr) rt + SrZn  	32.5  	0  	50  	369  	Peritectic  

Sr-Zn  	L + SrZn2 = SrZn  	47  	66.7  	50  	434  	Peritectic  

Sr-Zn  	L = SrZn2  	 	66.7  	 	575  	Congruent  

Sr-Zn  	L = SrZn2 + SrZn5 rt  	72.5  	66.7  	83.3  	554  	Eutectic  

Sr-Zn  	L + SrZn13 = SrZn5 ht  	81  	92.9  	83.3  	650  	Peritectic  

Sr-Zn  	SrZn5 ht = SrZn5 rt  	 	83.3  	 	620  	Polymorphic  

Sr-Zn  	L = SrZn13  	 	92.9  	 	830  	Congruent  

Sr-Zn  	L + SrZn13 = (Zn)  	100  	92.9  	100  	420  	Peritectic  



Found: 253 reactions

Return to Contents 



ASM Alloy Phase Diagrams Center, P. Villars, editor-in-chief; H. Okamoto and K. Cenzual, section editors;

http://www1.asminternational.org/AsmEnterprise/APD, ASM International, Materials Park, OH, USA, 2006-2015

© ASM International 2015. All Rights Reserved. Version 1.0.5.0



 	Alloy Phase Diagram Database™	Element 1: Element 2: Element 3:  

HomeExplorerSearchToolsHelp

 

Special Points Table



Return to Contents



Chemical System	Reaction	%A	%B	%C	Temperature, °C  	Reaction type  

Nb-T  	(Nb)2 = (Nb)1 + NbT  	33.5  	10  	41  	105  	Monotectoid  

T-Ta  	(Ta) = Ta3T rt  	 	67.5  	 	64  	Maximum  

T-Ta  	Ta3T rt = (Ta) + TaT  	79  	82.5  	74  	15  	Eutectoid  

T-Ta  	Ta3T rt + (Ta) = TaT  	67  	64.5  	66  	59  	Peritectoid  

T-Ta  	(Ta) = TaT  	 	63  	 	55  	Minimum  

T-V  	(V) = V2T rt  	 	66.5  	 	103  	Maximum  

T-V  	(V) = V2T rt + T9V11  	57.7  	65  	57.3  	-59  	Eutectoid  

T-V  	T9V11 = V2T rt + VT0.77 lt1  	57.3  	65  	57  	-66  	Eutectoid  

T-V  	VT0.77 lt1 + V2T rt = V4T3 lt2  	66  	56  	57  	-138  	Peritectoid  



Found: 9 reactions

Return to Contents 



ASM Alloy Phase Diagrams Center, P. Villars, editor-in-chief; H. Okamoto and K. Cenzual, section editors;

http://www1.asminternational.org/AsmEnterprise/APD, ASM International, Materials Park, OH, USA, 2006-2015

© ASM International 2015. All Rights Reserved. Version 1.0.5.0



 	Alloy Phase Diagram Database™	Element 1: Element 2: Element 3:  

HomeExplorerSearchToolsHelp

 

Special Points Table



Return to Contents



Chemical System	Reaction	%A	%B	%C	Temperature, °C 	Reaction type 

Al-Ta  	L + TaAl3 = (Al)  	0.25  	25  	0.45  	662  	Peritectic  

Al-Ta  	L = TaAl3  	 	1608  	 	 	Congruent  

Al-Ta  	L + TaAl3 = Ta39Al69  	37  	25  	36.1  	1548  	Eutectoid  

Al-Ta  	Ta39Al69 = TaAl3 + Ta2Al3  	36.1  	25  	40  	1183  	Peritectoid  

Al-Ta  	Ta39Al69 + Ta5Al7 = Ta2Al3  	36.1  	41.7  	40  	1226  	Peritectoid  

Al-Ta  	Ta39Al69 + TaAl = Ta5Al7  	36.1  	50  	41.7  	1345  	Peritectoid  

Al-Ta  	Ta39Al69 + Ta0.67Al0.33 = TaAl  	36.1  	66  	50  	1446  	Peritectoid  

Al-Ta  	L = Ta39Al69 + Ta0.67Al0.33  	45  	36.1  	65  	1499  	Eutectic  

Al-Ta  	L + (Ta) = Ta0.67Al0.33  	63.2  	92  	76  	2061  	Peritectic  

Au-Ta  	L = (Au)  	 	12  	 	1000  	Minimum  

Au-Ta  	L + Au0.33Ta0.67 = Au2Ta3  	48  	65  	60  	1530  	Peritectic  

Au-Ta  	L + (Ta) = Au0.33Ta0.67  	60  	86  	76  	2000  	Peritectic  

Au-Ta  	(Ta) = Au0.75Ta3.25  	 	84  	 	1700  	Maximum  

Be-Ta  	L = (Be) ht + Be12Ta  	1  	0  	7.7  	1285  	Eutectic  

Be-Ta  	(Be) ht + (Be) rt + Be12Ta  	0  	0  	7.7  	1270  	unknown  

Bi-Ta  	L1 + (Bi) + (Ta)  	0  	0  	100  	271.442  	unknown  

Br-Ta  	L + Ta3Br7 = Ta2Br5  	17.4  	30  	28.6  	676  	Peritectic  

Br-Ta  	L + Ta2Br5 = Ta6Br17  	17  	28.6  	26.1  	450  	Peritectic  

Br-Ta  	L + Ta6Br17 = TaBr4  	17  	26.1  	20  	392  	Peritectic  

Br-Ta  	L = TaBr4 + TaBr5  	27  	20  	16.7  	267  	Eutectic  

Br-Ta  	L = TaBr5  	 	16.7  	 	272  	Congruent  

B-Ta  	L = (B) rhom1 + TaB2  	2  	0.5  	26  	2070  	Eutectic  

B-Ta  	L = TaB2  	 	34  	 	3037  	Congruent  

B-Ta  	L = TaB2 + Ta3B4  	40  	39  	41  	2990  	Eutectic  

B-Ta  	L + TaB = Ta3B4  	43  	48  	44  	3030  	Peritectic  

B-Ta  	L = TaB  	 	50  	 	3090  	Congruent  

B-Ta  	TaB + Ta2B ht = Ta3B2 rt  	50.5  	69.5  	60  	2180  	Peritectoid  

B-Ta  	L + TaB = Ta2B ht  	73  	51  	71  	2380  	Eutectic  

B-Ta  	Ta2B ht = Ta3B2 rt + (Ta)  	70  	61  	100  	2040  	Eutectoid  

B-Ta  	L = Ta2B ht + (Ta)  	77  	72  	98  	2360  	Eutectic  

Ce-Ta  	L2 = L1 + (Ta)  	88  	1  	100  	2850  	Monotectic  

Ce-Ta  	L1 + (Ce) ht1 + (Ta)  	0  	0  	100  	798  	unknown  

Ce-Ta  	(Ce) ht1 + (Ce) ht2 + (Ta)  	0  	0  	100  	726  	unknown  

Ce-Ta  	(Ce) ht2 + (Ce) rt + (Ta)  	0  	0  	100  	61  	unknown  

Co-Ta  	L = (Co) ht + Ta0.8Co2.2  	8  	5  	27.5  	1280  	Eutectic  

Co-Ta  	L = TaCo2  	 	33  	 	1620  	Congruent  

Co-Ta  	(Co) ht + Ta0.8Co2.2 = TaCo3 rhom  	1  	27.5  	22.2  	950  	Peritectoid  

Co-Ta  	L + TaCo2 = Ta0.8Co2.2  	16  	29.9  	28.5  	1450  	Peritectic  

Co-Ta  	L = TaCo2 + Ta7Co6  	43  	35  	44  	1570  	Eutectic  

Co-Ta  	TaCo2 + Ta7Co6 = Ta1.1Co1.9 ht  	35.5  	44  	37  	1540  	Peritectoid  

Co-Ta  	Ta1.1Co1.9 ht = TaCo2 + Ta7Co6  	37  	36  	44  	1130  	Eutectoid  

Co-Ta  	L = Ta7Co6  	 	52  	 	1700  	Congruent  

Co-Ta  	L = Ta7Co6 + Ta2Co  	58  	54  	66.7  	1670  	Eutectic  

Co-Ta  	L + (Ta) = Ta2Co  	65  	80  	66.7  	1800  	Peritectic  

Cr-Ta  	L = (Cr) + TaCr2 ht  	13  	4  	30  	1780  	Eutectic  

Cr-Ta  	L = TaCr2 ht  	 	33.3  	 	2020  	Congruent  

Cr-Ta  	TaCr2 ht = (Cr) + TaCr2 rt  	31.5  	3  	33  	1660  	Eutectoid  

Cr-Ta  	L = TaCr2 ht + (Ta)  	49  	38  	73  	1965  	Eutectic  

Cr-Ta  	TaCr2 ht + (Ta) = TaCr2 rt  	36  	81  	36.5  	1695  	Peritectoid  

Cs-Ta  	L + (Cs) + (Ta)  	0  	0  	100  	28.39  	unknown  

C-Ta  	L = (Ta) + Ta2C  	90  	92  	72  	2774  	Eutectic  

C-Ta  	L + TaC = Ta2C  	78  	62  	68.5  	3346  	Peritectic  

C-Ta  	L = TaC  	 	53.3  	 	3969  	Congruent  

C-Ta  	L = TaC + (C) gra  	30  	51  	0  	3476  	Eutectic  

Cu-Ta  	L = (Cu) + (Ta)  	2  	0  	100  	1064  	Eutectic  

D-Ta  	Ta2D rt = (Ta) + TaD  	83  	87  	70  	16  	Eutectoid  

D-Ta  	(Ta) = Ta2D rt  	 	66  	 	62  	Maximum  

D-Ta  	Ta2D rt + (Ta) = TaD  	65  	63  	64.5  	59  	Peritectoid  

D-Ta  	(Ta) = TaD  	 	62  	 	58  	Minimum  

Dy-Ta  	L = (Dy) ht + (Ta)  	0.14  	0  	100  	1409  	Eutectic  

Dy-Ta  	(Dy) ht + (Dy) rt + (Ta)  	0  	0  	100  	1381  	unknown  

Er-Ta  	L2 = L1 + (Ta)  	70.9  	15.1  	100  	2667  	Monotectic  

Er-Ta  	L1 = (Er) + (Ta)  	0.5  	0  	100  	1522  	Eutectic  

Eu-Ta  	L + (Eu) + (Ta)  	0  	0  	 	822  	unknown  

Fe-Ta  	(Fe) rt = (Fe) rt + TaFe2  	1  	0.5  	26  	1228  	Eutectoid  

Fe-Ta  	(Fe) ht + TaFe2 = (Fe) rt  	0.3  	26.5  	0.5  	947  	Peritectoid  

Fe-Ta  	L = (Fe) rt + TaFe2  	7.9  	2.5  	26  	1430  	Eutectoid  

Fe-Ta  	L = TaFe2  	 	32  	 	1762  	Congruent  

Fe-Ta  	L = TaFe2 + Ta7Fe6  	42  	36  	51  	1722  	Eutectic  

Fe-Ta  	L = Ta7Fe6  	 	51  	 	1776  	Congruent  

Fe-Ta  	L = Ta7Fe6 + (Ta)  	68.34  	51  	95  	1592  	Eutectic  

Ga-Ta  	TaGa3 + Ta3Ga2 = Ta4Ga5 rt  	25  	60  	44.4  	1150  	Peritectoid  

Ga-Ta  	Ta5Ga3 ht = Ta5Ga3 rt  	 	62.5  	 	980  	Polymorphic  

Gd-Ta  	L2 = L1 + (Ta)  	81.8  	4.1  	100  	2782  	Monotectic  

Gd-Ta  	L1 = (Gd) ht + (Ta)  	0  	0  	100  	1312  	Eutectic  

Gd-Ta  	(Gd) ht + (Gd) rt + (Ta)  	0  	0  	100  	1235  	unknown  

Hf-Ta  	L = (Hf ht,Ta)  	 	19.3  	 	2112  	Minimum  

Hf-Ta  	(Hf ht,Ta) = (Hf) ht + (Ta)  	 	60  	 	1140  	Critical  

Hf-Ta  	(Hf) ht = (Hf) rt + (Ta)  	46.8  	5.1  	79.1  	1083  	Monotectoid  

Ho-Ta  	L = (Ho) + (Ta)  	0.35  	0  	 	1468  	Eutectic  

H-Ta  	(Ta) = TaH0.5 rt  	 	66.7  	 	61  	Critical  

H-Ta  	TaH0.5 rt = (Ta) + Ta2H ht  	71.6  	87.5  	68  	10  	Eutectoid  

H-Ta  	(Ta) = TaH0.5 rt + TaH0.84 rt  	61.4  	61.6  	60  	45  	Eutectoid  

H-Ta  	TaH0.5 rt + TaH0.84 rt = Ta2H lt  	63.3  	68  	61.6  	45  	Peritectoid  

H-Ta  	Ta2H ht + TaH0.84 rt = TaH0.72 lt  	65.6  	58.1  	58.6  	-38  	Peritectoid  

H-Ta  	Ta2H ht + TaH0.72 lt = TaH0.56 lt  	65.6  	58.6  	60.7  	-78  	Peritectoid  

H-Ta  	TaH0.56 lt + TaH0.72 lt = TaH0.64 lt  	62.1  	58.6  	60.2  	-165  	Peritectoid  

H-Ta  	TaH0.56 lt = Ta2H lt + TaH0.64 lt  	65  	65.6  	62.4  	-215  	Eutectoid  

H-Ta  	TaH0.84 rt = TaH0.84 lt  	 	56  	 	-65  	Maximum  

H-Ta  	TaH0.84 rt = TaH0.72 lt + TaH0.84 lt  	57  	58.3  	56  	-79  	Eutectoid  

In-Ta  	L1 + (In) + (Ta)  	0  	0  	100  	156.634  	unknown  

Ir-Ta  	L = (Ir)  	 	15  	 	2380  	Minimum  

Ir-Ta  	L + TaIr3 = (Ir)  	15.5  	23.6  	16  	2384  	Peritectic  

Ir-Ta  	L = TaIr3  	 	25.5  	 	2454  	Congruent  

Ir-Ta  	TaIr3 + Ta0.88Ir1.14 = Ta0.82Ir1.18 rt  	31  	43.5  	41  	1863  	Peritectoid  

Ir-Ta  	L + TaIr3 = Ta0.88Ir1.14  	43  	33.5  	39  	2124  	Peritectic  

Ir-Ta  	L = Ta0.88Ir1.14 + Ta0.75Ir0.25  	55.5  	49.6  	59  	1953  	Eutectic  

Ir-Ta  	L + (Ta) = Ta0.75Ir0.25  	81.8  	92.8  	88.6  	2479  	Peritectic  

I-Ta  	L + Ta3I7 = TaI4  	17.1  	30  	20  	398  	Peritectic  

I-Ta  	L = TaI4 + TaI5  	17  	20  	16.7  	365  	Eutectic  

I-Ta  	L = TaI5  	 	16.7  	 	382  	Congruent  

K-Ta  	L + (Ta) = (K)  	0  	100  	0  	64  	Peritectic  

La-Ta  	L2 = L1 + (Ta)  	90  	0.058  	100  	2915  	Monotectic  

La-Ta  	L1 = (La) ht2 + (Ta)  	0.021  	0  	100  	918  	Eutectic  

La-Ta  	(La) ht2 + (La) ht1 + (Ta)  	0  	0  	100  	986  	unknown  

La-Ta  	(La) ht1 + (La) rt + (Ta)  	0  	0  	100  	310  	unknown  

Li-Ta  	L + (Li) rt + (Ta)  	0  	0  	100  	180.6  	unknown  

Li-Ta  	(Li) rt + (Li) lt + (Ta)  	0  	0  	100  	-193  	unknown  

Lu-Ta  	L2 = L1 + (Ta)  	68.6  	17.8  	100  	2646  	Monotectic  

Lu-Ta  	L = (Lu) + (Ta)  	1.25  	0  	100  	1640  	Eutectic  

Mn-Ta  	L + (Mn) ht3 = (Mn) ht2  	1.8  	0.5  	1  	1200  	Peritectic  

Mn-Ta  	L = (Mn) ht2 + TaMn2  	2.8  	1.5  	33.3  	1175  	Eutectic  

Mn-Ta  	(Mn) ht2 = (Mn) ht1 + TaMn2  	1  	0.5  	33.3  	1070  	Eutectoid  

Mn-Ta  	(Mn) ht1 + TaMn2 = (Mn) rt  	0.5  	33.3  	1  	750  	Peritectoid  

Na-Ta  	L + (Na) rt + (Ta)  	0  	0  	100  	97.8  	unknown  

Na-Ta  	(Na) rt + (Na) lt + (Ta)  	0  	0  	100  	-233  	unknown  

Nd-Ta  	L2 = L1 + (Ta)  	89.5  	0.47  	100  	2874  	Monotectic  

Nd-Ta  	L1 + (Nd) ht + (Ta)  	0  	0  	100  	1021  	unknown  

Nd-Ta  	(Nd) ht + (Nd) rt + (Ta)  	0  	0  	100  	863  	unknown  

Ni-Ta  	(Ni) + TaNi8 rt + TaNi3  	11.1  	11.1  	23.7  	1307  	unknown  

Ni-Ta  	L = (Ni) + TaNi3  	13.7  	11.3  	23.7  	1366  	Eutectic  

Ni-Ta  	L = TaNi3  	 	25.5  	 	1547  	Congruent  

Ni-Ta  	L + TaNi3 = TaNi2  	36.5  	27.5  	33.3  	1404  	Peritectic  

Ni-Ta  	L = TaNi2 + Ta6.5Ni6.5  	37.5  	33.3  	50  	1395  	Eutectic  

Ni-Ta  	L + Ta2Ni = Ta6.5Ni6.5  	49.5  	66.9  	53  	1570  	Peritectic  

Ni-Ta  	L + (Ta) = Ta2Ni  	59.9  	79.2  	69.3  	1792  	Peritectic  

N-Ta  	L = (Ta) + TaN0.45  	83  	86  	79  	2880  	Eutectic  

N-Ta  	L = TaN0.45  	 	72  	 	3000  	Congruent  

N-Ta  	TaN ht = TaN0.45 + TaN rt  	58  	65  	51  	1750  	Eutectoid  

Os-Ta  	L + (Os) = Ta0.5Os0.5  	50  	19  	43  	2420  	Peritectic  

Os-Ta  	L = Ta0.5Os0.5 + Ta0.7Os0.3  	53  	52  	56  	2350  	Eutectic  

Os-Ta  	L + (Ta) + Ta0.7Os0.3  	54  	78  	73  	2500  	Peritectic  

O-Ta  	L1 = L2 + (Ta)  	57  	94.3  	35  	1880  	Monotectic  

O-Ta  	Ta2O5 tet ht = Ta2O5 rt  	 	28.6  	 	1320  	Polymorphic  

O-Ta  	L2 = (Ta) + Ta2O5 tet ht  	29  	95.1  	28.6  	1550  	Eutectic  

Pd-Ta  	L + TaPd3 = (Pd)  	19  	24.5  	22  	1730  	Peritectic  

Pd-Ta  	L = TaPd3  	 	25  	 	1770  	Congruent  

Pd-Ta  	L = TaPd3 + TaPd2  	28  	25.5  	31.8  	1720  	Eutectic  

Pd-Ta  	L = TaPd2  	 	33.3  	 	1800  	Congruent  

Pd-Ta  	L + TaPd2 = TaPd ht  	51  	33.5  	47  	1720  	Peritectic  

Pd-Ta  	TaPd ht = TaPd2 + PdTa3  	50  	33.5  	73  	1550  	Eutectoid  

Pd-Ta  	TaPd2 + Ta0.75Pd0.25 = TaPd rt  	33.5  	75  	50  	1410  	Peritectoid  

Pd-Ta  	L = TaPd ht + Ta0.75Pd0.25  	54  	52  	71  	1700  	Eutectic  

Pd-Ta  	L + (Ta) = Ta0.75Pd0.25  	74  	80  	75  	2550  	Peritectic  

Pr-Ta  	L2 = L1 + (Ta)  	89.7  	0.43  	100  	2877  	Monotectic  

Pr-Ta  	L1 = (Pr) ht + (Ta)  	0.006  	0  	100  	931  	Eutectic  

Pr-Ta  	(Pr) ht + (Pr) rt + (Ta)  	0  	0  	100  	795  	unknown  

Pt-Ta  	L + TaPt3 = (Pt)  	18  	24  	19  	1970  	Peritectic  

Pt-Ta  	L = TaPt3  	 	25  	 	2065  	Congruent  

Pt-Ta  	L = TaPt3 + TaPt2 rt  	28  	25.5  	32  	2050  	Eutectic  

Pt-Ta  	L + TaPt2 rt  	 	33.3  	 	2245  	Congruent  

Pt-Ta  	L + TaPt2 rt = TaPt ht  	52.5  	34  	48.5  	1795  	Peritectic  

Pt-Ta  	TaPt ht = TaPt2 rt + Ta0.75Pt0.25  	50  	34  	66  	1635  	Eutectoid  

Pt-Ta  	L = TaPt ht + Ta0.75Pt0.25  	54  	50  	65  	1760  	Eutectic  

Pt-Ta  	L + (Ta) = Ta0.75Pt0.25  	79  	91  	85  	2470  	Peritectic  

Pt-Ta  	Ta0.75Pt0.25 + (Ta) = Ta3.4Pt0.6 rt  	82  	94  	84.5  	1725  	Peritectoid  

Pu-Ta  	L + (Pu) ht5 + (Ta)  	0  	0  	98.5  	640  	unknown  

Pu-Ta  	(Pu) ht5 + (Pu) ht4 + (Ta)  	0  	0  	99  	483  	unknown  

Pu-Ta  	(Pu) ht4 + (Pu) ht3 + (Ta)  	0  	0  	100  	463  	unknown  

Pu-Ta  	(Pu) ht3 + (Pu) ht2 + (Ta)  	0  	0  	100  	320  	unknown  

Pu-Ta  	(Pu) ht2 + (Pu) ht1 + (Ta)  	0  	0  	100  	215  	unknown  

Pu-Ta  	(Pu) ht1 + (Pu) rt + (Ta)  	0  	0  	100  	125  	unknown  

Rb-Ta  	L + (Rb) + (Ta)  	0  	0  	100  	39.48  	unknown  

Re-Ta  	L = (Re) + Ta0.3Re0.7  	19  	4  	21  	2760  	Eutectic  

Re-Ta  	L = Ta0.3Re0.7  	 	31  	 	2760  	Congruent  

Re-Ta  	L + Ta0.3Re0.7 = Ta0.4Re0.6 ht  	45  	37  	44  	2700  	Peritectic  

Re-Ta  	Ta0.4Re0.6 ht = Ta0.3Re0.7 + (Ta)  	45  	39  	53  	2460  	Eutectoid  

Re-Ta  	L = Ta0.4Re0.6 ht + (Ta)  	52  	45.5  	55  	2660  	Eutectic  

Rh-Ta  	L + TaRh3 = (Rh)  	46  	22  	17.5  	2015  	Peritectic  

Rh-Ta  	L = TaRh3  	 	25  	 	2125  	Congruent  

Rh-Ta  	L + TaRh3 = TaRh2  	42  	31  	33  	1890  	Peritectic  

Rh-Ta  	L + TaRh2 = Ta0.8Rh1.2  	43  	34  	36  	1860  	Peritectic  

Rh-Ta  	L + Ta0.8Rh1.2 = Ta4Rh5 ht  	44  	36.5  	39  	1840  	Peritectic  

Rh-Ta  	Ta4Rh5 ht = Ta0.8Rh1.2 + Ta0.7Rh0.3  	48  	46.5  	61  	1375  	Eutectoid  

Rh-Ta  	L = Ta4Rh5 ht + Ta0.7Rh0.3  	55  	51  	60  	1740  	Eutectic  

Rh-Ta  	L + (Ta) = Ta0.7Rh0.3  	75.5  	84  	80.5  	2110  	Peritectic  

Ru-Ta  	L + (Ta) = TaRu ht2  	34  	51  	47  	2080  	Peritectic  

Ru-Ta  	TaRu ht2 = TaRu ht1  	 	44  	 	1360  	Maximum  

Ru-Ta  	L = (Ru) + TaRu ht2  	29  	21  	38  	1970  	Eutectic  

Ru-Ta  	(Ru) + TaRu ht2 = Ta3Ru5 rt  	28  	39  	38  	1667  	Peritectoid  

Ru-Ta  	TaRu ht2 = Ta3Ru5 rt + TaRu ht1  	43  	39  	44  	1300  	Eutectoid  

Ru-Ta  	TaRu ht1 = TaRu rt  	 	50.5  	 	800  	Maximum  

Sc-Ta  	L2 = L1 + (Ta)  	72  	14  	100  	2681  	Monotectic  

Sc-Ta  	L1 = (Sc) ht + (Sc) rt  	3.08  	0  	100  	1500  	Eutectic  

Sc-Ta  	(Sc) ht + (Sc) rt + (Ta)  	0  	100  	100  	1337  	unknown  

Se-Ta  	questionable  	 	 	 	 	 

Si-Ta  	L = (Si) + TaSi2  	3.6  	0  	33.3  	1395  	Eutectic  

Si-Ta  	L = TaSi2  	 	33.3  	 	2025  	Congruent  

Si-Ta  	L = TaSi2 + Ta5Si3 rt  	38.6  	33.3  	62.5  	1980  	Eutectic  

Si-Ta  	L = Ta5Si3 ht  	 	62.5  	 	2550  	Congruent  

Si-Ta  	Ta5Si3 ht = Ta5Si3 rt  	 	62.5  	 	2160  	Polymorphic  

Si-Ta  	L + Ta5Si3 ht = Ta2Si  	71  	62.5  	66.7  	2475  	Peritectic  

Si-Ta  	L + Ta2Si = Ta3Si  	77  	66.7  	75  	2345  	Peritectic  

Si-Ta  	L = Ta3Si + (Ta)  	82  	75  	95  	2280  	Eutectic  

Sm-Ta  	L = (Sm) ht2 + (Ta)  	0.02  	0  	 	1074  	Eutectic  

Ta-Tb  	L1 = L2 + (Ta)  	17.7  	96.2  	0  	2780  	Monotectic  

Ta-Tb  	L2 = (Ta) + (Tb) ht  	99.87  	0  	100  	1354  	Eutectic  

Ta-Tb  	(Ta) + (Tb) ht + (Tb) rt  	0  	100  	100  	1289  	unknown  

Ta-Te  	L + TaTe4 rt + (Te)  	100  	80  	100  	449.57  	unknown  

Ta-Th  	L = (Ta) + (Th) ht  	97  	1  	99  	1568  	Eutectic  

Ta-Th  	(Th) ht = (Ta) + (Th) rt  	99.5  	1  	99.81  	1338  	Eutectoid  

Ta-Tl  	L2 + (Ta) + (Tl) ht  	100  	0  	100  	304  	unknown  

Ta-Tl  	(Ta) + (Tl) ht + (Tl) rt  	0  	100  	100  	230  	unknown  

Ta-Tm  	L = (Ta) + (Tm)  	99.38  	 	100  	1534  	Eutectic  

Ta-U  	L + (Ta) = (U) ht2  	97.5  	96.5  	2.4  	1160  	Peritectic  

Ta-U  	(Ta) + (U) ht2 + (U) ht1  	1  	100  	100  	776  	unknown  

Ta-U  	(Ta) + (U) ht1 + (U) rt  	0.5  	100  	100  	668  	unknown  

Ta-V  	(Ta,V) = TaV2 rt  	 	66  	 	1310  	Maximum  

Ta-Y  	L1 = L2 + (Ta)  	17.9  	96  	0  	2780  	Monotectic  

Ta-Y  	L2 = (Ta) + (Y) ht  	99.62  	0  	100  	1513  	Eutectic  

Ta-Y  	(Ta) + (Y) ht + (Y) rt  	0  	100  	100  	1478  	unknown  

Ta-Yb  	L1 = L2 + (Ta)  	1  	98  	0  	2780  	Monotectic  

Ta-Yb  	L2 + (Ta) + (Yb) rt  	100  	0  	100  	819  	unknown  

Ta-Yb  	(Ta) + (Yb) rt + (Yb) lt  	0  	100  	100  	765  	unknown  

Ta-Zr  	L = (Zr ht,Ta)  	 	85.4  	 	1847  	Minimum  

Ta-Zr  	(Zr ht,Ta) = (Ta) + (Zr) ht  	 	33.2  	 	1783  	Critical  

Ta-Zr  	(Zr) ht = (Ta) + (Zr) rt  	96.2  	3.5  	99.3  	801  	Eutectoid  

T-Ta  	(Ta) = Ta3T rt  	 	67.5  	 	64  	Maximum  

T-Ta  	Ta3T rt = (Ta) + TaT  	79  	82.5  	74  	15  	Eutectoid  

T-Ta  	Ta3T rt + (Ta) = TaT  	67  	64.5  	66  	59  	Peritectoid  

T-Ta  	(Ta) = TaT  	 	63  	 	55  	Minimum  



Found: 221 reactions

Return to Contents 



ASM Alloy Phase Diagrams Center, P. Villars, editor-in-chief; H. Okamoto and K. Cenzual, section editors;

http://www1.asminternational.org/AsmEnterprise/APD, ASM International, Materials Park, OH, USA, 2006-2015

© ASM International 2015. All Rights Reserved. Version 1.0.5.0



 	Alloy Phase Diagram Database™	Element 1: Element 2: Element 3:  

HomeExplorerSearchToolsHelp

 

Special Points Table



Return to Contents



Chemical System	Reaction	%A	%B	%C	Temperature, °C 	Reaction type 

Ag-Tb  	L = (Ag) + Ag51Tb14  	11  	1.1  	21.5  	801  	Eutectic  

Ag-Tb  	L = Ag51Tb14  	 	23  	 	985  	Congruent  

Ag-Tb  	L = Ag51Tb14 + Ag2Tb  	31.5  	26  	33.3  	885  	Eutectic  

Ag-Tb  	L = Ag2Tb  	 	33.3  	 	915  	Congruent  

Ag-Tb  	L = Ag2Tb + AgTb  	35  	33.3  	50  	900  	Eutectic  

Ag-Tb  	L = AgTb  	 	50  	 	1145  	Congruent  

Ag-Tb  	L = AgTb + (Tb) rt  	75  	50  	100  	860  	Eutectic  

Ag-Tb  	L + (Tb) ht + (Tb) rt  	94  	100  	100  	1289  	unknown  

Al-Tb  	L = (Al) + TbAl3  	3.5  	0  	25  	642  	Eutectic  

Al-Tb  	L + TbAl2 = TbAl3  	14  	33.3  	25  	1108  	Peritectic  

Al-Tb  	L = TbAl2  	 	33.3  	 	1514  	Congruent  

Al-Tb  	L + TbAl2 = TbAl  	57  	33.3  	50  	1079  	Peritectic  

Al-Tb  	L + TbAl = Tb3Al2  	67  	50  	60  	986  	Peritectic  

Al-Tb  	L + Tb3Al2 = Tb2Al  	71  	60  	66.7  	960  	Peritectic  

Al-Tb  	L = Tb2Al + (Tb) rt  	77  	66.7  	100  	903  	Eutectic  

Al-Tb  	L + (Tb) ht + (Tb) rt  	95  	100  	100  	1289  	unknown  

As-Tb  	L = (As) + TbAs  	5  	0  	50  	750  	Eutectic  

As-Tb  	L = TbAs  	 	50  	 	>2500  	Congruent  

As-Tb  	L = TbAs + (Tb) ht  	95  	50  	98  	1300  	Eutectic  

As-Tb  	(Tb) ht = TbAs + (Tb) rt  	99  	50  	99.5  	1200  	Eutectoid  

Au-Tb  	L = (Au) + Au6Tb  	9.7  	0  	14.3  	798  	Eutectic  

Au-Tb  	L + Au51Tb14 = Au6Tb  	13.2  	21.5  	14.3  	853  	Peritectic  

Au-Tb  	L + Au3Tb ht = Au51Tb14  	20.3  	25  	21.5  	1132  	Peritectic  

Au-Tb  	Au3Tb ht = Au51Tb14 + Au2Tb  	25  	21.5  	33.3  	470  	Eutectoid  

Au-Tb  	L = Au3Tb + Au2Tb  	28.4  	25  	33.3  	1185  	Eutectic  

Au-Tb  	L = Au2Tb  	 	33.3  	 	1277  	Congruent  

Au-Tb  	L = Au2Tb + AuTb  	35  	33.3  	50  	1252  	Eutectic  

Au-Tb  	L = AuTb  	 	50  	 	1623  	Congruent  

Au-Tb  	L + AuTb = AuTb2  	71.4  	50  	66.7  	1015  	Peritectic  

Au-Tb  	L = AuTb2 + (Tb) rt  	78.4  	66.7  	100  	904  	Eutectic  

Au-Tb  	L + (Tb) rt + (Tb) ht  	98.1  	100  	100  	1316  	unknown  

Bi-Tb  	L = (Bi) + TbBi rt  	0.2  	0  	50  	269  	Eutectic  

Bi-Tb  	L = TbBi rt  	 	50  	 	1727  	Congruent  

Bi-Tb  	L + TbBi rt = Tb4Bi3  	66  	50  	57.1  	1600  	Peritectic  

Bi-Tb  	L + Tb4Bi3 = Tb5Bi3 ht  	70  	57.1  	62.5  	1490  	Peritectic  

Bi-Tb  	Tb5Bi3 ht = Tb5Bi3 rt  	 	62.5  	 	1410  	Polymorphic  

Bi-Tb  	L = Tb5Bi3 rt + (Tb) rt  	83  	62.5  	99  	1105  	Eutectic  

Bi-Tb  	(Tb) ht = L + (Tb) rt  	99  	92  	99.2  	1265  	Catatectic  

B-Tb  	L = (B) rhom1 + TbB66  	1  	0  	2  	2050  	Eutectic  

B-Tb  	L + B12Tb = TbB66  	1.5  	7.7  	2  	2100  	Peritectic  

B-Tb  	L + TbB6 = B12Tb  	7  	14.5  	7.7  	2200  	Peritectic  

B-Tb  	L + TbB4 rt = TbB6  	13  	20  	15  	2340  	Peritectic  

B-Tb  	L = TbB4 rt  	 	20  	 	2600  	Congruent  

B-Tb  	L = TbB4 rt + TbB2  	30  	20  	33.3  	2000  	Eutectic  

B-Tb  	L = TbB2  	 	33.3  	 	2100  	Congruent  

B-Tb  	L = TbB2 + (Tb) rt  	92  	33.3  	100  	1200  	Eutectic  

B-Tb  	L + (Tb) ht = (Tb) rt  	96  	100  	100  	1289  	unknown  

Ca-Tb  	L2 = L1 + (Tb) rt  	89.5  	1.5  	91.05  	1290  	Monotectic  

Ca-Tb  	L1 = (Ca) ht + (Tb) rt  	1.04  	0.5  	96.7  	837  	Eutectic  

Ce-Tb  	(Ce ht2,Tb ht) = (Ce) ht2 + (Ce) rt  	17  	11  	25  	700  	Eutectoid  

Co-Tb  	(Co) ht + (Co) rt + Tb2Co17 rt  	0  	0  	10.5  	422  	unknown  

Co-Tb  	L = (Co) ht + Tb2Co17 rt  	7  	0  	10  	1355  	Eutectic  

Co-Tb  	L = Tb2Co17 rt  	 	10.5  	 	1380  	Congruent  

Co-Tb  	L + Tb2Co17 rt = TbCo5  	18  	11  	16.7  	1355  	Peritectic  

Co-Tb  	L + TbCo5 = Tb2Co7  	24  	17  	22.2  	1325  	Peritectic  

Co-Tb  	L + Tb2Co7 = TbCo3  	26  	22.2  	25  	1315  	Peritectic  

Co-Tb  	L + TbCo3 = TbCo2  	38  	25  	33.3  	1185  	Peritectic  

Co-Tb  	TbCo2 + Tb12Co7 = Tb4Co3 rt  	33.3  	63.2  	57.1  	690  	Peritectoid  

Co-Tb  	L = TbCo2 + Tb12Co7  	62.5  	33.3  	63.2  	695  	Eutectic  

Co-Tb  	L + Tb12Co7 + Tb3Co  	63.2  	63.2  	75  	700  	unknown  

Co-Tb  	L + (Tb) rt = Tb3Co  	72  	100  	75  	840  	Peritectic  

Co-Tb  	L + (Tb) ht + (Tb) rt  	95  	100  	100  	1289  	unknown  

Cr-Tb  	L = L1 + L2  	 	50  	 	2022  	Critical  

Cr-Tb  	L1 = L2 + (Cr)  	19.8  	0  	80.2  	1708.8  	Monotectic  

Cr-Tb  	L2 = (Cr) + (Tb) ht  	96.4  	0  	100  	1292  	Eutectic  

Cr-Tb  	(Cr) + (Tb) ht + (Tb)  	0  	100  	100  	1289  	unknown  

Cu-Tb  	L = (Cu) + Cu5Tb rt  	9.5  	0  	16.7  	860  	Eutectic  

Cu-Tb  	Cu5.44Tb0.78 = (Cu) + Cu5Tb rt  	12.5  	0  	16.7  	700  	Eutectoid  

Cu-Tb  	L + Cu9Tb2 = Cu5Tb ht  	15  	18.2  	16.7  	940  	Peritectic  

Cu-Tb  	Cu5Tb ht = Cu5Tb rt  	 	13.7  	 	895  	Polymorphic  

Cu-Tb  	L = Cu9Tb2  	 	18.2  	 	950  	Congruent  

Cu-Tb  	L + Cu9Tb2 = Cu7Tb2  	27.5  	18.2  	22.2  	890  	Peritectic  

Cu-Tb  	Cu7Tb2 = L + Cu9Tb2  	22.2  	30  	18.2  	850  	Catatectic  

Cu-Tb  	L = Cu9Tb2 + Cu2Tb  	60.4  	18.2  	33.3  	840  	Eutectic  

Cu-Tb  	L = Cu2Tb  	 	33.3  	 	870  	Congruent  

Cu-Tb  	L = Cu2Tb + CuTb rt  	37.7  	33.3  	50  	810  	Eutectic  

Cu-Tb  	L = CuTb rt  	 	50  	 	900  	Congruent
