Repository: avinash2692/material_genome

File: melting_points copy.txt (part 36 of 42)
Chemical System	Reaction	%A	%B	%C	Temperature, °C  	Reaction type  
Cu-Tb  	L = CuTb rt + (Tb) rt  	70  	50  	100  	730  	Eutectic  

Cu-Tb  	L + (Tb) ht + (Tb) rt  	96.5  	100  	100  	1289  	unknown  

Er-Tb  	L + (Er,Tb rt) = (Tb) ht  	34  	31  	32  	1465  	Peritectic  

Fe-Tb  	(Fe) rt = L + (Fe) ht  	0  	11  	0  	1383  	Catatectic  

Fe-Tb  	(Fe) ht + Tb2Fe17 rhom = (Fe) rt  	0  	10.5  	0  	917  	Peritectoid  

Fe-Tb  	L + (Fe) ht = Tb2Fe17 rhom  	17  	0  	10.5  	1312  	Peritectic  

Fe-Tb  	L + Tb2Fe17 rhom = Tb6Fe23  	22  	10.5  	20.7  	1276  	Peritectic  

Fe-Tb  	L + Tb6Fe23 = TbFe3  	32  	20.7  	25  	1212  	Peritectic  

Fe-Tb  	L + TbFe3 = TbFe2  	40  	25  	33.3  	1187  	Peritectic  

Fe-Tb  	L = TbFe2 + (Tb) rt  	76  	33.3  	100  	847  	Eutectic  

Fe-Tb  	L + (Tb) ht = (Tb) rt  	97  	100  	100  	1318  	Peritectic  

Ga-Tb  	L + (Ga) + TbGa6  	0  	0  	14.3  	29.7741  	unknown  

Ga-Tb  	L + TbGa3 rt = TbGa6  	2  	25  	14.3  	397  	Peritectic  

Ga-Tb  	TbGa3 ht = TbGa3 rt  	 	25  	 	940  	Polymorphic  

Ga-Tb  	L = TbGa2  	 	33.3  	 	1380  	Congruent  

Ga-Tb  	L + TbGa2 = TbGa  	55  	33.3  	50  	1210  	Peritectic  

Ga-Tb  	L + TbGa2 = TbGa3 ht  	14.5  	33.3  	25  	1010  	Peritectic  

Ga-Tb  	L + TbGa = Tb5Ga3  	64  	50  	62.5  	1130  	Peritectic  

Ga-Tb  	L = Tb5Ga3 + (Tb) rt  	80  	62.5  	100  	880  	Eutectic  

Ga-Tb  	(Tb) ht = L + (Tb) rt  	95.5  	91.5  	98  	1180  	Catatectic  

Ge-Tb  	L = Tb5Ge3 + (Tb) rt  	88  	62.5  	100  	1160  	Eutectic  

Ge-Tb  	L + (Tb) ht + (Tb) rt  	94.5  	100  	100  	1289  	unknown  

Ge-Tb  	L = (Ge) + TbGe2.7 ht  	14  	0  	27  	850  	Eutectic  

Ge-Tb  	L + Ge2Tb = TbGe2.7 ht  	16.5  	33.3  	27  	880  	Peritectic  

Ge-Tb  	TbGe2.7 ht = (Ge) + TbGe2  	27  	0  	33.3  	830  	Eutectoid  

Ge-Tb  	TbGe1.7 ht = Tb3Ge5 rt  	 	37  	 	890  	Polymorphic  

Ge-Tb  	TbGe1.5 ht = TbGe1.5 rt  	 	40  	 	860  	Polymorphic  

Ge-Tb  	L = Tb5Ge3  	 	62.5  	 	1900  	Congruent  

Ge-Tb  	L + TbGe1.7 ht = TbGe2  	19  	37  	33.3  	940  	Peritectic  

Ge-Tb  	L + TbGe1.5 ht = TbGe1.7 ht  	34  	40  	37  	1380  	Peritectic  

Ge-Tb  	L + TbGe = TbGe1.5 ht  	35.5  	50  	40  	1420  	Peritectic  

Ge-Tb  	L + Tb11Ge10 = TbGe  	47.5  	52.4  	50  	1580  	Peritectic  

Ge-Tb  	L + Tb5Ge4 = Tb11Ge10  	50  	55.6  	524  	1660  	Peritectic  

Ge-Tb  	L + Tb5Ge3 = Tb5Ge4  	55  	62.5  	55.6  	1840  	Peritectic  

Hg-Tb  	L + (Hg) lt + Hg4Tb  	0  	0  	20  	-38.829  	unknown  

Hg-Tb  	L + Hg3Tb = Hg4Tb  	0  	25  	20  	150  	Peritectic  

Hg-Tb  	L + Hg2Tb = Hg3Tb  	11  	33.3  	25  	870  	Peritectic  

Hg-Tb  	L = Hg2Tb  	 	33.3  	 	1100  	Congruent  

Hg-Tb  	L = Hg2Tb + HgTb  	40  	33.3  	50  	1020  	Eutectic  

Hg-Tb  	L = HgTb  	 	50  	 	1200  	Congruent  

Hg-Tb  	L = HgTb + (Tb) ht  	80  	50  	86  	900  	Eutectic  

Hg-Tb  	(Tb) ht = HgTb + (Tb) rt  	90  	50  	98  	800  	Eutectoid  

Ho-Tb  	L + (Ho,Tb rt) = (Tb) ht  	13.3  	12.5  	12.9  	1457  	Peritectic  

In-Tb  	L = (In) + TbIn3  	0  	0  	25  	156  	Eutectic  

In-Tb  	L = TbIn3  	 	25  	 	1140  	Congruent  

In-Tb  	L = TbIn3 + Tb3In5  	31  	25  	37.5  	1110  	Eutectic  

In-Tb  	L = Tb3In5  	 	37.5  	 	1140  	Congruent  

In-Tb  	L = Tb3In5 + TbIn  	40.5  	37.5  	50  	1130  	Eutectic  

In-Tb  	L = TbIn  	 	50.5  	 	1260  	Congruent  

In-Tb  	L + TbIn + Tb5In3  	55  	55  	62.5  	1190  	unknown  

In-Tb  	L = Tb5In3 + Tb2In  	64.5  	62.5  	66.7  	1150  	Eutectic  

In-Tb  	L = Tb2In  	 	66.7  	 	1180  	Congruent  

In-Tb  	L = Tb2In + (Tb) ht  	80  	66.7  	83  	1040  	Eutectic  

In-Tb  	(Tb) ht = Tb2In + (Tb) rt  	85  	66.7  	90  	970  	Eutectoid  

Ir-Tb  	L = (Ir) + TbIr2  	15  	0  	32  	2050  	Eutectic  

Ir-Tb  	L = TbIr2  	 	33.3  	 	2400  	Congruent  

Ir-Tb  	L + TbIr2 = Tb3Ir2  	62.5  	35  	60  	1575  	Peritectic  

Ir-Tb  	L + Tb3Ir2 = Tb5Ir3  	70  	60  	62.5  	1480  	Peritectic  

Ir-Tb  	L + Tb5Ir3 = Tb5Ir2  	77  	62.5  	71.4  	1380  	Peritectic  

Ir-Tb  	L + Tb5Ir2 = Tb3Ir  	83  	71.4  	75  	1300  	Peritectic  

Ir-Tb  	L = Tb3Ir + (Tb) ht  	90  	75  	97.5  	1200  	Eutectic  

Ir-Tb  	(Tb) ht = Tb3Ir + (Tb) rt  	99  	75  	100  	1120  	Eutectoid  

I-Tb  	L = (Tb) rt + TbI3 ht  	27.6  	100  	25  	875  	Eutectic  

I-Tb  	L = TbI3 ht  	 	25  	 	963  	Congruent  

I-Tb  	TbI3 ht = TbI3  	 	25  	 	805  	Polymorphic  

La-Tb  	(La ht2,Tb ht) = (La) ht1 + (La) rt  	15  	10  	20  	810  	Eutectoid  

Lu-Tb  	L + (Tb rt,Lu) = (Tb) ht  	70  	70  	70  	1430  	Peritectic  

Mg-Tb  	L = (Mg) + Mg5Tb  	9.5  	0  	16  	530  	Eutectic  

Mg-Tb  	L + Mg24Tb5 = Mg5Tb  	11  	17  	16  	550  	Peritectic  

Mg-Tb  	L + Mg3Tb = Mg24Tb5  	11.5  	22  	17  	555  	Peritectic  

Mg-Tb  	L + Mg2Tb = Mg3Tb  	15  	32  	25  	605  	Peritectic  

Mg-Tb  	L + MgTb = Mg2Tb  	27  	46  	33  	720  	Peritectic  

Mg-Tb  	L + (Tb) ht = MgTb  	47  	62  	50  	855  	Peritectic  

Mg-Tb  	(Tb) ht = MgTb + (Tb) rt  	72  	52  	88  	670  	Eutectoid  

Mn-Tb  	L + (Mn) ht3 = Mn12Tb  	16  	0  	7.7  	1143  	Peritectic  

Mn-Tb  	(Mn) ht3 + TbMn12 = (Mn) ht2  	0  	7.7  	0  	1140  	Peritectoid  

Mn-Tb  	(Mn) ht2 = (Mn) ht1 + TbMn12  	0  	0  	7.7  	1079  	Eutectoid  

Mn-Tb  	L + Tb6Mn23 = TbMn2  	52  	20.7  	33.3  	912  	Peritectic  

Mn-Tb  	L = TbMn2 + (Tb) rt  	68  	33.3  	100  	768  	Eutectic  

Mn-Tb  	L + (Tb) ht + (Tb) rt  	92  	100  	100  	1289  	unknown  

Mn-Tb  	(Mn) ht1 = (Mn) rt + TbMn12  	0  	0  	7.7  	710  	Eutectoid  

Mn-Tb  	L + TbMn12 = Tb6Mn23  	32  	7.7  	20.7  	1048  	Peritectic  

Mo-Tb  	L = L1 + L2  	 	35  	 	3100  	Critical  

Mo-Tb  	L1 = L2 + (Mo)  	7  	0.7  	67  	2517  	Monotectic  

Mo-Tb  	L2 = (Mo) + (Tb) ht  	98  	0  	100  	1327  	Eutectic  

Mo-Tb  	(Mo) + (Tb) ht + (Tb) rt  	0  	100  	100  	1289  	unknown  

Nd-Tb  	unknown  	 	 	 	 	 

O-Tb  	Tb2O3 cub + TbO2 = Tb7O12 rt  	37.15  	36.75  	36.85  	1090  	Eutectoid  

O-Tb  	TbO2 = Tb11O20 rt + Tb6O11 rt  	35.35  	35.45  	35.3  	515  	Eutectoid  

Pd-Tb  	L = (Pd) + TbPd3  	14.5  	12  	21  	1170  	Eutectic  

Pd-Tb  	(Pd) + TbPd3 = Pd7Tb rt  	10.5  	23.5  	12.5  	510  	Peritectoid  

Pd-Tb  	L = TbPd3  	 	25  	 	1670  	Congruent  

Pd-Tb  	L + TbPd3 = Tb10Pd21  	34  	25  	32.3  	1280  	Peritectic  

Pd-Tb  	L = Tb10Pd21 + Tb2Pd3 ht  	36  	32.3  	40  	1185  	Eutectic  

Pd-Tb  	L + Tb3Pd4 = Tb2Pd3 ht  	36.5  	42.9  	40  	1200  	Peritectic  

Pd-Tb  	Tb2Pd3 ht = Tb2Pd3 rt  	 	40  	 	1120  	Polymorphic  

Pd-Tb  	L = Tb3Pd4  	 	42.9  	 	1370  	Congruent  

Pd-Tb  	L = Tb3Pd4 + TbPd ht  	45  	42.9  	49  	1340  	Eutectic  

Pd-Tb  	L = TbPd ht  	 	50  	 	1420  	Congruent  

Pd-Tb  	TbPd ht = Tb3Pd4 + TbPd rt  	49  	42.9  	49  	850  	Eutectoid  

Pd-Tb  	L + TbPd ht = Tb3Pd2  	67  	50  	60  	915  	Peritectic  

Pd-Tb  	L = Tb3Pd2 + Tb2.1Pd0.9  	69  	60  	71.4  	850  	Eutectic  

Pd-Tb  	L = Tb2.1Pd0.9  	 	71.4  	 	860  	Congruent  

Pd-Tb  	TbPd ht + Tb3Pd2 = TbPd rt  	50  	60  	50  	880  	Peritectoid  

Pd-Tb  	L = Tb2.1Pd0.9 + (Tb) rt  	76  	71.4  	100  	820  	Eutectic  

Pd-Tb  	L + (Tb) ht + (Tb) rt  	95  	100  	100  	1289  	unknown  

Pt-Tb  	L = (Pt) + TbPt5  	10  	0  	16.7  	1550  	Eutectic  

Pt-Tb  	L + TbPt3 = TbPt5  	14  	25  	16.7  	1700  	Peritectic  

Pt-Tb  	L = TbPt3  	 	25  	 	1850  	Congruent  

Pt-Tb  	L + TbPt3 = TbPt2  	34  	25  	33.3  	1750  	Peritectic  

Pt-Tb  	L = TbPt2 + Tb3Pt4  	39  	33.3  	42.9  	1600  	Eutectic  

Pt-Tb  	L + TbPt = Tb3Pt4  	42  	50  	42.9  	1625  	Peritectic  

Pt-Tb  	L = TbPt  	 	50  	 	1650  	Congruent  

Pt-Tb  	L + TbPt = Tb5Pt4  	61  	50  	55.6  	1575  	Peritectic  

Pt-Tb  	L + Tb5Pt4 = Tb5Pt3  	67  	55.6  	62.5  	1500  	Peritectic  

Pt-Tb  	L + Tb5Pt3 = Tb2Pt  	70  	55.6  	66.7  	1450  	Peritectic  

Pt-Tb  	L + Tb2Pt = Tb3Pt  	80  	66.7  	75  	1150  	Peritectic  

Pt-Tb  	L = Tb3Pt + (Tb) rt  	80  	75  	100  	1050  	Eutectic  

Pt-Tb  	L + (Tb) ht + (Tb) rt  	96  	100  	100  	1289  	unknown  

Pu-Tb  	L1 + (Tb) rt = (Pu) ht5  	2  	3  	85  	640  	Peritectic  

Pu-Tb  	(Pu) ht5 + (Pu) ht4 + (Tb) rt  	0  	0  	89  	483  	unknown  

Pu-Tb  	(Pu) ht4 + (Pu) ht3 + (Tb) rt  	0  	0  	90  	463  	unknown  

Pu-Tb  	(Pu) ht3 + (Pu) ht2 + (Tb) rt  	0  	0  	93  	320  	unknown  

Pu-Tb  	(Pu) ht2 + (Pu) ht1 + (Tb) rt  	0  	0  	94  	215  	unknown  

Pu-Tb  	(Pu) ht1 + (Pu) rt + (Tb) rt  	0  	0  	95  	125  	unknown  

Pu-Tb  	L2 = L1 + (Tb) ht  	63  	10  	70  	1260  	Monotectic  

Pu-Tb  	(Tb) ht = L1 + (Tb) rt  	71  	9.5  	73  	1230  	Catatectic  

Re-Tb  	L + (Re) = TbRe2  	37  	1  	33.3  	2450  	Peritectic  

Re-Tb  	L = TbRe2 + (Tb) ht  	99  	33.3  	99.5  	1320  	Eutectic  

Re-Tb  	TbRe2 + (Tb) ht = (Tb) rt  	33.3  	99.5  	99.5  	1300  	Peritectoid  

Rh-Tb  	L = (Rh) + TbRh5 ht  	8  	1  	16.7  	1550  	Eutectic  

Rh-Tb  	L = TbRh5 ht  	 	16.7  	 	1600  	Congruent  

Rh-Tb  	TbRh5 ht = (Rh) + TbRh2  	16.7  	0  	32  	900  	Eutectoid  

Rh-Tb  	L = TbRh5 ht + TbRh2  	23  	16.7  	32  	1450  	Eutectic  

Rh-Tb  	L = TbRh2  	 	33.3  	 	1570  	Congruent  

Rh-Tb  	L = TbRh2 + TbRh  	41  	34  	50  	1300  	Eutectic  

Rh-Tb  	L = TbRh  	 	50  	 	1550  	Congruent  

Rh-Tb  	L + TbRh = Tb3Rh2  	68  	50  	60  	1400  	Peritectic  

Rh-Tb  	L + Tb3Rh2 = Tb5Rh3 ht  	74  	60  	62.5  	1200  	Peritectic  

Rh-Tb  	Tb5Rh3 ht = Tb5Rh3 rt  	 	62.5  	 	900  	Polymorphic  

Rh-Tb  	L + Tb7Rh3 = Tb3Rh  	84  	70  	75  	1050  	Peritectic  

Rh-Tb  	L = Tb3Rh + (Tb) rt  	89  	70  	99  	900  	Eutectic  

Rh-Tb  	L + Tb5Rh3 ht = Tb7Rh3  	82  	62.5  	70  	1100  	Peritectic  

Rh-Tb  	L + (Tb) ht + (Tb) rt  	98  	100  	100  	1288  	unknown  

Ru-Tb  	L = (Ru) + TbRu2  	22  	0  	33.3  	1680  	Eutectic  

Ru-Tb  	L + TbRu2 = Tb44Ru25  	66  	33.3  	63.8  	1180  	Peritectic  

Ru-Tb  	L = Tb44Ru25 + Tb5Ru2  	68  	63.8  	71.4  	1080  	Eutectic  

Ru-Tb  	L = Tb5Ru2  	 	71.4  	 	1190  	Congruent  

Ru-Tb  	L + Tb5Ru2 = Tb3Ru  	81  	71.4  	75  	1050  	Peritectic  

Ru-Tb  	L = Tb3Ru + (Tb) rt  	85  	75  	98.5  	980  	Eutectic  

Ru-Tb  	L + (Tb) ht + (Tb) rt  	97  	99  	99.5  	1289  	unknown  

Sb-Tb  	L = (Sb) + TbSb2  	1  	0  	33.3  	623  	Eutectic  

Sb-Tb  	L + TbSb rt = TbSb2  	2  	50  	33.3  	740  	Peritectic  

Sb-Tb  	L = TbSb ht  	 	50  	 	2160  	Congruent  

Sb-Tb  	TbSb ht = TbSb rt  	 	50  	 	1860  	Polymorphic  

Sb-Tb  	Tb4Sb3 ht = Tb4Sb3 rt  	 	57.1  	 	1600  	Polymorphic  

Sb-Tb  	L = Tb5Sb3 + (Tb) ht  	86  	62.5  	99  	1130  	Eutectic  

Sb-Tb  	L + TbSb rt = Tb4Sb3 ht  	61  	50  	57.1  	1770  	Peritectic  

Sb-Tb  	L + Tb4Sb3 ht = Tb5Sb3  	65  	57.1  	62.5  	1650  	Peritectic  

Sb-Tb  	(Tb) ht = L + (Tb) rt  	98.5  	92  	99  	1265  	Catatectic  

Sc-Tb  	L = (Sc ht,Tb ht)  	 	76  	 	1340  	Minimum  

Sc-Tb  	(Sc ht,Tb ht) = (Sc rt,Tb rt)  	 	71  	 	1200  	Minimum  

Se-Tb  	L = Tb2.67Se4 ht  	 	40  	 	1680  	Congruent  

Se-Tb  	Tb2.67Se4 ht = Tb2Se3 rt  	 	40  	 	1080  	Polymorphic  

Se-Tb  	L = Tb2.67Se4 ht + TbSe rt  	42  	41.6  	50  	1560  	Eutectic  

Se-Tb  	Tb2.67Se4 ht = Tb2Se3 re + TbSe rt  	41.4  	40.9  	50  	1040  	Eutectoid  

Se-Tb  	L = TbSe rt  	 	50  	 	2160  	Congruent  

Se-Tb  	L = TbSe rt + (Tb) ht  	98  	50  	100  	1340  	Eutectic  

Si-Tb  	L = (Si) + TbSi2  	18  	0  	34.5  	1222  	Eutectic  

Si-Tb  	L + Tb3Si5 = TbSi2  	27  	37  	34.5  	1517  	Peritectic  

Si-Tb  	L + TbSi = Tb3Si5  	35  	50  	38  	1638  	Peritectic  

Si-Tb  	L = TbSi  	 	50  	 	1820  	Congruent  

Si-Tb  	L = TbSi + Tb5Si4  	52  	50  	55.6  	1752  	Eutectic  

Si-Tb  	L + Tb5Si3 = Tb5Si4  	54  	62.5  	55.6  	1775  	Peritectic  

Si-Tb  	L = Tb5Si3  	 	62.5  	 	1830  	Congruent  

Si-Tb  	L = Tb5Si3 + (Tb) rt  	87  	62.5  	100  	1110  	Eutectic  

Si-Tb  	L + (Tb) ht + (Tb) rt  	65.5  	100  	100  	1289  	unknown  

Sn-Tb  	L = (Sn) rt + TbSn3  	0  	0  	25  	230  	Eutectic  

Sn-Tb  	L + Tb3Sn7 rt = TbSn3  	1  	30  	25  	450  	Peritectic  

Sn-Tb  	L + TbSn2 = Tb3Sn7 ht  	9  	33.3  	30  	830  	Peritectic  

Sn-Tb  	Tb3Sn7 ht = Tb3Sn7 rt  	 	30  	 	745  	Polymorphic  

Sn-Tb  	L + TbSn2 + Tb4Sn5  	33.3  	33.3  	44.4  	1150  	unknown  

Sn-Tb  	L + TbSn = Tb4Sn5  	38  	50  	44.4  	1181  	Peritectic  

Sn-Tb  	L + Tb11Sn10 = TbSn  	39  	52.4  	50  	1259  	Peritectic  

Sn-Tb  	L = Tb5Sn3  	 	62.5  	 	1850  	Congruent  

Sn-Tb  	L = Tb5Sn3 + (Tb) rt  	88  	62.5  	100  	1158  	Eutectic  

Sn-Tb  	L + Tb5Sn4 = Tb11Sn10  	45  	55.6  	52.4  	1590  	Peritectic  

Sn-Tb  	L + Tb5Sn3 = Tb5Sn4  	54  	62.5  	55.6  	1710  	Peritectic  

Sn-Tb  	L + (Tb) ht + (Tb) rt  	94  	100  	100  	1289  	unknown  

Ta-Tb  	L1 = L2 + (Ta)  	17.7  	96.2  	0  	2780  	Monotectic  

Ta-Tb  	L2 = (Ta) + (Tb) ht  	99.87  	0  	100  	1354  	Eutectic  

Ta-Tb  	(Ta) + (Tb) ht + (Tb) rt  	0  	100  	100  	1289  	unknown  

Tb-Th  	(Th ht,Tb ht) + (Th) rt = (Tb) rt  	16  	38  	26  	1320  	Peritectoid  

Tb-Ti  	L = (Tb) rt + (Ti) ht  	26  	1  	99  	1270  	Eutectic  

Tb-Ti  	(Tb) rt + (Ti) ht = (Ti) rt  	1  	100  	99  	890  	Peritectoid  

Tb-Ti  	L + (Tb) ht + (Tb) rt  	20  	1  	1  	1289  	unknown  

Tb-Tl  	(Tl) ht = (Tl) rt + TlTb2  	5  	2  	33  	915  	Peritectoid  

Tb-Tl  	L = (Tl) ht + TlTb2  	21.5  	16  	33  	960  	Eutectic  

Tb-Tl  	L + Tl3Tb5 rt = TlTb2  	24  	37  	33.5  	1040  	Peritectic  

Tb-Tl  	L = Tl3Tb5 rt  	 	37.5  	 	1290  	Congruent  

Tb-Tl  	L = Tl3Tb5 rt + TlTb rt  	43.5  	38  	49  	1210  	Eutectic  

Tb-Tl  	L = TlTb rt  	 	50  	 	1300  	Congruent  

Tb-Tl  	L + TlTb rt = Tl5Tb3  	65.5  	53  	62.5  	1000  	Peritectic  

Tb-Tl  	L = Tl5Tb3 + Tl3Tb  	73  	63  	75  	930  	Eutectic  

Tb-Tl  	L = Tl3Tb  	 	75  	 	940  	Congruent  

Tb-Tl  	L = Tl3Tb + (Tl) ht  	99.5  	75  	100  	303  	Eutectic  

Tb-Tl  	Tl3Tb + (Tl) ht + (Tl) rt  	75  	100  	100  	230  	unknown  

Tb-Tm  	L + (Tb rt,Tm) = (Tb) ht  	45  	45  	45  	1420  	Peritectic  

Tb-U  	unknown  	 	 	 	 	 

Tb-V  	L2 = L1 + (V)  	98.5  	9.2  	99.9  	1883  	Monotectic  

Tb-V  	L1 = (Tb) ht + (V)  	2.1  	1  	100  	1326  	Eutectic  

Tb-V  	(Tb) ht = (Tb) rt + (V)  	0.5  	0.2  	100  	1278  	Eutectoid  

Tb-W  	L = (Tb) ht + (W)  	0.029  	0  	 	1355  	Eutectic  

Tb-W  	(Tb) ht + (Tb) rt + (W)  	0  	0  	 	1289  	unknown  

Tb-Yb  	L1 = L2 + (Tb) ht  	50  	70  	23  	1230  	Monotectic  

Tb-Yb  	(Tb) ht = L2 + (Tb) rt  	21  	80  	20  	1170  	Catatectic  

Tb-Yb  	L2 + (Tb) rt = (Yb) ht  	97  	14  	96  	830  	Peritectic  

Tb-Yb  	(Yb) ht = (Tb) rt + (Yb) rt  	97.5  	13  	98  	750  	Eutectoid  

Tb-Zn  	(Tb) ht = (Tb) rt + ZnTb rt  	11  	1  	50  	840  	Eutectoid  

Tb-Zn  	L = (Tb) ht + ZnTb rt  	25  	12  	50  	880  	Eutectic  

Tb-Zn  	L = ZnTb rt  	 	50  	 	1100  	Congruent  

Tb-Zn  	L = ZnTb rt + Zn2Tb  	58  	50  	66.7  	980  	Eutectic  

Tb-Zn  	L = Zn2Tb  	 	66.7  	 	1050  	Congruent  

Tb-Zn  	L + Zn17Tb2 rt = Zn12Tb  	98  	89.5  	92.3  	790  	Peritectic  

Tb-Zn  	L + Zn12Tb = (Zn)  	100  	92.3  	100  	420  	Peritectic  

Tb-Zr  	L + (Tb) ht + (Tb) rt  	22  	4  	4  	1289  	unknown  

Tb-Zr  	L = (Tb) rt + (Zr) ht  	35  	6  	75  	1250  	Eutectic  

Tb-Zr  	(Tb) rt + (Zr) ht = (Zr) rt  	2  	96.5  	95.9  	915  	Peritectoid  



Found: 305 reactions

Return to Contents 



ASM Alloy Phase Diagrams Center, P. Villars, editor-in-chief; H. Okamoto and K. Cenzual, section editors;

http://www1.asminternational.org/AsmEnterprise/APD, ASM International, Materials Park, OH, USA, 2006-2015

© ASM International 2015. All Rights Reserved. Version 1.0.5.0



 	Alloy Phase Diagram Database™	Element 1: Element 2: Element 3:  

HomeExplorerSearchToolsHelp

 

Special Points Table



Return to Contents



Chemical System	Reaction	%A	%B	%C	Temperature, °C  	Reaction type  

B-Tc  	L = (B) rhom1 + TcB2  	8  	0  	33.3  	2000  	Eutectic  

B-Tc  	L = TcB2  	 	33.3  	 	2450  	Congruent  

B-Tc  	L = TcB2 + Tc7B3  	60  	33.3  	70  	1600  	Eutectic  

B-Tc  	L + BTc3 = Tc7B3  	67  	75  	70  	1750  	Peritectic  

B-Tc  	L = TcB3  	 	75  	 	2000  	Congruent  

B-Tc  	L = BTc3 + (Tc)  	85  	75  	100  	1800  	Eutectic  

Cr-Tc  	L + Cr0.25Tc0.75 = (Cr)  	35  	60  	50  	1950  	Peritectic  

Cr-Tc  	L + (Tc) = Cr0.25Tc0.75  	50  	65  	75  	2000  	Peritectic  

C-Tc  	L + (Tc) = C3Tc17  	84  	95  	87  	2000  	Peritectic  

C-Tc  	L = C3Tc17 + ?  	70  	80  	 	1835  	Peritectic  

Cu-Tc  	L1 + (Cu) + (Tc)  	0  	0  	100  	1084.87  	unknown  

Fe-Tc  	(Fe) rt = (Fe) ht + Tc0.6Fe0.4  	22  	21  	35  	1200  	Eutectoid  

Fe-Tc  	L + (Tc) = Tc0.6Fe0.4  	47  	94  	49  	1800  	Peritectic  

Fe-Tc  	(Fe) ht = (Fe) rt + Tc0.6Fe0.4  	2  	38  	0  	900  	Eutectoid  

Fe-Tc  	L + Tc0.6Fe0.4 = (Fe) rt  	14  	16  	15  	1550  	Peritectic  

Ir-Tc  	L + (Ir) = (Tc)  	40  	14  	27  	2320  	Peritectic  

Mo-Tc  	L = (Mo) + Mo0.3Tc0.7  	56  	50  	69.5  	2027  	Eutectic  

Mo-Tc  	(Mo) + Mo0.3Tc0.7 = Mo1.6Tc2.4 rt  	44  	67.5  	55  	1700  	Peritectoid  

Mo-Tc  	L + (Tc) = Mo0.3Tc0.7  	72.5  	73.5  	75  	2080  	Peritectic  

Ni-Tc  	L + (Tc) = (Ni)  	27.5  	54  	29.4  	1495  	Peritectic  

Pd-Tc  	L + (Tc) = (Pd)  	25  	48  	30  	1630  	Peritectic  

Pt-Tc  	L + (Tc) = (Pt)  	38  	62  	45  	1900  	Peritectic  

Rh-Tc  	L + (Tc) = (Rh)  	5  	26  	6  	2000  	Peritectic  

Tc-Te  	L + TcTe2 + (Te)  	100  	66.7  	100  	449.57  	unknown  

Tc-Ti  	(Ti) ht = TiTc rt  	 	48  	 	1850  	Maximum  

Tc-Ti  	L + (Tc) = Ti0.11Tc0.89  	18  	14  	15  	1920  	Peritectic  

Tc-Ti  	L = Ti0.11Tc0.89 + (Ti) ht  	28  	15  	31  	1780  	Eutectic  

Tc-Ti  	(Ti) ht = Ti0.11Tc0.89 + TiTc rt  	36  	15  	46  	1120  	Eutectoid  

Tc-V  	L = VTc3 ht + V7Tc13 ht  	30  	28  	33  	1750  	Eutectic  

Tc-V  	VTc3 ht = (Tc) + VTc  	32  	7  	39  	1130  	Eutectoid  

Tc-V  	L = V7Tc13 ht  	 	35  	 	1950  	Congruent  

Tc-V  	V7Tc13 ht = VTc3 ht + VTc  	38  	34  	40  	1500  	Eutectoid  

Tc-V  	L = V7Tc13 ht + VTc  	43  	41  	47  	1760  	Eutectic  

Tc-V  	L + (V) = VTc  	50  	56  	51  	1830  	Peritectic  

Tc-V  	L = (V)  	 	80  	 	1950  	Maximum  

Tc-V  	L + (Tc) = VTc3 ht  	22  	8  	20  	1950  	Peritectic  

Tc-W  	L = (Tc) + W0.3Tc0.7  	23  	12  	25  	1900  	Eutectic  

Tc-W  	L = W0.3Tc0.7  	 	25  	 	1900  	Congruent  

Tc-W  	L = W0.3Tc0.7 + (W)  	37  	28  	45  	1800  	Eutectic  

Tc-Zn  	L + (Tc) = Zn7Tc  	99.18  	 	85.7  	950  	Peritectic  

Tc-Zn  	L + Zn7Tc = Zn15Tc  	100  	85.7  	94  	544  	Peritectic  

Tc-Zn  	L + Zn15Tc = (Zn)  	100  	94  	100  	419.58  	unknown  



Found: 42 reactions

Return to Contents 



ASM Alloy Phase Diagrams Center, P. Villars, editor-in-chief; H. Okamoto and K. Cenzual, section editors;

http://www1.asminternational.org/AsmEnterprise/APD, ASM International, Materials Park, OH, USA, 2006-2015

© ASM International 2015. All Rights Reserved. Version 1.0.5.0



 	Alloy Phase Diagram Database™	Element 1: Element 2: Element 3:  

HomeExplorerSearchToolsHelp

 

Special Points Table



Return to Contents



Chemical System	Reaction	%A	%B	%C	Temperature, °C 	Reaction type 

Ag-Te  	L2 = L1 + Ag2Te ht2  	30.3  	11.9  	33.3  	881  	Monotectic  

Ag-Te  	L1 = (Ag) + Ag2Te ht2  	11.5  	0  	33.3  	859  	Eutectic  

Ag-Te  	(Ag) + Ag2Te ht2 = Ag2Te ht1  	0  	33.3  	33.5  	881  	Peritectoid  

Ag-Te  	Ag2Te ht2 = L + Ag2Te ht1  	33.8  	40.3  	33.3  	689  	Catatectic  

Ag-Te  	L + Ag2Te ht1 = Ag1.9Te ht2  	51.7  	33.6  	34.5  	460  	Peritectic  

Ag-Te  	L + Ag1.9Te ht2 = Ag5Te3 ht  	55.6  	34.7  	37.8  	420  	Peritectic  

Ag-Te  	L = Ag5Te3 ht + (Te)  	66.7  	38  	100  	353  	Eutectic  

Ag-Te  	Ag5Te3 ht = Ag1.9Te ht1 +Ag10.6Te7 rt  	37.35  	34.35  	37.65  	265  	Eutectoid  

Ag-Te  	Ag5Te3 ht + (Te) = Ag10.6Te7 rt  	37.35  	100  	38.03  	295  	Peritectoid  

Ag-Te  	Ag2Te ht1 = Ag2Te rt  	 	33.3  	 	145  	Polymorphic  

Ag-Te  	Ag1.9Te ht2 = Ag1.9Te ht1  	 	34.35  	 	178  	Polymorphic  

Ag-Te  	Ag1.9Te ht1 = Ag2Te rt + Ag10.6Te7 rt  	34.5  	33.3  	37.85  	120  	Eutectoid  

Al-Te  	L1 = (Al) + AlTe  	1.5  	0  	50  	649  	Eutectic  

Al-Te  	L1 + L2 = AlTe  	10  	55  	50  	857  	Syntectic  

Al-Te  	L2 = AlTe + Al2Te3 ht  	57  	50  	60  	850  	Eutectic  

Al-Te  	L = Al2Te3 ht  	 	60  	 	903  	Congruent  

Al-Te  	Al2Te3 ht = Al2Te3 rt  	 	60  	 	720  	Polymorphic  

Al-Te  	L2 + Al2Te3 rt = Al2Te5  	87.5  	60  	71.4  	465  	Peritectic  

Al-Te  	Al2Te5 = Al2Te3 rt + (Te)  	71.4  	60  	100  	415  	Eutectoid  

Al-Te  	L = Al2Te5 + (Te)  	78.5  	71.4  	100  	435  	Eutectic  

As-Te  	L = (As) + As2Te3  	56  	0  	60  	330  	Eutectic  

As-Te  	L = As2Te3  	 	60  	 	381  	Congruent  

As-Te  	L = As2Te3 + (Te)  	73  	60  	100  	363  	Eutectic  

Au-Te  	L = (Au) + AuTe2 cal  	53  	0  	66.7  	447  	Eutectic  

Au-Te  	L = AuTe2 cal  	 	66.7  	 	464  	Congruent  

Au-Te  	L = AuTe2 cal + (Te)  	88  	66.7  	100  	416  	Eutectic  

Ba-Te  	L = (Ba) + BaTe  	1.5  	0  	50  	714  	Eutectic  

Ba-Te  	L = BaTe  	 	50  	 	1470  	Congruent  

Ba-Te  	L + BaTe = Ba2Te3  	93  	50  	60  	860  	Peritectic  

Ba-Te  	L + Ba2Te3 = BaTe2  	95  	60  	66.7  	790  	Peritectic  

Ba-Te  	L = BaTe2 + (Te)  	99.51  	66.7  	100  	440  	Eutectic  

Bi-Te  	L = (Bi) + Bi7Te3  	2.4  	0  	30  	266  	Eutectic  

Bi-Te  	L + Bi4Te3 = Bi2Te  	22  	42.9  	33.3  	420  	Peritectic  

Bi-Te  	L + Bi4Te5 = Bi6Te7  	45  	55.6  	53.8  	540  	Peritectic  

Bi-Te  	L + Bi2Te3 = Bi4Te5  	49  	60  	55.6  	562  	Peritectic  

Bi-Te  	L = Bi2Te3  	 	60  	 	596  	Congruent  

Bi-Te  	L = Bi2Te3 + (Te)  	90  	60  	100  	413  	Eutectic  

Br-Te  	L + (Te) = Te2Br  	65  	100  	66.7  	225  	Peritectic  

Br-Te  	L = Te2Br + TeBr4  	50  	66.7  	20  	200  	Eutectic  

Br-Te  	L = TeBr4  	 	20  	 	388  	Congruent  

Cd-Te  	L = (Cd) + CdTe  	0  	0  	50  	321  	Eutectic  

Cd-Te  	L = CdTe  	 	50  	 	1098  	Congruent  

Cd-Te  	L = CdTe + (Te)  	98.61  	50  	100  	446.2  	Eutectic  

Ce-Te  	L = (Ce) ht1 + CeTe  	2  	0  	50  	760  	Eutectic  

Ce-Te  	(Ce) ht1 + (Ce) ht2 + CeTe  	0  	0  	50  	726  	unknown  

Ce-Te  	L = CeTe  	 	50  	 	1820  	Congruent  

Ce-Te  	L = CeTe + Ce3Te4  	55  	50  	57.1  	1585  	Eutectic  

Ce-Te  	L = Ce3Te4  	 	57.1  	 	1645  	Congruent  

Ce-Te  	L + Ce3Te4 = Ce4Te7  	67  	60  	63.6  	1340  	Peritectic  

Ce-Te  	L + Ce4Te7 = CeTe2  	69  	63.6  	66.7  	1250  	Peritectic  

Ce-Te  	L + CeTe2 = Ce2Te5 ht  	81  	67  	71.4  	870  	Peritectic  

Ce-Te  	Ce2Te5 = CeTe2 + CeTe3  	71.4  	67  	75  	607  	Eutectoid  

Ce-Te  	L + Ce2Te5 ht = CeTe3  	83  	71.4  	75  	829  	Peritectic  

Ce-Te  	L = CeTe3 + (Te)  	99  	75  	100  	435  	Eutectic  

Cl-Te  	L + (Te) = Te3Cl2  	45  	100  	60  	239  	Peritectic  

Cl-Te  	L = Te3Cl2 + TeCl4  	33  	60  	20  	200  	Eutectic  

Cl-Te  	L = TeCl4  	 	20  	 	223  	Congruent  

Co-Te  	L1 = L2 + (Co) ht  	3  	35  	0  	1460  	Monotectic  

Co-Te  	(Co) ht + (Co) rt + Co0.8Te  	0  	0  	55  	422  	unknown  

Co-Te  	L2 = (Co) ht + Co0.8Te  	45  	0  	54  	980  	Eutectic  

Co-Te  	L2 = Co0.8Te  	 	56  	 	1015  	Congruent  

Co-Te  	L2 + Co0.8Te = CoTe2  	90  	65  	68  	764  	Peritectic  

Co-Te  	L2 = CoTe2 + (Te)  	100  	69.7  	100  	448.5  	Eutectic  

Cr-Te  	L1 = L2 + (Cr)  	47.5  	52  	10  	1215  	Monotectic  

Cr-Te  	L1 + Cr5Te8 Te+ = Cr0.83Te ht  	10  	52.5  	52.5  	1204  	Peritectic  

Cr-Te  	L1 = (Cr) + Cr0.83Te ht  	9.8  	0  	52  	1181  	Eutectic  

Cr-Te  	L2 = Cr5Te8 Te+  	 	55  	 	1283  	Congruent  

Cr-Te  	Cr5Te8 Te+ = Cr0.83Te ht  	 	55  	 	1252  	Polymorphic  

Cr-Te  	Cr0.83Te ht = (Cr) + Cr3Te4 rt  	55  	0  	56  	574  	Eutectoid  

Cr-Te  	Cr0.83Te ht = Cr3Te4 rt  	 	57  	 	630  	Polymorphic  

Cr-Te  	Cr3Te4 rt + Cr0.83Te ht = Cr2Te3 rt  	60.3  	59.2  	60  	455  	Peritectoid  

Cr-Te  	L = CrTe3 + (Te)  	98  	75  	100  	445  	Eutectic  

Cr-Te  	Cr0.83Te ht = Cr2Te3 + Cr5Te8 Cr+  	60.4  	60  	60.8  	450  	Eutectoid  

Cr-Te  	L + Cr5Te8 Te+ = CrTe3  	97.5  	62  	75  	480  	Peritectic  

Cr-Te  	Cr5Te8 Te+ + CrTe3 = Cr2Te5  	62  	75  	71.4  	461  	Peritectoid  

Cs-Te  	L = (Cs) + Cs2Te rt  	1  	0  	33.3  	27  	Eutectic  

Cs-Te  	L = Cs2Te ht  	 	33.3  	 	831  	Congruent  

Cs-Te  	Cs2Te ht = Cs2Te rt  	 	33.3  	 	622  	Polymorphic  

Cs-Te  	L + Cs2Te ht = Cs5Te3 ht  	38  	33.3  	37.5  	661  	Peritectic  

Cs-Te  	L + Cs5Te3 ht = CsTe ht  	50  	37.5  	48.3  	450  	Peritectic  

Cs-Te  	CsTe ht = CsTe rt  	 	48.3  	 	400  	Polymorphic  

Cs-Te  	L = CsTe rt + Cs2Te3  	55  	48.3  	60  	345  	Eutectic  

Cs-Te  	L = Cs2Te3  	 	60  	 	395  	Congruent  

Cs-Te  	L + Cs2Te3 = Cs2Te5  	75  	60  	71.4  	235  	Peritectic  

Cs-Te  	L =Cs2Te5 + CsTe4 ht1  	76.5  	71.4  	80  	215  	Eutectic  

Cs-Te  	L + (Te) = CsTe4 ht2  	79.5  	100  	80  	263  	Peritectic  

Cs-Te  	CsTe4 ht2 = CsTe4 ht1  	 	80  	 	250  	Polymorphic  

Cs-Te  	CsTe4 ht1 = CsTe4 rt  	 	80  	 	140  	Polymorphic  

Cu-Te  	L = L1 + L2  	 	17.5  	 	1206  	Critical  

Cu-Te  	L2 = L1 + Cu2Te ht2  	30  	5  	33  	1092  	Monotectic  

Cu-Te  	L1 = (Cu) + Cu2Te ht2  	3  	0  	33  	1050  	Eutectic  

Cu-Te  	(Cu) + Cu2Te ht2 = Cu2Te ht1  	0  	33  	33  	600  	Peritectoid  

Cu-Te  	(Cu) + Cu2Te ht1 = Cu1.9Te ht2  	0  	33.65  	33.6  	362  	Peritectoid  

Cu-Te  	(Cu) + Cu1.9Te ht2 = Cu1.95Te ht  	0  	33.68  	33.65  	317  	Peritectoid  

Cu-Te  	(Cu) + Cu1.95Te ht = Cu2Te rt  	0  	33.73  	33.51  	277  	Peritectoid  

Cu-Te  	Cu1.9Te ht2 = Cu1.95Te ht + Cu1.9Te ht1  	34.2  	34.05  	34.4  	300  	Eutectoid  

Cu-Te  	Cu1.95Te ht = Cu2Te rt + Cu1.9Te ht1  	33.75  	33.6  	34.1  	270  	Eutectoid  

Cu-Te  	Cu1.9Te ht1 = Cu2Te rt + Cu1.9Te rt  	34.85  	33.65  	34.4  	170  	Eutectoid  

Cu-Te  	Cu1.9Te ht2 + Cu1.77Te ht = Cu1.9Te ht1  	34.9  	35.15  	35  	320  	Peritectoid  

Cu-Te  	Cu1.77Te ht = Cu1.9Te ht1 + Cu1.8Te ht  	35.2  	34.95  	35.45  	245  	Eutectoid  

Cu-Te  	L2 = Cu2Te ht2  	 	33.3  	 	1140  	Congruent  

Cu-Te  	L2 + Cu1.38Te ht = CuTe  	67  	42  	50  	425  	Peritectic  

Cu-Te  	L2 = CuTe + (Te)  	71  	50  	100  	340  	Eutectic  

Cu-Te  	Cu1.9Te ht1 + Cu1.82Te rt = Cu1.9Te rt  	34.65  	35.15  	34.7  	175  	Peritectoid  

Cu-Te  	Cu2Te ht2 = Cu2Te ht1 + Cu1.4Te rt  	36.5  	35.95  	40  	357  	Eutectoid  

Cu-Te  	Cu2Te ht1 = Cu1.9Te ht2 + Cu1.4Te rt  	35.93  	35.5  	40  	352  	Eutectoid  

Cu-Te  	Cu1.9Te ht2 + Cu1.4Te rt = Cu1.77Te ht  	35.45  	40  	36.05  	342  	Peritectoid  

Cu-Te  	Cu1.77Te ht + Cu1.4Te rt = Cu7Te4 rt  	36.1  	40  	36.2  	270  	Peritectoid  

Cu-Te  	Cu1.77Te ht + Cu7Te4 rt = Cu1.8Te ht  	35.55  	35.9  	35.85  	260  	Peritectoid  

Cu-Te  	Cu1.8Te ht = Cu1.82Te rt + Cu7Te4 rt  	36.73  	35.6  	36.2  	220  	Eutectoid  

Cu-Te  	L2 + Cu2Te ht2 = Cu1.4Te ht2  	43  	36.5  	37  	810  	Peritectic  

Cu-Te  	L2 + Cu1.4Te ht2 = Cu1.38Te ht  	47  	41  	41  	647  	Peritectic  

Cu-Te  	Cu2Te ht2 + Cu1.4Te ht1 = Cu1.4Te rt  	36.5  	40.4  	40  	390  	Peritectoid  

Cu-Te  	Cu1.38Te ht = Cu1.4Te rt + CuTe  	42  	41.5  	50  	380  	Eutectoid  

Dy-Te  	L = (Dy) ht + DyTe  	3  	0  	50  	1385  	Eutectic  

Dy-Te  	(Dy) ht + (Dy) rt + DyTe  	0  	0  	50  	1381  	unknown  

Dy-Te  	L = DyTe  	 	50  	 	1850  	Congruent  

Dy-Te  	L = DyTe + Dy2Te3  	54  	50  	55.5  	1540  	Eutectic  

Dy-Te  	L = Dy2Te3  	 	55.5  	 	1570  	Congruent  

Dy-Te  	L + Dy2Te3 = DyTe1.7  	64  	60  	63.6  	1230  	Peritectic  

Dy-Te  	L + DyTe1.7 = Dy2Te4.5  	85.5  	63.6  	69.2  	920  	Peritectic  

Dy-Te  	L + Dy2Te4.5 = DyTe2.75  	89  	69.2  	73.3  	855  	Peritectic  

Dy-Te  	L = DyTe2.75 + (Te)  	100  	73.3  	100  	455  	Eutectic  

Er-Te  	L = (Er) + ErTe  	13  	0  	50  	1270  	Eutectic  

Er-Te  	L = ErTe  	 	50  	 	1500  	Congruent  

Er-Te  	L = ErTe + Er2Te3 rt  	56.5  	50  	60  	1090  	Eutectic  

Er-Te  	L = Er2Te3 rt  	 	60  	 	1213  	Congruent  

Er-Te  	L + Er2Te3 rt = ErTe3  	86  	60  	75  	680  	Peritectic  

Er-Te  	L = ErTe3 + (Te)  	99.5  	75  	100  	445  	Eutectic  

Eu-Te  	L = (Eu) + EuTe  	5  	0  	50  	780  	Eutectic  

Eu-Te  	L = EuTe  	 	50  	 	1526  	Congruent  

Eu-Te  	L + EuTe = Eu4Te7  	90  	57.1  	63.6  	520  	Peritectic  

Eu-Te  	L + Eu4Te7 = Eu3Te7  	94  	63.6  	70  	430  	Peritectic  

Eu-Te  	L = Eu3Te7 + (Te)  	98  	70  	100  	410  	Eutectic  

Fe-Te  	L1 = L2 + (Fe) rt  	2  	0  	43  	1500  	Monotectic  

Fe-Te  	L2 = FeTe2 + (Te)  	99.5  	67.4  	100  	448  	Eutectic  

Fe-Te  	L2 + (Fe) ht = Fe1.12Te ht  	48.35  	1.5  	47  	914  	Peritectic  

Fe-Te  	(Fe) rt + Fe1.12Te ht = Fe1.12Te rt  	1.5  	46.5  	46  	844  	Peritectic  

Fe-Te  	L2 + Fe1.12Te ht = Fe0.85Te ht  	55.1  	49  	54.2  	812  	Peritectic  

Fe-Te  	Fe0.85Te ht = Fe1.12Te rt + Fe0.75Te rt  	54.2  	48  	57  	636  	Eutectoid  

Fe-Te  	L2 + Fe0.85Te ht = Fe0.75Te rt  	55.1  	54.2  	55.1  	809  	Peritectic  

Fe-Te  	Fe0.75Te rt = Fe1.12Te rt + Fe0.67Te ht  	58  	48  	59.3  	565  	Eutectoid  

Fe-Te  	L + Fe0.75Te rt = Fe0.67Te ht  	64  	58  	59.3  	766  	Peritectic  

Fe-Te  	Fe0.67Te ht = Fe1.12Te rt + FeTe2  	59.3  	48  	66.6  	519  	Eutectoid  

Fe-Te  	L2 + Fe0.67Te ht = FeTe2  	79  	64.5  	66.6  	649  	Peritectic  

Ga-Te  	L + GaTe = (Ga)  	0  	0  	50  	29.8  	Peritectic  

Ga-Te  	L = L1 + L2  	 	20  	 	796  	Critical  

Ga-Te  	L2 = L1 + GaTe  	30  	9  	50  	747  	Monotectic  

Ga-Te  	L = GaTe  	 	50  	 	835  	Congruent  

Ga-Te  	L = GaTe + Ga3Te4  	56  	50  	57.1  	773  	Eutectic  

Ga-Te  	L + Ga3Te4 + Ga2.67Te  	57.1  	57.1  	60  	780  	unknown  

Ga-Te  	L = Ga2.67Te  	 	60  	 	798  	Congruent  

Ga-Te  	L + Ga2.67Te = Ga2Te5 ht  	80  	60  	71.5  	484  	Peritectic  

Ga-Te  	Ga2Te5 ht = Ga2..67Te + (Te)  	71.5  	60  	100  	407  	Eutectoid  

Ga-Te  	L = Ga2Te5 ht + (Te)  	88  	71.5  	100  	731  	Eutectic  

Gd-Te  	L = (Gd) ht + GdTe  	3  	0  	50  	1290  	Eutectic  

Gd-Te  	(Gd) ht + (Gd) rt + GdTe  	0  	0  	50  	1235  	unknown  

Gd-Te  	L= GdTe  	 	50  	 	1825  	Congruent  

Gd-Te  	L + GdTe = Gd2Te3  	69  	50  	57  	1255  	Peritectic  

Gd-Te  	L + Gd2Te3 = GdTe1.75  	75  	60  	63.6  	1190  	Peritectic  

Gd-Te  	L + GdTe1.75 = GdTe2  	92  	63.6  	66.7  	1000  	Peritectic  

Gd-Te  	L + GdTe2 = Gd2Te5  	94  	66.7  	71.4  	920  	Peritectic  

Gd-Te  	L + Gd2Te5 = GdTe3  	96  	71.4  	75  	835  	Peritectic  

Gd-Te  	L + GdTe3 = (Te)  	100  	75  	100  	450  	Peritectic  

Ge-Te  	L = (Ge) + GeTe ht  	49.5  	0  	50  	720  	Eutectic  

Ge-Te  	L = GeTe ht  	 	50  	 	720.2  	Congruent  

Ge-Te  	(Ge) + GeTe ht = GeTe rt  	0  	50  	50  	432  	Peritectoid  

Ge-Te  	GeTe ht = L + GeTe rt  	51.3  	84  	50.8  	406  	Catatectic  

Ge-Te  	GeTe rt + (Te) = GeTe Te+ rt  	50.8  	100  	51  	365  	Peritectoid  

Ge-Te  	L = GeTe rt + (Te)  	85  	50.8  	100  	387  	Eutectic  

Hf-Te  	L + HfTe2 = HfTe3  	95.5  	66.7  	75  	600  	Peritectic  

Hf-Te  	L + HfTe3 = HfTe5  	99  	 	83.3  	500  	Peritectic  

Hf-Te  	L + HfTe5 + (Te)  	100  	83.3  	100  	449.57  	unknown  

Hg-Te  	L = (Hg) lt + HgTe  	0  	0  	50  	-38.83  	Eutectic  

Hg-Te  	L = HgTe  	 	50  	 	670  	Congruent  

Hg-Te  	L = HgTe + (Te)  	85  	50  	99  	410.9  	Eutectic  

Ho-Te  	L + HoTe = Ho2Te5  	95  	55  	71.4  	800  	Peritectic  

Ho-Te  	L = (Ho) + HoTe  	23  	0  	50  	1110  	Eutectic  

Ho-Te  	L = HoTe  	 	50  	 	1370  	Congruent  

Ho-Te  	L + Ho2Te5 = HoTe3  	96  	71.4  	75  	780  	Peritectic  

Ho-Te  	L + HoTe3 = (Te)  	75  	100  	100  	455  	Peritectic  

In-Te  	L1 + (In) + In4Te3  	0  	0  	42.9  	156.634  	unknown  

In-Te  	L = L1 + L2  	 	18  	 	533  	Critical  

In-Te  	L2 = L1 + In4Te3  	28  	8  	42.9  	418  	Monotectic  

In-Te  	L + InTe = In4Te3  	32  	50  	42.9  	462  	Peritectic  

In-Te  	L = InTe  	 	50  	 	696  	Congruent  

In-Te  	L + InTe + In3Te4  	57.1  	51  	57.1  	649  	unknown  

In-Te  	L = In0.67Te ht  	 	59.5  	 	667  	Congruent  

In-Te  	In3Te5 ht = In3Te5 rt  	 	62.5  	 	463  	Polymorphic  

In-Te  	L + In3Te4 + In2Te3 ht  	57.1  	57.1  	59.5  	649  	unknown  

In-Te  	In0.67Te ht = In3Te4 + In2Te3 rt  	59.5  	57.1  	60  	605  	Eutectoid  

In-Te  	In0.67Te ht + In3Te5 ht = In2Te3 rt  	60  	62.5  	60  	615  	Peritectoid  

In-Te  	L + In0.67Te ht = In3Te5 ht  	65  	60.1  	62.5  	625  	Peritectic  

In-Te  	L + In3Te5 ht = In2Te5 rhom1  	77  	62.5  	71.4  	467  	Peritectic  

In-Te  	L = In2Te5 rhom1 + (Te)  	90  	71.4  	100  	427  	Eutectic  

Ir-Te  	L + Ir0.61Te1.63 = (Te)  	100  	72.7  	100  	450  	Peritectic  

I-Te  	L + (Te) = TeI  	46  	100  	50  	185  	Peritectic  

I-Te  	L = TeI + TeI4  	42  	50  	20  	178  	Eutectic  

I-Te  	L = TeI4  	 	20  	 	280  	Congruent  

K-Te  	L = (K) + K2Te  	0  	0  	33.3  	63  	Eutectic  

K-Te  	L = K2Te  	 	33.3  	 	920  	Congruent  

K-Te  	L + K2Te = K5Te3 ht  	41  	33.3  	37.5  	650  	Peritectic  

K-Te  	K5Te3 ht = K5Te3 rt  	 	37.5  	 	455  	Polymorphic  

K-Te  	L + K5Te3 rt = KTe  	53  	37.5  	50  	415  	Peritectic  

K-Te  	L = KTe + K2Te3  	55  	50  	60  	387  	Eutectic  

K-Te  	L = K2Te3  	 	60  	 	432  	Congruent  

K-Te  	L = K2Te3 + (Te)  	77  	60  	100  	252  	Eutectic  

La-Te  	L = (La) ht2 + LaTe  	1.5  	0  	50  	895  	Eutectic  

La-Te  	(La) ht2 + (La) ht1 + LaTe  	0  	0  	50  	865  	unknown  

La-Te  	(La) ht1 + (La) rt + LaTe  	0  	0  	50  	310  	unknown  

La-Te  	L = LaTe  	 	50  	 	1720  	Congruent  

La-Te  	L = LaTe + La2.67Te4  	56  	50  	57.5  	1500  	Eutectic  

La-Te  	L + La2.67Te4 = LaTe2  	73  	60  	65  	1450  	Peritectic  

La-Te  	L + LaTe2 = LaTe3  	94  	67  	75  	835  	Peritectic  

La-Te  	L = LaTe3 + (Te)  	98  	75  	100  	400  	Eutectic  

Li-Te  	L = (Li) rt + Li2Te  	0.5  	0  	33.3  	179.8  	Eutectic  

Li-Te  	L2 = L1 + Li2Te  	15  	7  	33.3  	812  	Monotectic  

Li-Te  	L = Li2Te  	 	33.3  	 	1204  	Congruent  

Li-Te  	L = Li2Te + LiTe3  	64  	33.3  	75  	448.5  	Eutectic  

Li-Te  	L = LiTe3  	 	75  	 	460  	Congruent  

Li-Te  	LiTe3 = Li2Te + (Te)  	75  	33.3  	100  	304  	Eutectoid  

Li-Te  	L = LiTe3 + (Te)  	89.5  	75  	100  	423  	Eutectic  

Mn-Te  	L1 = L2 + (Mn) ht3  	1  	40  	0  	1230  	Monotectic  

Mn-Te  	L2 + (Mn) ht3 = (Mn) ht2  	47  	0  	2  	1180  	Peritectic  

Mn-Te  	L2 + (Mn) ht2 = MnTe ht  	50  	2  	47  	1160  	Peritectic  

Mn-Te  	MnTe ht2 = MnTe ht1  	 	49  	 	999  	Minimum  

Mn-Te  	(Mn) ht2 = (Mn) ht1 + MnTe ht  	1  	0  	44  	1085  	Eutectoid  

Mn-Te  	(Mn) ht1 + (Mn) rt + MnTe rt  	0  	0  	45.5  	727  	unknown  

Mn-Te  	(Mn) ht1 + MnTe ht = MnTe ht2  	0  	43.4  	42.6  	1060  	Peritectoid  

Mn-Te  	(Mn) ht1 + MnTe ht2 = MnTe ht1  	0  	42.6  	42.5  	1020  	Peritectoid  

Mn-Te  	(Mn) ht1 + MnTe ht1 = MnTe rt  	0  	43.4  	42.5  	950  	Peritectoid  

Mn-Te  	MnTe ht1 = MnTe rt  	 	48  	 	949  	Minimum  

Mn-Te  	MnTe ht = L2 + MnTe ht2  	51  	57  	50.9  	1030  	Catatectic  

Mn-Te  	L2 + MnTe ht2 = MnTe ht1  	59  	49.7  	50.9  	1000  	Peritectic  

Mn-Te  	L2 + MnTe ht1 = MnTe rt  	63  	49.6  	51  	950  	Peritectic  

Mn-Te  	L2 + MnTe rt = MnTe2  	78  	49.5  	66.7  	730  	Peritectic  

Mn-Te  	L2 + MnTe2 + (Te)  	100  	66.7  	100  	449.57  	unknown  

Mo-Te  	L + MoTe2 rt + (Te)  	100  	67  	100  	449.57  	unknown  

Mo-Te  	Mo3Te4 + MoTe2 ht = MoTe2 rt  	59  	66  	65  	880  	Peritectoid  

Mo-Te  	MoTe2 ht = L + MoTe2 rt  	68  	100  	67  	820  	Catatectic  

Na-Te  	L + (Na) rt + Na2Te  	0  	0  	33.3  	97.8  	unknown  

Na-Te  	L = Na2Te  	 	33.3  	 	953  	Congruent  

Na-Te  	L + Na2Te - NaTe  	53  	33.3  	50  	349  	Peritectic  

Na-Te  	L = NaTe + NaTe3  	67.5  	50  	75  	318  	Eutectic  

Na-Te  	L = NaTe3  	 	75  	 	436  	Congruent  

Na-Te  	L = NaTe3 + (Te)  	87.5  	75  	100  	405  	Eutectic  

Nb-Te  	Nb3Te7 Te+ ht = Nb3Te7 + Nb3Te8 rt  	70.9  	70  	72.7  	440  	Eutectoid  

Nb-Te  	Nb3Te7 Te+ ht + Nb3Te8 Te = Nb3Te8 rt  	70.9  	73.4  	72.7  	450  	Peritectoid  

Nb-Te  	Nb3Te8 Te+ ht = Nb3Te8 rt + NbTe4 ht  	73.4  	72.7  	75  	430  	Eutectoid  

Nb-Te  	L + NbTe4 ht = NbTe4 rt  	99  	75  	80  	465  	Peritectic  

Nb-Te  	L + NbTe4 rt = (Te)  	100  	80.5  	100  	450  	Peritectic  

Nd-Te  	L = (Nd) ht + NdTe  	10  	0  	50  	948  	Eutectic  

Nd-Te  	(Nd) ht + NdTe rt = (Nd) rt  	0  	50  	0  	845  	Eutectoid  

Nd-Te  	L = NdTe rt  	 	50  	 	2025  	Congruent  

Nd-Te  	L + NdTe rt = Nd3Te4 ht  	61  	50  	57.1  	1660  	Peritectic  

Nd-Te  	Nd3Te4 ht = Nd2Te3 rt  	 	57.1 - 60  	 	1000  	Polymorphic  

Nd-Te  	L + Nd3Te4 ht = NdTe2  	68  	60  	63.6  	1290  	Peritectic  

Nd-Te  	L + NdTe2 = Nd2Te5 ht  	89  	66.7  	71.4  	910  	Peritectic  

Nd-Te  	L + Nd2Te5 ht = NdTe3  	92  	71.4  	75  	850  	Peritectic  

Nd-Te  	L + NdTe3 + (Te)  	100  	75  	100  	449.57  	unknown  

Ni-Te  	L = Ni1.43Te ht2 + (Ni)  	34  	0  	37  	1004.5  	Eutectic  

Ni-Te  	L + Ni1.43Te ht2  	 	38  	 	1021.5  	Congruent  

Ni-Te  	Ni1.67Te ht = (Ni) + Ni1.43Te ht1  	38  	0  	38.8  	731.5  	Eutectoid  

Ni-Te  	Ni1.43Te ht2 = Ni1.43Te ht1  	 	40.5  	 	790  	Polymorphic  

Ni-Te  	Ni1.43Te ht2 = Ni1.43Te ht1 + Ni1.2Te ht  	42.5  	40.5  	45.9  	775  	Eutectoid  

Ni-Te  	Ni1.43Te ht1 + Ni1.2Te ht = Ni1.3Te rt  	40.5  	45.9  	43.6  	740  	Peritectoid  

Ni-Te  	L + Ni1.43Te ht2 = Ni1.2Te ht  	48  	43.3  	45.9  	880  	Peritectic  

Ni-Te  	Ni1.2Te ht = Ni1.3Te rt + Ni0.8Te  	45.9  	43.6  	51.1  	690  	Eutectoid  

Ni-Te  	L = Ni1.2Te ht + Ni0.8Te  	49.5  	45.9  	54  	875  	Eutectic  

Ni-Te  	L = Ni0.8Te  	 	56  	 	900.5  	Congruent  

Ni-Te  	L = Ni0.8Te + (Te)  	100  	66.7  	100  	448.5  	Eutectic  

Os-Te  	L + OsTe2 ht + (Te)  	100  	66.7  	100  	449.57  	unknown  

O-Te  	L1 = (Te) + TeO2  	100  	100  	33.3  	449.5  	Eutectic  

O-Te  	L2 = TeO2  	 	33.3  	 	735  	Congruent  

Pb-Te  	L = (Pb) + PbTe  	0  	0  	50  	326.8  	Eutectic  

Pb-Te  	L = PbTe  	 	50  	 	924  	Congruent  

Pb-Te  	L = PbTe + (Te)  	89.1  	50  	100  	410.9  	Eutectic  

Pd-Te  	L = (Pd) + Pd0.75Te0.25 ht  	22.5  	11  	25  	780  	Eutectic  

Pd-Te  	(Pd) + Pd0.75Te0.25 ht = Pd3.5Te rt  	10.5  	25  	19  	770  	Peritectoid  

Pd-Te  	L + Pd8Te3 ht = Pd0.75Te0.25 ht  	23  	26  	25  	785  	Peritectic  

Pd-Te  	Pd0.75Te0.25 ht = Pd3.5Te rt + Pd20Te7 rt  	25  	19.5  	26  	727  	Eutectoid  

Pd-Te  	Pd0.75Te0.25 ht + Pd8Te3 ht = Pd20Te7 rt  	25  	26.5  	26  	755  	Peritectoid  

Pd-Te  	L = Pd8Te3 ht  	 	28  	 	905  	Congruent  

Pd-Te  	Pd8Te3 ht = Pd20Te7 rt + Pd9Te4 ht  	29  	28  	30  	563  	Eutectoid  

Pd-Te  	Pd20Te7 rt + Pd9Te4 ht = Pd7Te3 rt  	28  	30  	29  	495  	Peritectoid  

Pd-Te  	L + Pd8Te3 ht = Pd9Te4 ht  	35  	30  	30.5  	605  	Peritectic  

Pd-Te  	Pd9Te4 ht = Pd7Te3 rt + Pd3Te2  	30.5  	30  	40  	472  	Eutectoid  

Pd-Te  	L = Pd9Te4 ht + Pd3Te2  	37.5  	31  	40  	503  	Eutectic  

Pd-Te  	L + PdTe = Pd3Te2  	37.5  	50  	40  	507  	Peritectoid  

Pd-Te  	L = PdTe  	 	55  	 	746  	Congruent  

Pd-Te  	L = PdTe + PdTe2  	60  	56.5  	64.5  	730  	Eutectic  

Pd-Te  	L = PdTe2  	 	66.7  	 	752  	Congruent  

Pd-Te  	L = PdTe2 + (Te)  	100  	66.7  	100  	449  	Eutectic  

Pr-Te  	L = (Pr) ht + PrTe  	5  	0  	50  	895  	Eutectic  

Pr-Te  	(Pr) ht + (Pr) rt + PrTe  	0  	0  	50  	795  	unknown  

Pr-Te  	L = PrTe  	 	50  	 	1950  	Congruent  

Pr-Te  	L = PrTe + Pr3Te4  	54  	50  	57.1  	1560  	Eutectic  

Pr-Te  	L = Pr3Te4  	 	57.1  	 	1400  	Congruent  

Pr-Te  	L + Pr3Te4 = Pr2.67Te4  	61  	59  	60  	1500  	Peritectic  

Pr-Te  	L + Pr2.67Te4 = Pr4Te7  	64.5  	60  	63.6  	1300  	Peritectic  

Pr-Te  	L + Pr4Te7 = PrTe1.9  	79  	63.6  	65.5  	1210  	Peritectic  

Pr-Te  	L + PrTe1.9 = Pr3Te7  	79  	65.5  	70  	1140  	Peritectic  

Pr-Te  	L + Pr3Te7 = Pr2Te5  	93  	70  	71.4  	880  	Peritectic  

Pr-Te  	L + Pr2Te5 = Pr4Te11  	93.5  	71.4  	73.3  	830  	Peritectic  

Pr-Te  	L + Pr4Te11 = PrPt3  	97  	73.3  	75  	455  	Peritectic  

Pr-Te  	L = PrTe3 + (Te)  	98  	75  	100  	440  	Eutectic  

Pt-Te  	L + PtTe2 = Pt3Te4  	50  	66.7  	57.1  	1017  	Peritectic  

Pt-Te  	L = (Pt) + PtTe  	37  	3  	50  	897  	Eutectic  

Pt-Te  	L + Pt3Te4 = PtTe  	46  	57.1  	50  	957  	Peritectic  

Pt-Te  	Pt3Te4 + PtTe2 = Pt2Te3 rt  	57.1  	66.7  	60  	737  	Peritectoid  

Pt-Te  	L = PtTe2  	 	66.7  	 	1147  	Congruent  

Pt-Te  	L + PtTe2 + (Te)  	100  	66.7  	100  	449.57  	unknown  

Pu-Te  	L + (Pu) ht5 + PuTe  	0  	0  	50  	640  	unknown  

Pu-Te  	(Pu) ht5 + (Pu) ht4 + PuTe  	0  	0  	50  	483  	unknown  

Pu-Te  	(Pu) ht4 + (Pu) ht3 + PuTe  	0  	0  	50  	463  	unknown  

Pu-Te  	(Pu) ht3 + (Pu) ht2 + PuTe  	0  	0  	50  	320  	unknown  

Pu-Te  	(Pu) ht2 + (Pu) ht1 + PuTe  	0  	0  	50  	215  	unknown  

Pu-Te  	(Pu) ht1 + (Pu) rt + PuTe  	0  	0  	50  	125  	unknown  

Pu-Te  	Pu2Te3 ht = Pu2Te3 rt  	 	60-64  	 	800  	Polymorphic  

Pu-Te  	PuTe2 + ? = PuTe3  	66.7  	 	75  	790  	unknown  

Rb-Te  	L = (Rb) + Rb2Te  	0  	0  	33.3  	39  	Eutectic
