Repository: avinash2692/material_genome

File: melting_points copy.txt (part 37 of 42)
Chemical System	Reaction	%A	%B	%C	Temperature, °C  	Reaction type  
Rb-Te  	L = Rb2Te  	 	33.3  	 	775  	Congruent  

Rb-Te  	L + Rb2Te = Rb2Te3  	47.5  	33.3  	40  	480  	Peritectic  

Rb-Te  	L = Rb3Te2 + Rb2Te3  	53  	40  	60  	365  	Eutectic  

Rb-Te  	L = Rb2Te3  	 	60  	 	400  	Congruent  

Rb-Te  	L + Rb2Te3 = Rb2Te5  	78  	60  	71.4  	270  	Peritectic  

Rb-Te  	L = Rb2Te5 + (Te)  	81  	71.4  	100  	241  	Eutectic  

Re-Te  	L + (Re) = Re2Te  	35  	0  	33.3  	1200  	Peritectic  

Re-Te  	L = Re2Te + Re5Te4  	40  	33.3  	44  	850  	Eutectic  

Re-Te  	L = Re5Te4  	 	46  	 	900  	Congruent  

Re-Te  	L = Re5Te4 + Re2Te5  	60  	51  	62.5  	850  	Eutectic  

Re-Te  	L = Re2Te5  	 	71  	 	970  	Congruent  

Re-Te  	L1 = L2 + Re2Te5  	80  	75  	97  	970  	Monotectic  

Re-Te  	L = Re2Te5 + (Te)  	98  	72.5  	100  	430  	Eutectic  

Rh-Te  	L = (Rh) + RhTe2 ht  	48.5  	1  	62  	993  	Eutectic  

Rh-Te  	(Rh) + RhTe2 ht = Rh3Te2  	1  	62  	40  	986  	Peritectoid  

Rh-Te  	Rh3Te2 + RhTe2 ht = Rh3Te4 rt  	41  	62  	54  	983  	Peritectoid  

Rh-Te  	Rh3Te2 + Rh3Te4 rt = Rh6Te5 rt  	41  	53.5  	46.5  	829  	Peritectoid  

Rh-Te  	Rh6Te5 rt + Rh3Te4 rt = RhTe rt  	47  	54  	50  	657  	Peritectoid  

Rh-Te  	L = RhTe2 ht  	 	64  	 	1228  	Congruent  

Rh-Te  	RhTe2 ht = Rh3Te5 rt  	 	62-64  	 	702  	Polymorphic  

Rh-Te  	L + RhTe2 ht = Rh0.9Te2  	84  	66  	67.5  	1075  	Peritectic  

Rh-Te  	L + Rh0.9Te2 = Rh3Te8  	99  	71  	72.7  	627  	Peritectic  

Rh-Te  	L + Rh3Te8 + (Te)  	100  	72.7  	100  	449.57  	unknown  

Ru-Te  	(Ru) + RuTe2 ht = RuTe2 rt  	0  	67.3  	67.3  	470  	Peritectoid  

Ru-Te  	RuTe2 ht = RuTe2 rt + (Te)  	67.8  	67.8  	100  	400  	Eutectoid  

Ru-Te  	L + RuTe2 ht + (Te)  	100  	67.8  	100  	449  	unknown  

Sb-Te  	L + (Sb) = Sb2Te  	23.1  	1.3  	16.4  	547.5  	Peritectic  

Sb-Te  	L = Sb2Te  	 	27.7  	 	544.5  	Minimum  

Sb-Te  	L + SbTe = Sb2Te  	30.8  	41.1  	37  	546  	Peritectic  

Sb-Te  	L + Sb2Te3 = SbTe  	36.7  	59.6  	49  	557.2  	Peritectic  

Sb-Te  	L = Sb2Te3  	 	60  	 	617.7  	Congruent  

Sb-Te  	L = Sb2Te3 + (Te)  	92.6  	60  	100  	422  	Eutectic  

Sc-Te  	unknown  	 	 	 	 	 

Si-Te  	L + (Si) = Si2Te3 rt  	62  	0  	60  	885  	Peritectic  

Si-Te  	L = Si2Te3 rt + (Te)  	85  	60  	100  	407  	Eutectic  

Sm-Te  	L + (Sm) ht2 + SmTe  	0  	0  	50  	1074  	unknown  

Sm-Te  	(Sm) ht2 + (Sm) ht1 + SmTe  	0  	0  	50  	923  	unknown  

Sm-Te  	(Sm) ht1 + (Sm) rt + SmTe  	0  	0  	50  	733  	unknown  

Sm-Te  	L + SmTe1.9 + (Te)  	100  	65.5  	100  	449.57  	unknown  

Sn-Te  	L = (Sn) rt + SnTe rt  	0  	0  	50  	231.5  	Eutectic  

Sn-Te  	L = SnTe rt  	 	50.5  	 	806  	Congruent  

Sn-Te  	L = SnTe rt + (Te)  	85  	51  	100  	401  	Eutectic  

Sr-Te  	L = (Sr) ht + SrTe  	0.5  	0  	50  	760  	Eutectic  

Sr-Te  	(Sr) ht + (Sr) rt + SrTe  	0  	0  	50  	547  	unknown  

Sr-Te  	L = SrTe  	 	50  	 	1490  	Congruent  

Sr-Te  	L + SrTe = Sr2Te3  	98  	50  	60  	920  	Peritectic  

Sr-Te  	L + Se2Te3 = SrTe2  	99  	60  	66.7  	850  	Peritectic  

Sr-Te  	L + SrTe2 + (Te)  	100  	66.7  	100  	449.57  	unknown  

Ta-Te  	L + TaTe4 rt + (Te)  	100  	80  	100  	449.57  	unknown  

Tc-Te  	L + TcTe2 + (Te)  	100  	66.7  	100  	449.57  	unknown  

Te-Ti  	L = (Te) + TiTe2  	1  	0  	33.3  	440  	Eutectic  

Te-Ti  	L = TiTe2  	 	33.3  	 	1200  	Congruent  

Te-Ti  	L = Ti5Te4 ht  	 	55.6  	 	1500  	Congruent  

Te-Ti  	Ti5Te4 ht = Ti5Te4 rt  	 	55.6  	 	685  	Polymorphic  

Te-Ti  	L = Ti5Te4 ht + (Ti) ht  	80  	55.6  	94  	1280  	Eutectic  

Te-Ti  	(Ti) ht = Ti5Te4 ht + (Ti) rt  	96  	55.6  	98  	860  	Eutectoid  

Te-Tl  	L = (Te) + Tl2Te3  	35  	0  	40  	235  	Eutectic  

Te-Tl  	L + TlTe = Tl2Te3  	36  	50  	40  	237  	Peritectic  

Te-Tl  	L + Tl5Te3 = TlTe  	46  	62.5  	50  	300  	Peritectic  

Te-Tl  	L = Tl5Te3  	 	66  	 	450  	Congruent  

Te-Tl  	L1 = L2 + Tl5Te3  	70  	96  	66.5  	410  	Monotectic  

Te-Tl  	L2 = Tl5Te3 + (Tl) ht  	99.5  	66.5  	100  	300  	Eutectic  

Te-Tl  	Tl5Te3 + (Tl) ht + (Tl) rt  	62.5  	100  	100  	230  	unknown  

Te-Tm  	unknown  	 	 	 	 	 

Te-U  	L + (Te) + UTe5  	0  	0  	16.7  	449.57  	unknown  

Te-U  	L + U2Te7 = UTe5  	1  	22.2  	16.7  	490  	Peritectic  

Te-U  	L + U2Te5 = UTe3  	17  	28.6  	25  	935  	Peritectic  

Te-U  	L + UTe2 = U2Te5  	18  	33.3  	28.6  	950  	Peritectic  

Te-U  	L + U7Te12 = UTe1.87 ht  	30  	36.8  	33.3  	1180  	Peritectic  

Te-U  	UTe1.87 ht = UTe2  	 	33.3  	 	1125  	Polymorphic  

Te-U  	L + U2Te3 = U7Te12  	35  	40  	36.8  	1260  	Peritectic  

Te-U  	L + U3Te4 = U2Te3  	38  	42.9  	40  	1500  	Peritectic  

Te-U  	L + UTe = U3Te4  	39  	50  	42.9  	1540  	Peritectic  

Te-U  	L = UTe  	 	50  	 	1740  	Congruent  

Te-U  	L = UTe + (U) ht2  	100  	50  	100  	1135  	Eutectic  

Te-U  	UTe + (U) ht2 + (U) ht1  	50  	100  	100  	776  	unknown  

Te-U  	UTe + (U) ht1 + (U) rt  	50  	100  	100  	668  	unknown  

Te-V  	L = (Te) + VTe ht  	0  	0  	33.6  	444  	Eutectic  

Te-V  	(Te) + VTe ht = VTe2 rt  	0  	33.6  	33.3  	206  	Peritectoid  

Te-V  	VTe ht = VTe2 rt + V5Te8 rt  	36  	35.8  	38.5  	132  	Eutectoid  

Te-V  	V3Te4 rt = VTe ht + V5Te8 rt  	36.5  	38.5  	38.5  	510  	Eutectoid  

Te-V  	VTe ht = V3Te4 rt  	 	42.5  	 	900  	Maximum  

Te-V  	VTe ht = V3Te4 rt + V4.64Te4  	44.5  	44.5  	55.6  	750  	Eutectoid  

Te-W  	L + WTe2 = (Te)  	0  	33.3  	0  	450  	Peritectic  

Te-W  	L + (W) = WTe2  	2  	100  	33.3  	1020  	Peritectic  

Te-Y  	L + (Te) + YTe3  	0  	0  	25  	449.57  	unknown  

Te-Y  	L + Y2Te5 = YTe3  	9  	28.6  	25  	762  	Peritectic  

Te-Y  	L + Y2Te3 = Y2Te5  	11  	40  	28.6  	788  	Peritectic  

Te-Y  	L = Y2Te3  	 	40  	 	1500  	Congruent  

Te-Yb  	L = (Te) + YbTe  	0.5  	0  	50  	440  	Eutectic  

Te-Yb  	L = YbTe  	 	50  	 	1730  	Congruent  

Te-Yb  	L = YbTe + (Yb) ht  	99.5  	50  	100  	815  	Eutectic  

Te-Yb  	YbTe + (Yb) ht + (Yb) rt  	50  	100  	100  	795  	unknown  

Te-Zn  	L = (Te) + ZnTe  	0.27  	0  	50  	449  	Eutectic  

Te-Zn  	L = ZnTe  	 	50  	 	1300  	Congruent  

Te-Zn  	L1 = L2 + ZnTe  	65.4  	95  	50  	65.4  	Monotectic  

Te-Zn  	L = L1 + L2  	 	72.2  	 	1340  	Critical  

Te-Zn  	L2 + ZnTe + (Zn)  	100  	50  	100  	419.58  	unknown  

Te-Zr  	L = (Te) + ZrTe5 orth  	1  	0  	16.7  	440  	Eutectic  

Te-Zr  	L + ZrTe3 = ZrTe5 orth  	2  	25  	16.7  	549  	Peritectic  

Te-Zr  	L + Zr0.67Te = ZrTe3  	8  	34  	25  	959  	Peritectic  

Te-Zr  	L = Zr0.67Te  	 	41  	 	1660  	Congruent  

Te-Zr  	L + Zr0.67Te = Zr0.92Te  	51  	45  	48  	1580  	Peritectic  

Te-Zr  	L1 = L2 + Zr0.92Te  	52  	64  	48  	1560  	Monotectic  

Te-Zr  	Zr0.92Te + Zr5Te4 = ZrTe ht  	48  	55.6  	50  	1229  	Peritectoid  

Te-Zr  	L2 + Zr0.92Te = Zr5Te4  	68  	48  	55.6  	1520  	Peritectic  

Te-Zr  	L + Zr5Te4 = Zr3Te  	78  	55.6  	75  	1354  	Peritectic  

Te-Zr  	L = Zr3Te + (Zr) ht  	79  	75  	100  	1343  	Eutectic  

Te-Zr  	Zr3Te + (Zr) ht + (Zr) rt  	75  	100  	100  	863  	unknown  



Found: 430 reactions

Return to Contents 



ASM Alloy Phase Diagrams Center, P. Villars, editor-in-chief; H. Okamoto and K. Cenzual, section editors;

http://www1.asminternational.org/AsmEnterprise/APD, ASM International, Materials Park, OH, USA, 2006-2015

© ASM International 2015. All Rights Reserved. Version 1.0.5.0



 	Alloy Phase Diagram Database™	Element 1: Element 2: Element 3:  

HomeExplorerSearchToolsHelp

 

Special Points Table



Return to Contents



Chemical System	Reaction	%A	%B	%C	Temperature, °C 	Reaction type  

Ag-Th  	L = (Ag) + Ag51Th14  	7.7  	100  	21.5  	890  	Eutectic  

Ag-Th  	L = Ag51Th14  	 	21.5  	 	1110  	Congruent  

Ag-Th  	L = Ag51Th14 + Ag2Th  	31  	21.5  	33.3  	1020  	Eutectic  

Ag-Th  	L = Ag2Th  	 	33.3  	 	1035  	Congruent  

Ag-Th  	L = Ag2Th + AgTh2  	53  	33.3  	66.7  	905  	Eutectic  

Ag-Th  	L = AgTh2  	 	66.7  	 	975  	Congruent  

Ag-Th  	L = AgTh2 + (Th) rt  	72  	66.7  	100  	960  	Eutectic  

Ag-Th  	L + (Th) ht + (Th) rt  	85.5  	100  	100  	1360  	unknown  

Al-Th  	L = (Al) + Th2Al7  	2.9  	0  	22.2  	630  	Eutectic  

Al-Th  	L + ThAl3 = Th2Al7  	7  	25  	22.2  	876  	Peritectic  

Al-Th  	L + ThAl2 = ThAl3  	13  	33.3  	25  	1120  	Peritectic  

Al-Th  	L = ThAl2  	 	33.3  	 	1520  	Congruent  

Al-Th  	L + ThAl2 = Th2Al3 ht  	44.5  	33.3  	38  	1394  	Peritectic  

Al-Th  	Th2Al3 ht = ThAl2 + ThAl  	38  	33.3  	50  	1100  	Eutectoid  

Al-Th  	L + Th2Al3 ht = ThAl  	52  	28  	50  	1318  	Peritectic  

Al-Th  	L = ThAl + Th3Al2 ht  	55  	50  	60  	1290  	Eutectic  

Al-Th  	L = Th3Al2 ht  	 	60  	 	1301  	Congruent  

Al-Th  	L = Th2Al  	 	66.7  	 	1307  	Congruent  

Al-Th  	L = Th2Al + (Th) rt  	80  	66.7  	99  	1243  	Eutectic  

Al-Th  	Th3Al2 ht = ThAl + Th2Al  	60  	50  	66.7  	1075  	Eutectoid  

Al-Th  	L + (Th) ht = (Th) rt  	84.5  	99  	99  	1382  	Peritectic  

As-Th  	L = ThAs  	 	50  	 	2780  	Congruent  

As-Th  	L = ThAs + (Th) ht  	93.5  	51  	100  	1545  	Eutectic  

As-Th  	ThAs + (Th) ht + (Th) rt  	50  	100  	100  	1360  	unknown  

Au-Th  	L = (Au) + Au51Th14  	10  	0  	21.5  	820  	Eutectic  

Au-Th  	L = Au51Th14  	 	21.5  	 	1440  	Congruent  

Au-Th  	L = Au51Th14 + Au2Th  	28.5  	21.5  	33.3  	1325  	Eutectic  

Au-Th  	L = Au2Th  	 	33.3  	 	1405  	Congruent  

Au-Th  	L = Au2Th + Au4Th3  	26  	33.3  	42.9  	1330  	Eutectic  

Au-Th  	L = Au4Th3  	 	42.9  	 	1420  	Congruent  

Au-Th  	L + Au4Th3 = AuTh  	55  	42.9  	50  	1280  	Peritectic  

Au-Th  	L + AuTh = Au2Th3  	63  	50  	60  	1180  	Peritectic  

Au-Th  	L + Au2Th3 = AuTh2  	69  	60  	66.7  	1110  	Peritectic  

Au-Th  	L = AuTh2 + (Th) rt  	78  	66.7  	100  	1050  	Eutectic  

Au-Th  	L + (Th) ht = (Th) rt  	86.1  	100  	100  	1360  	unknown  

Be-Th  	L + Be13Th = (Be) ht  	0  	7.1  	0  	1330  	Peritectic  

Be-Th  	(Be) ht + (Be) rt + Be13Th  	0  	0  	7.1  	1270  	unknown  

Be-Th  	L = Be13Th  	 	7.1  	 	1930  	Congruent  

Be-Th  	L = Be13Th + (Th) rt  	65  	7.1  	100  	1230  	Eutectic  

Be-Th  	L + (Th) ht + (Th) rt  	78.8  	100  	100  	1360  	unknown  

Bi-Th  	L = (Bi) + ThBi2  	0  	0  	33.3  	271  	Eutectic  

Bi-Th  	L + Th3Bi4 = ThBi2  	18  	42.9  	33.3  	1230  	Peritectic  

Bi-Th  	L = Th3Bi4  	 	42.9  	 	2000  	Congruent  

Bi-Th  	L + Th3Bi4 = ThBi  	60  	42.9  	50  	1800  	Peritectic  

Bi-Th  	L + ThBi = Th5Bi3  	69  	50  	62.5  	1700  	Peritectic  

Bi-Th  	L = Th5Bi3 + (Th) rt  	80  	62.5  	100  	1350  	Eutectic  

Bi-Th  	L + (Th) ht + (Th) rt  	81  	100  	100  	1360  	unknown  

B-Th  	L + (B) rhom1 + ThB66 (O)  	0  	0  	1.5  	2092  	unknown  

B-Th  	L = ThB66 (O)  	 	1.5  	 	2150  	Congruent  

B-Th  	L = ThB66 (O) + ThB6  	5  	1.5  	14.3  	2050  	Eutectic  

B-Th  	L = ThB6  	 	14.3  	 	2450  	Congruent  

B-Th  	L = ThB6 + ThB4  	16  	14.3  	20  	2400  	Eutectic  

B-Th  	L = ThB4  	92  	20  	100  	1450  	Eutectic  

B-Th  	ThB4 + (Th) ht + (Th) rt  	20  	100  	100  	1360  	unknown  

Cd-Th  	L = Cd2Th  	 	33.3  	 	995  	Congruent  

Cd-Th  	L + Cd2Th = Cd7Th6  	51  	33.3  	50  	930  	Peritectic  

Cd-Th  	L = Cd7Th6 + (Th) rt  	53.6  	50  	100  	910  	Eutectic  

Cd-Th  	L = (Cd) + Cd11Th  	0.5  	0  	8.3  	320  	Eutectic  

Cd-Th  	L + Cd5Th = Cd11Th  	3.5  	16.7  	8.3  	565  	Peritectic  

Cd-Th  	L + Cd23Th6 = Cd5Th  	13  	20.7  	16.7  	740  	Peritectic  

Cd-Th  	L + Cd3Th = Cd23Th6  	15  	25  	20.7  	780  	Peritectic  

Cd-Th  	L + Cd2Th = Cd3Th  	22  	33.3  	25  	895  	Peritectic  

Cd-Th  	L + (Th) ht + (Th) rt  	70  	100  	100  	1360  	unknown  

Ce-Th  	L + (Ce ht1,Th rt) = (Ce) ht1  	7  	15  	12  	850  	Peritectic  

Ce-Th  	(Th) ht = L + (Ce ht1,Th rt)  	42  	72  	70  	1300  	Catatectic  

Cl-Th  	L = (Th) rt + ThCl4 ht  	21  	100  	20  	700  	Eutectic  

Cl-Th  	L = ThCl4 ht  	 	20  	 	771  	Congruent  

Cl-Th  	ThCl4 ht = ThCl4 rt  	 	20  	 	405  	Polymorphic  

Co-Th  	(Co) ht + (Co) rt + Th2Co7  	0  	0  	10.5  	422  	unknown  

Co-Th  	L = (Co) ht + Th2Co17  	5  	0  	10.5  	1410  	Eutectic  

Co-Th  	L = Th2Co17  	 	10.5  	 	1460  	Congruent  

Co-Th  	L = Th2Co17 + ThCo5  	10  	10.5  	14  	1300  	Eutectic  

Co-Th  	L = ThCo5  	 	16.7  	 	1425  	Congruent  

Co-Th  	L + ThCo5 = Th2Co7 ht  	32  	16.7  	22.2  	1125  	Peritectic  

Co-Th  	Th2Co7 ht = Th2Co7 rt  	 	22.2  	 	1100  	Polymorphic  

Co-Th  	L = Th2Co7 rt + ThCo  	39  	22.2  	50  	960  	Eutectic  

Co-Th  	L = ThCo  	 	50  	 	1125  	Congruent  

Co-Th  	L = ThCo + Th7Co3  	62  	50  	70  	1025  	Eutectic  

Co-Th  	L = Th7Co3  	 	70  	 	1130  	Congruent  

Co-Th  	L = Th7Co3 + (Th) rt  	80  	70  	100  	1100  	Eutectic  

Co-Th  	L + (Th) ht + (Th) rt  	88  	100  	100  	1360  	unknown  

Cr-Th  	L = (Cr) + (Th) rt  	72  	0  	100  	1236  	Eutectic  

Cr-Th  	L + (Th) ht + (Th) rt  	81  	100  	100  	1360  	unknown  

C-Th  	L + (Th rt, ThC) = (Th) ht  	91  	88.5  	90.5  	1707  	Peritectic  

C-Th  	(Th rt, ThC) = (Th) rt + ThC  	 	77  	 	1140  	Critical  

C-Th  	L = (Th rt, ThC)  	 	35  	 	2610  	Maximum  

C-Th  	L = (Th rt, ThC) + ?  	29.6  	33.8  	 	2445  	Eutectic  

C-Th  	(Th rt, ThC) = ThC + ThC2 ht2  	 	45  	 	1850  	Critical  

C-Th  	ThC2 ht2 = ThC + ThC2 ht1  	38  	50  	37.5  	1470  	Eutectoid  

C-Th  	ThC2 ht1 = ThC + ThC2 rt  	37.5  	50  	33.3  	1255  	Eutectoid  

C-Th  	ThC2 ht2 + ? = ThC2 ht1  	33.3  	 	33.3  	1495  	Peritectoid  

C-Th  	ThC2 ht1 + ? = ThC2 rt  	33.3  	 	33.3  	1440  	Peritectoid  

Cu-Th  	L = (Cu) + Cu6Th ht  	7  	0  	14.3  	935  	Eutectic  

Cu-Th  	L = Cu6Th ht  	 	14.3  	 	1055  	Congruent  

Cu-Th  	Cu6Th ht = (Cu) + Cu51Th14  	14.3  	0  	21.7  	700  	Eutectoid  

Cu-Th  	L = Cu6Th ht + Cu51Th14  	18  	14.3  	21.7  	1020  	Eutectic  

Cu-Th  	L = Cu51Th14  	 	21.7  	 	1052  	Congruent  

Cu-Th  	L = Cu51Th14 + Cu2Th  	26  	21.7  	33.3  	980  	Eutectic  

Cu-Th  	L = Cu2Th  	 	33.3  	 	1015  	Congruent  

Cu-Th  	L = Cu2Th + CuTh2  	49  	33.3  	66.7  	880  	Eutectic  

Cu-Th  	L = CuTh2  	 	66.7  	 	1007  	Congruent  

Cu-Th  	L = CuTh2 + (Th) rt  	70  	66.7  	100  	1000  	Eutectic  

Cu-Th  	L + (Th) ht + (Th) rt  	83.8  	100  	100  	1360  	unknown  

Dy-Th  	(Th ht,Dy ht) = (Dy) rt + (Th) rt  	12  	9  	43  	1340  	Eutectoid  

Dy-Th  	(Th ht,Dy ht) = (Th) rt  	 	78  	 	1460  	Maximum  

Er-Th  	L + (Th) ht = (Er)  	0.5  	1.5  	1  	1530  	Peritectic  

Er-Th  	(Th) ht = (Er) + (Th) rt  	15  	9  	45  	1400  	Eutectoid  

Er-Th  	(Th) ht = (Th) rt  	 	88  	 	1550  	Maximum  

Eu-Th  	L2 + L1 + (Th) ht  	99  	4  	99.5  	1720  	unknown  

Eu-Th  	L1 + (Th) ht + (Th) rt  	0  	100  	100  	1360  	unknown  

Eu-Th  	L1 + (Eu) + (Th) rt  	0  	0  	100  	822  	unknown  

Fe-Th  	L = ThFe3 + Th7Fe3  	54  	25  	70  	850  	Eutectic  

Fe-Th  	L = (Fe) rt + Th2Fe17  	7  	0  	10.5  	1412  	Eutectic  

Fe-Th  	L = Th2Fe17  	 	10.5  	 	1462  	Congruent  

Fe-Th  	Th2Fe7 ht = Th2Fe7 rt  	 	22.2  	 	1185  	Polymorphic  

Fe-Th  	(Fe) rt + (Fe) ht = Th2Fe17  	0  	0  	10.5  	1394  	unknown  

Fe-Th  	(Fe) ht + (Fe) rt = Th2Fe17  	0  	0  	10.5  	912  	unknown  

Fe-Th  	L + Th2Fe17 = ThFe5  	22  	10.5  	16.7  	1370  	Peritectic  

Fe-Th  	L + ThFe5 = Th2Fe7 ht  	31  	16.7  	22.2  	1210  	Peritectic  

Fe-Th  	L + Th2Fe7 rt = ThFe3  	41  	22.2  	25  	1100  	Peritectic  

Fe-Th  	L + Th7Fe3 + (Th) rt  	70  	70  	100  	940  	unknown  

Fe-Th  	L + (Th) ht + (Th) rt  	84  	100  	100  	1360  	unknown  

Gd-Th  	(Th ht,Gd ht) + (Th) rt = (Gd) rt  	12  	38  	12.5  	1310  	Peritectoid  

Gd-Th  	(Th ht,Gd ht) = (Th) rt  	 	85  	 	1500  	Maximum  

Ge-Th  	L = (Ge) + Th0.9Ge2  	2.5  	0  	31  	920  	Eutectic  

Ge-Th  	L + ThGe2 ht = Th0.9Ge2  	15.5  	33.3  	31  	1600  	Peritectic  

Ge-Th  	L = ThGe2 ht  	 	33.3  	 	1900  	Congruent  

Ge-Th  	L + ThGe2 ht = Th3Ge5  	42.5  	36  	37.5  	1900  	Peritectic  

Ge-Th  	L = Th3Ge5 + ThGe  	44  	37.5  	50  	1550  	Eutectic  

Ge-Th  	L + Th3Ge2 = ThGe  	46.5  	60  	50  	1700  	Peritectic  

Ge-Th  	L = Th3Ge2  	 	60  	 	2000  	Congruent  

Ge-Th  	L + Th3Ge2 = Th2Ge  	72.5  	60  	66.7  	1750  	Peritectic  

Ge-Th  	L = Th2Ge + (Th) ht  	80  	66.7  	100  	1500  	Eutectic  

Ge-Th  	Th2Ge + (Th) ht + (Th) rt  	66.7  	100  	100  	1360  	unknown  

Hf-Th  	(Hf) ht = L + (Hf) rt  	4  	57  	1.5  	1600  	Catatectic  

Hf-Th  	L = (Hf) rt + (Th) ht  	68.4  	1.5  	83  	1450  	Eutectic  

Hf-Th  	(Th) ht = (Hf) rt + (Th) rt  	88.5  	1.5  	94  	1295  	Eutectoid  

Hg-Th  	L1 + Hg3Th = (Hg) lt  	0  	0  	24.5  	-32  	Peritectic  

Ho-Th  	(Th) ht = L + (Ho)  	2  	1  	3  	1480  	Catatectic  

Ho-Th  	(Th) ht + (Th) rt = (Ho)  	20  	40  	21  	1510  	Peritectoid  

Ho-Th  	(Th) ht = (Th) rt  	 	65  	 	1600  	Maximum  

H-Th  	unknown  	 	 	 	 	 

In-Th  	L = (In) + ThIn3  	0  	0  	25  	156  	Eutectic  

In-Th  	L = ThIn3  	 	25  	 	1310  	Congruent  

In-Th  	L = ThIn3 + Th3In5  	31.5  	25  	37.5  	1275  	Eutectic  

In-Th  	L = Th3In5  	 	37.5  	 	1335  	Congruent  

In-Th  	L = Th3In5 + ThIn  	48.5  	37.5  	50  	1265  	Eutectic  

In-Th  	L = ThIn  	 	50  	 	1280  	Congruent  

In-Th  	L + ThIn = Th2In  	70  	50  	66.7  	1130  	Peritectic  

In-Th  	L = Th2In + (Th) rt  	74  	66.7  	91  	1095  	Eutectic  

Ir-Th  	L + ThIr = Th3Ir2 ht  	63  	50  	60  	1600  	Peritectic  

Ir-Th  	L = (Ir) + ThIr5  	13  	0  	16.7  	2080  	Eutectic  

Ir-Th  	L = ThIr5  	 	16.7  	 	2260  	Congruent  

Ir-Th  	L = ThIr5 + ThIr3  	20  	16.7  	25  	2150  	Eutectic  

Ir-Th  	L = ThIr3  	 	25  	 	2280  	Congruent  

Ir-Th  	L = ThIr2 + ThIr  	43  	36  	50  	1800  	Eutectic  

Ir-Th  	L = ThIr  	 	50  	 	1900  	Congruent  

Ir-Th  	Th3Ir2 ht = ThIr + Th7Ir3  	60  	50  	70  	1462  	Eutectoid  

Ir-Th  	L = Th3Ir2 ht + Th7Ir3  	65  	60  	70  	1470  	Eutectic  

Ir-Th  	L = Th7Ir3  	 	70  	 	1600  	Congruent  

Ir-Th  	L = Th7Ir3 + (Th) rt  	85  	70  	100  	1337  	Eutectic  

Ir-Th  	L + (Th) ht + (Th) rt  	 	85.5  	 	1360  	unknown  

I-Th  	L + (Th) ht + (Th) rt  	41  	100  	100  	1360  	unknown  

I-Th  	L + (Th) rt = ThI2 ht  	23  	100  	33.3  	864  	Peritectic  

I-Th  	ThI2 ht = ThI2 rt  	 	33.3  	 	650  	Polymorphic  

I-Th  	L + ThI2 ht = ThI3 orth  	22  	33.3  	25  	746  	Peritectic  

I-Th  	L = ThI3 orth + ThI4  	21  	25  	20  	554  	Eutectic  

I-Th  	L = ThI4  	 	20  	 	560  	Congruent  

La-Th  	(La ht2,Th ht) = (La ht1,Th rt)  	 	20  	 	675  	Minimum  

Lu-Th  	L + (Th) ht = (Lu)  	4  	9  	6  	1670  	Peritectic  

Lu-Th  	(Th) ht = (Th) rt  	 	85  	 	1575  	Maximum  

Lu-Th  	(Th) ht = (Lu) + (Th) rt  	30  	25  	60  	1500  	Eutectoid  

Mg-Th  	L = (Mg) + Mg23Th6  	6.8  	0.52  	20.7  	582  	Eutectic  

Mg-Th  	L + Mg2Th ht = Mg23Th6  	10.6  	33.3  	20.7  	772  	Peritectic  

Mg-Th  	L + (Th) rt = Mg2Th ht  	12  	100  	33.3  	812  	Peritectic  

Mg-Th  	Mg2Th ht = Mg2Th rt  	 	33.3  	 	750  	Polymorphic  

Mg-Th  	L + (Th) ht + (Th) rt  	31  	100  	100  	1360  	unknown  

Mn-Th  	L = Th6Mn23  	 	20.7  	 	1250  	Congruent  

Mn-Th  	L + Th6Mn23 = ThMn2  	34  	20.7  	33.3  	1150  	Peritectic  

Mn-Th  	L = ThMn2 + (Th) rt  	80  	33.3  	97  	911  	Eutectic  

Mn-Th  	L + (Th) ht + (Th) rt  	91  	98  	98  	1360  	unknown  

Mo-Th  	L = (Mo) + (Th) ht  	86  	1.4  	98.5  	1380  	Eutectic  

Mo-Th  	(Th) ht = (Mo) + (Th) rt  	99  	1  	100  	1356  	Eutectoid  

Na-Th  	L = (Na) rt + Na4Th  	3.2  	0  	20  	92  	Eutectic  

Na-Th  	L + ? = Na4Th  	4.3  	 	20  	121  	Peritectic  

Nb-Th  	L = (Nb) + (Th) ht  	84  	0  	98.5  	1435  	Eutectic  

Nb-Th  	(Th) ht = (Nb) + (Th) rt  	98.5  	0  	100  	1355  	Eutectoid  

Nd-Th  	(Th ht,Nd ht) + (Th) rt = (Nd) rt  	15  	20  	17  	950  	Peritectoid  

Ni-Th  	L = Th7Ni3 + (Th) rt  	80  	70  	100  	1000  	Eutectic  

Ni-Th  	L + (Th) ht + (Th) rt  	85  	100  	100  	1360  	unknown  

Ni-Th  	L = (Ni) + Th2Ni17  	6.5  	0  	9.5  	1305  	Eutectic  

Ni-Th  	L + ThNi5 = Th2Ni17  	8  	14  	9.5  	1310  	Peritectic  

Ni-Th  	L = ThNi5  	 	16.7  	 	1510  	Congruent  

Ni-Th  	L + ThNi5 = Th2Ni7 ht  	26  	16.7  	22.2  	1245  	Peritectic  

Ni-Th  	Th2Ni7 ht = Th2Ni7 rt  	 	22.2  	 	1195  	Polymorphic  

Ni-Th  	L = Th2Ni7 rt + ThNi2  	30  	22.2  	33.3  	1020  	Eutectic  

Ni-Th  	L + Th4Ni7 = ThNi2  	32  	36.4  	33.3  	1050  	Peritectic  

Ni-Th  	L = Th4Ni7  	 	36.4  	 	1075  	Congruent  

Ni-Th  	L = Th4Ni7 + ThNi  	42  	36.4  	50  	1025  	Eutectic  

Ni-Th  	L = ThNi  	 	50  	 	1190  	Congruent  

Ni-Th  	L = ThNi + Th7Ni3  	65  	50  	70  	1010  	Eutectic  

Ni-Th  	L = Th7Ni3  	 	70  	 	1040  	Congruent  

N-Th  	L + ThN = (Th) ht  	96  	52.5  	91.8  	1800  	Peritectic  

N-Th  	(Th) ht + ThN = (Th) rt  	97.5  	51  	92.6  	1605  	Peritectoid  

N-Th  	L = ThN  	 	50  	 	2820  	Congruent  

Os-Th  	L = (Os) + ThOs2  	25  	100  	33.3  	2220  	Eutectic  

Os-Th  	L = ThOs2  	 	33.3  	 	2480  	Congruent  

Os-Th  	L + ThOs2 = Th3Os2  	61  	33.3  	60  	1600  	Peritectic  

Os-Th  	L = Th3Os2 + Th7Os3  	64  	60  	70  	1487  	Eutectic  

Os-Th  	L = Th7Os3  	 	70  	 	1600  	Congruent  

Os-Th  	L = Th7Os3 + (Th) rt  	87  	70  	100  	1287  	Eutectic  

Os-Th  	L + (Th) ht + (Th) rt  	89  	100  	100  	1360  	unknown  

O-Th  	L = (Th) ht + ThO2  	98.6  	100  	34  	1735  	Eutectic  

O-Th  	(Th) ht + (Th) rt + ThO2  	100  	100  	33.5  	1360  	unknown  

O-Th  	L2 = L1 + ThO2  	40  	71  	35  	2740  	Monotectic  

O-Th  	L = ThO2  	 	33.3  	 	3390  	Congruent  

Pb-Th  	L = (Pb) + ThPb3  	2  	0  	25  	310  	Eutectic  

Pb-Th  	L + ThPb2 = ThPb3  	9  	33.3  	25  	1100  	Peritectic  

Pb-Th  	L + Th5Pb4 = ThPb2  	29  	55.6  	33.3  	1230  	Peritectic  

Pb-Th  	L + Th5Pb3 = Th5Pb4  	55  	62.5  	55.6  	1800  	Peritectic  

Pb-Th  	L = Th5Pb3  	 	62.5  	 	1900  	Congruent  

Pb-Th  	L = Th5Pb3 + (Th) ht  	90  	62.5  	100  	1415  	Eutectic  

Pb-Th  	Th5Pb3 + (Th) ht + (Th) rt  	62.5  	100  	100  	1360  	unknown  

Pd-Th  	L = (Pd)  	 	12  	 	1125  	Minimum  

Pd-Th  	L + Th3Pd13  	14.5  	18  	15  	1145  	Peritectic  

Pd-Th  	L + Th0.8Pd3.2 = Th3Pd13  	15.5  	19  	18.5  	1215  	Peritectic  

Pd-Th  	L + ThPd3 = Th0.8Pd3.2  	18  	22.5  	21.5  	1340  	Peritectic  

Pd-Th  	L = ThPd3  	 	25  	 	1580  	Congruent  

Pd-Th  	L + ThPd3 = Th3Pd5  	38  	25  	37.5  	1387  	Peritectic  

Pd-Th  	L = Th3Pd5 + Th3Pd4  	39  	37.5  	42.9  	1212  	Eutectic  

Pd-Th  	L + ThPd = Th3Pd4  	42  	50  	42.9  	1325  	Peritectic  

Pd-Th  	L = ThPd  	 	50  	 	1415  	Congruent  

Pd-Th  	L = ThPd + ThPd2  	64  	50  	66.7  	1137  	Eutectic  

Pd-Th  	L = ThPd2  	 	66.7  	 	1162  	Congruent  

Pd-Th  	L = ThPd2 + (Th) rt  	77  	66.7  	99  	1112  	Eutectic  

Pd-Th  	L + (Th) ht + (Th) rt  	84  	99.5  	99.5  	1360  	unknown  

Pm-Th  	(Th ht,Pm ht) + (Th) rt = (Pm) rt  	12  	21  	13  	960  	Peritectoid  

Pr-Th  	(Th ht,Pr ht) + (Th) rt = (Pr) rt  	15  	20  	17  	940  	Peritectoid  

P-Th  	L = (Th) ht + ThP  	90  	100  	50.5  	1608  	Eutectic  

P-Th  	(Th) ht + (Th) rt + ThP  	100  	100  	50.5  	1360  	unknown  

P-Th  	L = ThP  	 	50  	 	2990  	Congruent  

P-Th  	L + Th3P4 + (P) whi rt  	0  	42.9  	0  	44.14  	unknown  

Pt-Th  	L = (Pt) + ThPt5  	10  	1  	16.7  	1337  	Eutectic  

Pt-Th  	L + ThPt4 = ThPt5  	15  	20  	16.7  	1600  	Peritectic  

Pt-Th  	L + ThPt3 = ThPt4  	18  	25  	20  	1650  	Peritectic  

Pt-Th  	L = ThPt3  	 	25  	 	1700  	Congruent  

Pt-Th  	L = ThPt3 + ThPt2  	31  	25  	33.3  	1550  	Eutectic  

Pt-Th  	L + Th3Pt5 = ThPt2  	32  	37.5  	33.3  	1600  	Peritectic  

Pt-Th  	L = Th3Pt5  	 	37.5  	 	1700  	Congruent  

Pt-Th  	L + Th3Pt5 = Th3Pt4  	45  	37.5  	42.9  	1600  	Peritectic  

Pt-Th  	L = Th3Pt4 + ThPt  	47  	42.9  	50  	1550  	Eutectic  

Pt-Th  	L = ThPt  	 	50  	 	1700  	Congruent  

Pt-Th  	L = ThPt + Th7Pt3  	74  	50  	70  	1362  	Eutectic  

Pt-Th  	L = Th7Pt3 + (Th) rt  	83  	70  	98  	1237  	Eutectic  

Pt-Th  	L + (Th) ht + (Th) rt  	86  	98  	98  	1360  	unknown  

Pu-Th  	L = (Pu) ht5 + Th3Pu7  	7  	5.6  	30  	605  	Eutectic  

Pu-Th  	(Pu) ht2 + (Pu) ht1 + Th3Pu7  	0  	0  	30  	215  	unknown  

Pu-Th  	(Pu) ht1 + (Pu) rt + Th3Pu7  	0  	0  	30  	125  	unknown  

Pu-Th  	(Pu) ht5 + Th3Pu7 = (Pu) ht3  	1.5  	30  	2.6  	500  	Peritectoid  

Pu-Th  	(Pu) ht5 + (Pu) ht3 = (Pu) ht4  	1  	2.5  	1.5  	495  	Peritectoid  

Pu-Th  	(Pu) ht3 = (Pu) ht2 + Th3Pu7  	1.5  	1.2  	30  	315  	Eutectoid  

Pu-Th  	L + (Th) ht = Th3Pu7  	9  	50  	30  	615  	Peritectic  

Pu-Th  	(Th) ht = Th3Pu7 + (Th) rt  	51  	30  	52  	582  	Eutectoid  

Re-Th  	L = (Re) + ThRe2  	27  	0  	33.3  	2316  	Eutectic  

Re-Th  	L = ThRe2  	 	33.3  	 	2500  	Congruent  

Re-Th  	L = ThRe2 + (Th) ht  	84.5  	33.3  	98.5  	1389  	Eutectic  

Re-Th  	(Th) ht = ThRe2 + (Th) rt  	98.5  	33.3  	99  	1340  	Eutectoid  

Rh-Th  	L = (Rh) + ThRh5  	13  	1  	16.7  	1450  	Eutectic  

Rh-Th  	ThRh2 ht = ThRh2 rt  	 	33.3  	 	1250  	Polymorphic  

Rh-Th  	L = ThRh2 ht + Th3Rh5  	36  	33.3  	38.5  	1425  	Eutectic  

Rh-Th  	L + Th3Rh4 = Th3Rh5  	38  	42.9  	38.5  	1450  	Peritectic  

Rh-Th  	L + ThRh = Th3Rh4  	42  	50  	42.9  	1487  	Peritectic  

Rh-Th  	L = ThRh + Th7Rh3  	64  	50  	70  	1312  	Eutectic  

Rh-Th  	L = Th7Rh3  	 	70  	 	1362  	Congruent  

Rh-Th  	L = Th7Rh3 + (Th) rt  	80  	70  	99  	1237  	Eutectic  

Rh-Th  	L + (Th) ht + (Th) rt  	86  	99  	99  	1360  	unknown  

Ru-Th  	L = (Ru) + ThRu2  	27  	0  	33.3  	1550  	Eutectic  

Ru-Th  	L = ThRu2  	 	33.3  	 	1700  	Congruent  

Ru-Th  	L = ThRu2 + ThRu  	43  	33.3  	50  	1438  	Eutectic  

Ru-Th  	L = ThRu  	 	50  	 	1462  	Congruent  

Ru-Th  	L = ThRu + Th3Ru2  	59  	50  	60  	1388  	Eutectic  

Ru-Th  	L = Th3Ru2  	 	60  	 	1425  	Congruent  

Ru-Th  	L = Th3Ru2 + Th7Ru3  	63  	60  	70  	1490  	Eutectic  

Ru-Th  	L = Th7Ru3  	 	70  	 	1412  	Congruent  

Ru-Th  	L = Th7Ru3 + (Th) rt  	84  	70  	100  	1262  	Eutectic  

Ru-Th  	L + (Th) ht + (Th) rt  	87  	100  	100  	1360  	unknown  

Sc-Th  	L = (Sc ht,Th ht)  	 	24  	 	1405  	Minimum  

Sc-Th  	(Sc ht,Th ht) = (Sc) rt + (Sc) ht  	28  	23  	36  	1150  	Eutectoid  

Se-Th  	L = Th7Se12 + Th2Se3  	38.5  	37  	40  	1460  	Eutectic  

Se-Th  	L + ThSe = Th2Se3  	39  	36.5  	41  	1490  	Peritectic  

Se-Th  	ThSe + (Th) ht + (Th) rt  	53  	100  	100  	1360  	unknown  

Se-Th  	L = ThSe  	 	50  	 	1880  	Congruent  

Se-Th  	L = ThSe + (Th) ht  	85  	54  	100  	1600  	Eutectic  

Si-Th  	L = (Si) + ThSi2  	3  	0  	33.3  	1370  	Eutectic  

Si-Th  	L = ThSi2  	 	33.3  	 	1850  	Congruent  

Si-Th  	L + ThSi2 = ThSi1.67  	41  	37  	37.5  	1750  	Peritectic  

Si-Th  	L = ThSi1.67 + ThSi  	42  	37.5  	50  	1720  	Eutectic  

Si-Th  	L + Th3Si2 = ThSi  	47  	60  	50  	1780  	Peritectic  

Si-Th  	L = Th3Si2  	 	60  	 	1900  	Congruent  

Si-Th  	L = Th3Si2 + (Th) ht  	90  	60  	100  	1438  	Eutectic  

Si-Th  	Th3Si2 + (Th) ht + (Th) rt  	60  	100  	100  	1360  	unknown  

Sm-Th  	(Sm ht2,Th ht) + (Th) rt = (Sm) ht1  	21  	39  	25  	1030  	Peritectoid  

Sn-Th  	L + (Sn) rt + ThSn3  	0  	0  	25  	231.9681  	unknown  

Sn-Th  	(Sn) rt + (Sn) lt + ThSn3  	0  	0  	25  	13  	unknown  

Sn-Th  	L + ThSn2 = ThSn3  	5  	33.3  	25  	955  	Peritectic  

Sn-Th  	L + Th5Sn4 = ThSn2  	32  	55.6  	33.3  	1410  	Peritectic  

Sn-Th  	L + Th5Sn3 = Th5Sn4  	42  	62.5  	55.6  	1550  	Peritectic  

Sn-Th  	L = Th5Sn3  	 	62.5  	 	1800  	Congruent  

Sn-Th  	L = Th5Sn3 + (Th) ht  	80  	62.5  	100  	1600  	Eutectic  

Sn-Th  	Th5Sn3 + (Th) ht + (Th) rt  	62.5  	100  	100  	1360  	unknown  

Ta-Th  	L = (Ta) + (Th) ht  	97  	1  	99  	1568  	Eutectic  

Ta-Th  	(Th) ht = (Ta) + (Th) rt  	99.5  	1  	99.81  	1338  	Eutectoid  

Tb-Th  	(Th ht,Tb ht) + (Th) rt = (Tb) rt  	16  	38  	26  	1320  	Peritectoid  

Th-Ti  	L + (Th) ht + (Th) rt  	23  	0  	0  	1360  	unknown  

Th-Ti  	L = (Th) rt + (Ti) ht  	42  	0  	100  	1190  	Eutectic  

Th-Ti  	(Th) rt + (Ti) ht + (Ti) rt  	0  	100  	100  	882  	unknown  

Th-Tl  	(Th) ht = (Th) rt + TlTh2  	10  	5  	33.3  	1020  	Eutectoid  

Th-Tl  	L = Tl3Th5  	 	37.5  	 	1350  	Congruent  

Th-Tl  	L + Tl3Th5 + TlTh  	50  	37.5  	50  	1305  	unknown  

Th-Tl  	L = TlTh + Tl5Th3  	60  	50  	62.5  	1180  	Eutectic  

Th-Tl  	L + Tl5Th3 + Tl3Th  	62.5  	62.5  	75  	1195  	unknown  

Th-Tl  	L = Tl3Th  	 	75  	 	1225  	Congruent  

Th-Tl  	L = Tl3Th + (Tl) ht  	100  	75  	100  	295  	Eutectic  

Th-Tl  	Tl3Th + (Tl) ht + (Tl) rt  	75  	100  	100  	230  	unknown  

Th-Tl  	L = (Th) ht + TlTh2  	23  	13  	37.5  	1080  	Eutectic  

Th-Tl  	L + Tl3Th5 = TlTh2  	25  	37.5  	33.3  	1120  	Peritectic  

Th-Tm  	L + (Th) ht = (Tm)  	83  	63  	80  	1580  	Peritectic  

Th-Tm  	(Th) ht = (Th) rt  	 	15  	 	1550  	Maximum  

Th-Tm  	(Th) ht = (Th) rt + (Tm)  	61  	55  	90  	1410  	Eutectoid  

Th-U  	L = L1 + L2  	 	73  	 	1650  	Critical  

Th-U  	L1 = L2 + (Th) ht  	51  	94  	12.2  	1375  	Monotectic  

Th-U  	(Th) ht = L2 + (Th) rt  	10.5  	95  	6.8  	1270  	Catatectic  

Th-U  	L2 = (Th) rt + (U) ht2  	96  	3.5  	99  	1100  	Eutectic  

Th-U  	(U) ht2 = (Th) rt + (U) ht1  	100  	1  	100  	775  	Eutectoid  

Th-U  	(Th) rt + (U) ht1 + (U) rt  	0  	100  	100  	668  	unknown  

Th-V  	L = (Th) ht + (V)  	20.3  	0.8  	99  	1441  	Eutectic  

Th-V  	(Th) ht = (Th) rt + (V)  	0.62  	0.2  	99  	1337  	Eutectoid  

Th-W  	L = (Th) ht + (W)  	1.2  	0  	100  	1695  	Eutectic  

Th-W  	(Th) ht + (Th) rt + (W)  	0  	0  	100  	1360  	unknown  

Th-Y  	(Y ht,Th ht) = (Th) rt  	 	20  	 	1435  	Maximum  

Th-Y  	(Y ht,Th ht) = (Th) rt + (Y) rt  	60  	50  	68  	1375  	Eutectoid  

Th-Yb  	L1 = L2 + (Th) ht  	2  	99  	1  	1700  	Monotectic  

Th-Yb  	L2 + (Th) ht + (Th) rt  	99.5  	0.5  	0.5  	1360  	unknown  

Th-Yb  	L2 + (Th) rt + (Yb) ht  	100  	0  	100  	819  	unknown  

Th-Yb  	(Th) rt + (Yb) ht + (Yb) rt  	0  	100  	100  	795  	unknown  

Th-Zn  	L + (Th) ht + (Th) rt  	17  	0  	0  	1360  	unknown  

Th-Zn  	L = (Th) rt + ZnTh2  	30.5  	0  	33.3  	1055  	Eutectic  

Th-Zn  	L = ZnTh2  	 	33.3  	 	1055  	Congruent  

Th-Zn  	L = ZnTh2 + Zn2Th  	48.6  	33.3  	66.7  	945  	Eutectic  

Th-Zn  	L = Zn2Th  	 	66.7  	 	1105  	Congruent  

Th-Zn  	L = Zn2Th + Zn4Th  	74.4  	66.7  	80  	1045  	Eutectic  

Th-Zn  	L = Zn4Th  	 	80  	 	1095  	Congruent  

Th-Zn  	L = Zn4Th + Zn17Th2  	86.8  	80  	89.5  	995  	Eutectic  

Th-Zn  	L = Zn17Th2  	 	89.5  	 	1015  	Congruent  

Th-Zn  	L + Zn17Th2 + (Zn)  	100  	89.5  	100  	419.58  	unknown  

Th-Zr  	L = (Th ht,Zr ht)  	 	46  	 	1350  	Minimum  

Th-Zr  	(Th ht,Zr ht) = (Th) ht + (Zr) ht  	 	53  	 	955  	Critical  

Th-Zr  	(Th) ht = (Th) rt + (Zr) ht  	46  	14.8  	60  	908  	Monotectoid  

Th-Zr  	(Zr) ht = (Th) rt + (Zr) rt  	85  	13.5  	100  	650  	Eutectoid  



Found: 359 reactions

Return to Contents 



ASM Alloy Phase Diagrams Center, P. Villars, editor-in-chief; H. Okamoto and K. Cenzual, section editors;

http://www1.asminternational.org/AsmEnterprise/APD, ASM International, Materials Park, OH, USA, 2006-2015

© ASM International 2015. All Rights Reserved. Version 1.0.5.0



 	Alloy Phase Diagram Database™	Element 1: Element 2: Element 3:  

HomeExplorerSearchToolsHelp

 

Special Points Table



Return to Contents



Chemical System	Reaction	%A	%B	%C	Temperature, °C 	Reaction type 

Ag-Ti  	L = (Ag) + AgTi  	5.5  	5  	50  	960  	Eutectic  

Ag-Ti  	L + (Ti) ht = AgTi  	8  	84.5  	52  	1020  	Peritectic  

Ag-Ti  	AgTi + (Ti) ht = AgTi2  	52  	88  	66.7  	940  	Peritectoid  

Ag-Ti  	(Ti) ht = AgTi2 + (Ti) rt  	92.4  	66.7  	95.3  	855  	Eutectoid  

Al-Ti  	L + (Ti) ht = (Ti) rt  	51  	55.2  	52.5  	1503  	Peritectic  

Al-Ti  	(Ti) rt = Ti3Al rt  	 	67  	 	1190  	Maximum  

Al-Ti  	L + (Ti) rt = TiAl  	44  	47.3  	45  	1476  	Peritectic  

Al-Ti  	(Ti) rt = Ti3Al rt + TiAl  	59.8  	60  	52.6  	1124  	Eutectoid  

Al-Ti  	TiAl + Ti12Al28 = TiAl2 rt  	42.6  	28.6  	33.3  	1206  	Peritectoid  

Al-Ti  	L + TiAl = Ti12Al28  	28  	33.3  	28.6  	1408  	Peritectic  

Al-Ti  	Ti12Al28 = TiAl2 rt + TiAl3  	28.6  	33.3  	25  	991  	Eutectoid  

Al-Ti  	L + Ti2Al5 = TiAl3  	22  	28.6  	25  	1387  	Peritectic  

Al-Ti  	L + TiAl3 = (Al)  	0  	25  	0.7  	665  	Peritectic  

As-Ti  	L = Ti4As + (Ti) ht  	88  	80  	99  	1360  	Eutectic  

As-Ti  	Ti4As + (Ti) ht + (Ti) rt  	50  	100  	200  	882  	unknown  

Au-Ti  	L + Au4Ti = (Au)  	11  	18  	12  	1123  	Peritectic  

Au-Ti  	L + Au2Ti = Au4Ti  	14  	33.3  	21  	1172  	Peritectic  

Au-Ti  	L = Au2Ti  	 	33.3  	 	1455  	Congruent  

Au-Ti  	L = Au2Ti + AuTi ht2  	40  	33.3  	48  	1385  	Eutectic  

Au-Ti  	L = AuTi ht2  	 	50  	 	1495  	Congruent  

Au-Ti  	L = AuTi ht2 + AuTi3  	67  	62  	75  	1310  	Eutectic  

Au-Ti  	L = AuTi3  	 	75  	 	1395  	Congruent  

Au-Ti  	L = AuTi3 + (Ti) ht  	79  	75  	85  	1367  	Eutectic  

Au-Ti  	(Ti) ht = AuTi3 + (Ti) rt  	95.8  	75  	98  	860  	Eutectoid  

Ba-Ti  	L + (Ti) ht + (Ti) rt  	0  	100  	100  	882  	unknown  

Ba-Ti  	L + (Ba) + (Ti) rt  	0  	0  	100  	727  	unknown  

Be-Ti  	L = (Th) ht + Be12Ti  	0.5  	0  	7.7  	1285  	Eutectic  

Be-Ti  	(Be) ht + (Be) rt + Be12Ti  	0  	0  	7.7  	1270  	unknown  

Be-Ti  	L + Be17Ti2 = Be12Ti  	6  	10.5  	7.7  	1570  	Peritectic  

Be-Ti  	L = Be17Ti2  	 	10.5  	 	1660  	Congruent  

Be-Ti  	L + Be17Ti2 = Be3Ti  	29  	10.5  	25  	1450  	Peritectic  

Be-Ti  	L + Be3Ti = Be2Ti  	35  	25  	33.3  	1350  	Peritectic  

Be-Ti  	L = Be2Ti + (Ti) ht  	70  	33.3  	92.5  	980  	Eutectic  

Be-Ti  	(Ti) ht = Be2Ti + (Ti) rt  	97  	33.3  	100  	810  	Eutectoid  

Bi-Ti  	L + Ti3Bi = Ti2Bi (O)  	65  	75  	66.7  	1300  	Peritectic  

Bi-Ti  	L + (Ti) ht = Ti3Bi  	74  	90  	75  	1340  	Peritectic  

Bi-Ti  	(Ti) ht = Ti3Bi + (Ti) rt  	91  	75  	99  	720  	Eutectoid  

Br-Ti  	L = (Br) lt + TiBr4 lt  	10  	0  	20  	-26  	Eutectic  

Br-Ti  	TiBr4 rt = TiBr4 lt  	 	20  	 	-6  	Polymorphic  

B-Ti  	L = (B) rhom1 + TiB2  	2  	0  	33.3  	2080  	Eutectic  

B-Ti  	L = TiB2  	 	33.3  	 	3225  	Congruent  

B-Ti  	L + TiB2 = Ti4B3  	61  	34.4  	42.9  	2200  	Peritectic  

B-Ti  	L + Ti4B3 = TiB  	62  	42.9  	50  	2180  	Peritectic  

B-Ti  	L = TiB + (Ti) ht  	93  	51  	100  	1540  	Eutectic  

B-Ti  	TiB + (Ti) ht = (Ti) rt  	51  	100  	100  	884  	Peritectoid  

Ca-Ti  	L + (Ti) ht + (Ti) rt  	0  	100  	100  	882  	unknown  

Ca-Ti  	L + (Ca) ht + (Ti) rt  	0  	0  	100  	842  	unknown  

Cd-Ti  	L + (Cd) + CdTi  	0  	0  	50  	321.108  	unknown  

Cd-Ti  	L + CdTi2 = CdTi  	0  	66.7  	50  	620  	Peritectic  

Cd-Ti  	(Ti) ht = CdTi2 + (Ti) rt  	78  	66.7  	93.5  	785  	Eutectoid  

Ce-Ti  	L 2 = L1 + (Ti) ht  	77  	23  	98.3  	1450  	Monotectic  

Ce-Ti  	L1 + (Ti) ht = (Ti) rt  	2  	99.5  	98.8  	910  	Peritectic  

Ce-Ti  	L1 = (Ce) ht1 + (Ti) rt  	1  	0  	99  	790  	Eutectic  

Ce-Ti  	(Ce) ht1 = (Ce) ht2 + (Ti) rt  	0  	0  	99.5  	710  	Eutectoid  

Co-Ti  	L + (Co) ht = TiCo3  	21  	14.4  	19.3  	1190  	Peritectic  

Co-Ti  	L = TiCo3 + Ti0.9Co2.1  	24.5  	23  	28  	1170  	Peritectic  

Co-Ti  	L + TiCo2 = Ti0.9Co2.1  	29  	33  	31.25  	1215  	Peritectic  

Co-Ti  	L + TiCo = TiCo2  	33  	45  	33.3  	1235  	Peritectic  

Co-Ti  	L = TiCo  	 	49  	 	1325  	Congruent  

Co-Ti  	L + TiCo = Ti2Co cub1  	72.9  	51  	66.7  	1058  	Peritectic  

Co-Ti  	L = Ti2Co cub1 + (Ti) ht  	76.8  	67.1  	85.5  	1020  	Eutectic  

Co-Ti  	(Ti) ht = Ti2Co cub1 + (Ti) rt  	93  	66.7  	99.2  	685  	Eutectoid  

Cr-Ti  	L = (Ti ht,Cr)  	 	56  	 	1040  	Minimum  

Cr-Ti  	(Ti ht,Cr) = TiCr2 ht2  	 	33.3  	 	1370  	Maximum  

Cr-Ti  	TiCr2 ht2 = TiCr2 ht1  	 	33.3-36  	 	1270  	Polymorphic  

Cr-Ti  	TiCr2 ht1 = (Ti ht,Cr) + TiCr2 rt  	33.3  	4  	35  	800  	Eutectoid  

Cr-Ti  	TiCr2 ht1 + (Ti ht,Cr) = TiCr2 rt  	36  	60  	37  	1220  	Peritectoid  

Cr-Ti  	(Ti ht,Cr) = TiCr2 rt + (Ti) rt  	37.5  	37  	100  	667  	Eutectoid  

Cs-Ti  	L1 = (Cs) + (Ti) rt  	0  	0  	100  	28.39  	unknown  

C-Ti  	L = (Ti) ht + TiC  	98  	99.3  	68  	1646.5  	Eutectic  

C-Ti  	(Ti) ht + TiC = (Ti) rt  	99.39  	64  	98.5  	920  	Peritectoid  

C-Ti  	L = TiC  	 	55.47  	 	3065.7  	Congruent  

C-Ti  	L = TiC + (C) gra  	40  	51  	0  	2776.4  	Eutectic  

Cu-Ti  	L + (Cu) = Cu4Ti  	22  	8  	19.1  	885  	Peritectic  

Cu-Ti  	L = Cu4Ti + Cu2Ti ht  	27  	21  	33.3  	875  	Eutectic  

Cu-Ti  	L + Cu4Ti3 = Cu2Ti ht  	29  	42.9  	33.3  	890  	Peritectic  

Cu-Ti  	Cu2Ti ht = Cu4Ti + Cu3Ti2  	33.3  	22  	40  	870  	Eutectoid  

Cu-Ti  	Cu2Ti ht + Cu4Ti3 = Cu3Ti2  	33.3  	42.9  	40  	875  	Peritectoid  

Cu-Ti  	L + CuTi = Cu4Ti3  	37.5  	48  	42.9  	925  	Peritectic  

Cu-Ti  	L = CuTi  	 	50  	 	982  	Congruent  

Cu-Ti  	L = CuTi + CuTi2  	57  	54  	66.7  	960  	Eutectic  

Cu-Ti  	L + (Ti) ht = CuTi2  	63.5  	86.5  	66.7  	1005  	Peritectic  

Cu-Ti  	(Ti) ht = CuTi2 + (Ti) rt  	94.6  	66.7  	98.4  	790  	Eutectoid  

Dy-Ti  	L + (Dy) ht + (Dy) rt  	3  	1  	1  	1381  	unknown  

Dy-Ti  	L = (Dy) rt + (Ti) ht  	14  	3  	98  	1280  	Eutectic  

Dy-Ti  	L2 = L1 + (Ti) ht  	52  	27  	98  	1400  	Monotectic  

Dy-Ti  	(Dy) rt+ (Ti) ht = (Ti) rt  	2  	99.5  	99  	885  	Peritectoid  

Er-Ti  	L = (Er) + (Ti) ht  	26  	3.4  	99  	1320  	Eutectic  

Er-Ti  	(Er) +(Ti) ht = (Ti) rt  	0  	100  	100  	890  	Peritectoid  

Eu-Ti  	L1 + (Ti) ht + (Ti) rt  	2  	100  	100  	882  	unknown  

Eu-Ti  	L1 + (Eu) + (Ti) rt  	0  	0  	100  	822  	unknown  

Fe-Ti  	L = (Fe) rt + TiFe2  	16  	10  	27.6  	1289  	Eutectic  

Fe-Ti  	L = TiFe2  	 	33.3  	 	1427  	Congruent  

Fe-Ti  	L + TiFe2 = TiFe  	50.5  	35.2  	50  	1317  	Peritectic  

Fe-Ti  	L = TiFe + (Ti) ht  	70.5  	52.5  	78  	1085  	Eutectic  

Fe-Ti  	(Ti) ht = TiFe + (Ti) rt  	85  	51  	99.96  	595  	Eutectoid  

Ga-Ti  	L = Ti2Ga  	 	66.7  	 	1435  	Congruent  

Ga-Ti  	L = Ti2Ga + (Ti) ht  	69  	66.7  	76  	1430  	Eutectic  

Ga-Ti  	Ti2Ga + (Ti) ht = Ti3Ga rt  	66.7  	84  	75  	1030  	Peritectoid  

Ga-Ti  	Ti3Ga rt + (Ti) ht = (Ti) rt  	77  	86.5  	86  	940  	Peritectoid  

Gd-Ti  	L2 = L1 + (Ti) ht  	65  	13  	98  	1275  	Monotectic  

Gd-Ti  	L1 = (Gd) ht + (Ti) ht  	11  	4  	98  	1240  	Eutectic  

Gd-Ti  	(Gd) ht = (Gd) rt + (Ti) ht  	4  	4  	98  	1230  	Eutectoid  

Gd-Ti  	(Gd) rt + (Ti) ht = (Ti) rt  	1  	99.5  	99.4  	885  	Peritectoid  

Ge-Ti  	L = (Ge) + TiGe2  	11  	4  	33.3  	900  	Eutectic  

Ge-Ti  	L + Ti6Ge5 = TiGe2  	18  	54.5  	33.3  	1075  	Peritectic  

Ge-Ti  	L + Ti5Ge3 = Ti6Ge5  	47.5  	62.5  	54.5  	1650  	Peritectic  

Ge-Ti  	L = Ti5Ge3  	 	62.5  	 	1980  	Congruent  

Ge-Ti  	L = Ti5Ge3 + (Ti) ht  	85.1  	62.5  	91  	1325  	Eutectic  

Ge-Ti  	(Ti) ht = Ti5Ge3 + (Ti) rt  	96  	62.5  	97  	860  	Eutectoid  

Hf-Ti  	L = (Hf ht,Ti ht)  	 	88  	 	1653  	Minimum  

Hf-Ti  	(Hf ht,Ti ht) = (Hf rt,Ti rt)  	 	78  	 	790  	Minimum  

Hf-Ti  	(Hf rt,Ti rt) = (Hf) rt + (Ti) rt  	 	50  	 	227  	Critical  

Hg-Ti  	L + HgTi = Hg3Ti  	0  	50  	25  	130  	Peritectic  

H-Ti  	(Ti) ht = (Ti) rt + TiH2 ht  	61  	93.28  	48.8  	300  	Eutectoid  

In-Ti  	L = (In) + Ti3In4  	0  	0  	42.9  	156  	Eutectic  

In-Ti  	L + ? = Ti3In4  	3  	 	42.9  	796  	Peritectic  

In-Ti  	(Ti) ht = TiIn3 + (Ti) rt  	88  	79  	90  	840  	Eutectoid  

Ir-Ti  	L + (Ir) = TiIr3  	27  	11  	23  	2115  	Peritectic  

Ir-Ti  	L = TiIr3 + Ti1.3Ir0.7  	40  	27  	42.5  	2000  	Eutectic  

Ir-Ti  	L = Ti1.3Ir0.7  	 	50  	 	2130  	Congruent  

Ir-Ti  	Ir3Ti + Ti1.3Ir0.7 = TiIr ht  	27  	42.5  	41  	1750  	Peritectoid  

Ir-Ti  	Ir3Ti + TiIr ht + TiIr rt  	26.5  	41  	41  	1440  	unknown  

Ir-Ti  	L + Ti1.3Ir0.7 = Ti3Ir  	77  	65  	73  	1515  	Peritectic  

Ir-Ti  	L = Ti3Ir + (Ti) ht  	83  	75  	85.5  	1468  	Eutectic  

Ir-Ti  	(Ti) ht = Ti3Ir + (Ti) rt  	95  	75  	99  	720  	Eutectoid  

K-Ti  	L1 + (Ti) rt = (K)  	0  	0  	100  	64  	Peritectic  

La-Ti  	L2 = L1 + (Ti) ht  	91  	2  	97  	1550  	Monotectic  

La-Ti  	L1 + (Ti) ht = (La) ht2  	0  	99.5  	2  	960  	Peritectic  

La-Ti  	(La) ht2 + (Ti) ht = (Ti) rt  	2  	99.5  	99  	900  	Peritectoid  

La-Ti  	(La) ht2 = (La) ht1 + (Ti) rt  	1.5  	0  	99  	825  	Eutectoid  

Li-Ti  	L1 + (Ti) ht + (Ti) rt  	0  	100  	100  	882  	unknown  

Li-Ti  	Li + (Li) rt + (Ti) rt  	0  	0  	100  	180.6  	unknown  

Lu-Ti  	L = (Lu) + (Ti) ht  	30  	1  	99  	1370  	Eutectic  

Lu-Ti  	(Lu) + (Ti) ht = (Ti) rt  	1  	99  	99  	895  	Peritectoid  

Mg-Ti  	(Ti) ht = L + (Ti) rt  	97.5  	0  	98.4  	865  	Monotectic  

Mg-Ti  	L + (Ti) rt = (Mg)  	0  	0  	98.4  	651  	Peritectic  

Mn-Ti  	L = (Mn) ht3 + Ti9Mn42  	10  	7  	18.5  	1210  	Eutectic
