Repository: avinash2692/material_genome

File: melting_points copy.txt (part 38 of 42)
Chemical System	Reaction	%A	%B	%C	Temperature, °C  	Reaction type  
Mn-Ti  	(Mn) ht3 = (Mn) ht2 + (Mn) ht1  	1  	0.6  	1.5  	1120  	Eutectoid  

Mn-Ti  	(Mn) ht3 + (Mn) rt = (Mn) ht1  	5.5  	12  	6  	1148  	Peritectoid  

Mn-Ti  	(Mn) ht2 + Ti9Mn42 = (Mn) rt  	5.5  	18.5  	12  	1148  	Peritectoid  

Mn-Ti  	L + TiMn3 ht = Ti9Mn42  	13  	25  	18.5  	1230  	Peritectic  

Mn-Ti  	Ti9Mn42 = (Mn) rt + TiMn2  	18.5  	11  	30  	930  	Eutectoid  

Mn-Ti  	L + TiMn2 = TiMn3 ht  	15  	30.5  	25  	1250  	Peritectic  

Mn-Ti  	TiMn3 ht = Ti9Mn42 + TiMn2  	25  	18.5  	30  	960  	Eutectoid  

Mn-Ti  	L = TiMn2  	 	34  	 	1325  	Congruent  

Mn-Ti  	L + TiMn2 = TiMn Mn+  	59  	40  	48  	1200  	Peritectic  

Mn-Ti  	TiMn Mn+ + (Ti) ht = Ti21Mn25 rt  	48  	74.5  	49.5  	950  	Peritectoid  

Mn-Ti  	L = TiMn Mn+ + (Ti) ht  	61.5  	48  	70  	1180  	Eutectic  

Mn-Ti  	(Ti) ht = Ti21Mn25 rt + (Ti) rt  	84.5  	49.5  	99.6  	550  	Eutectoid  

Mo-Ti  	(Ti ht,Mo) = (Mo) + (Ti) rt  	88  	40  	99.6  	695  	Monotectoid  

Na-Ti  	L1 + (Ti) = (Na) rt  	0  	100  	0  	98  	Peritectic  

Nd-Ti  	L2 = L1 + (Ti) ht  	87  	31  	98  	1550  	Monotectic  

Nd-Ti  	L = (Nd) ht + (Ti) ht  	5  	1.5  	99.5  	960  	Eutectic  

Nd-Ti  	(Nd) ht + (Ti) ht = (Ti) rt  	1.5  	99.5  	99  	900  	Peritectoid  

Nd-Ti  	(Nd) ht = (Nd) rt + (Ti) rt  	1  	0  	99  	835  	Eutectoid  

Ni-Ti  	L = TiNi3  	 	25  	 	1380  	Congruent  

Ni-Ti  	L = TiNi3 + TiNi ht  	39  	25  	42  	1118  	Eutectic  

Ni-Ti  	L = (Ni) + TiNi3  	16.5  	13.7  	25  	1304  	Eutectic  

Ni-Ti  	L = TiNi ht  	 	50  	 	1310  	Congruent  

Ni-Ti  	TiNi ht = TiNi3 + NiTi2  	50  	25  	66  	630  	Eutectoid  

Ni-Ti  	L + TiNi ht = Ti2Ni  	68  	50.5  	66  	984  	Peritectic  

Ni-Ti  	L = Ti2Ni + (Ti) ht  	76  	67  	90  	942  	Eutectic  

Ni-Ti  	(Ti) ht = Ti2Ni + (Ti) rt  	95.5  	67  	99.8  	765  	Eutectoid  

N-Ti  	L + (Ti) rt = (Ti) ht  	96  	87.5  	93.8  	2020  	Peritectic  

N-Ti  	L + TiN = (Ti) rt  	84.8  	72  	79.5  	2350  	Peritectic  

N-Ti  	L = TiN  	 	54.5  	 	3290  	Congruent  

N-Ti  	(Ti) rt + TiN = TiN0.28 ht  	75.3  	67  	68.5  	1291  	Peritectoid  

N-Ti  	(Ti) rt + TiN0.28 ht = TiN0.43 ht  	75.3  	68.5  	70.5  	1103  	Peritectoid  

N-Ti  	TiN0.43 ht = (Ti) rt + Ti2N  	70.5  	75.3  	67.6  	1066  	Eutectoid  

N-Ti  	TiN0.28 ht = TiN0.43 ht + Ti2N rt  	67.8  	70.3  	67.6  	1078  	Eutectoid  

N-Ti  	TiN0.28 ht + TiN = Ti2N rt  	67.7  	64.8  	67.6  	1080  	Peritectoid  

Os-Ti  	L = (Os) + TiOs  	35  	21  	49  	2100  	Eutectic  

Os-Ti  	L = TiOs  	 	50  	 	2160  	Congruent  

Os-Ti  	L + TiOs = (Ti) ht  	80  	62  	77  	1710  	Peritectic  

Os-Ti  	L = (Ti) ht  	 	90  	 	1612  	Minimum  

O-Ti  	L + (Ti) rt = (Ti) ht  	95  	87  	92  	1720  	Peritectic  

O-Ti  	L = (Ti) rt  	 	76  	 	1885  	Maximum  

O-Ti  	L1 = L2 + (Ti)  	63  	47  	69  	1780  	Monotectic  

O-Ti  	L2 + (Ti) rt = TiO ht2  	45  	68.5  	65  	1770  	Peritectic  

O-Ti  	(Ti) rt + Ti2O rt = Ti3O rt  	82  	75  	75.5  	500  	Peritectoid  

O-Ti  	(Ti) rt + Ti3O2 rt = Ti2O rt  	67  	60  	66.7  	600  	Peritectoid  

O-Ti  	(Ti) rt + TiO rt = Ti3O2 rt  	67  	50  	60  	920  	Peritectoid  

O-Ti  	(Ti) rt + TiO ht1 = TiO rt  	67  	49  	50  	940  	Peritectoid  

O-Ti  	L2 = TiO ht2 + Ti2O3  	43  	44.5  	40.2  	1720  	Eutectic  

O-Ti  	Ti4O5 ht1 = TiO rt + Ti2O3  	45.5  	50  	40.2  	460  	Eutectoid  

O-Ti  	L = Ti2O3  	 	40  	 	1842  	Congruent  

O-Ti  	L = TiO2 rut  	 	33.3  	 	1870  	Congruent  

Pb-Ti  	L = Ti2Pb  	 	66.7  	 	1250  	Congruent  

Pb-Ti  	L = Ti2Pb + Ti3.2Pb0.8  	71  	66.7  	80  	1220  	Eutectic  

Pb-Ti  	L + (Ti) ht = Ti3.2Pb0.8  	79  	84  	80  	1305  	Peritectic  

Pb-Ti  	(Ti) ht = Ti3.2Pb0.8 + (Ti) rt  	92.5  	80  	95.8  	725  	Eutectoid  

Pd-Ti  	L = (Pd)  	 	15  	 	1400  	Minimum  

Pd-Ti  	L + TiPd3 = Ti0.8Pd3.2  	20  	25  	22  	1500  	Peritectic  

Pd-Ti  	L = TiPd3  	 	25  	 	1530  	Congruent  

Pd-Ti  	L + TiPd3 = TiPd2 ht  	35  	25  	33  	1400  	Peritectic  

Pd-Ti  	TiPd2 ht = TiPd2 rt  	 	33-35  	 	1280  	Polymorphic  

Pd-Ti  	L + TiPd2 ht = Ti2Pd3  	41  	35  	40  	1330  	Peritectic  

Pd-Ti  	L = Ti2Pd3 + TiPd ht  	45.5  	40  	47  	1280  	Eutectic  

Pd-Ti  	L = TiPd ht  	 	50  	 	1400  	Congruent  

Pd-Ti  	TiPd ht = Ti2Pd3 + TiPd rt  	47  	40  	47  	480  	Eutectoid  

Pd-Ti  	TiPd ht = TiPd rt  	 	50  	 	510  	Polymorphic  

Pd-Ti  	TiPd ht = TiPd rt + PdTi2  	53  	53  	66.7  	450  	Eutectoid  

Pd-Ti  	L + TiPd ht = (Ti) ht  	58  	53  	55  	1310  	Peritectic  

Pd-Ti  	(Ti) ht = TiPd ht + Ti2Pd rt  	55  	53  	66.7  	820  	Eutectoid  

Pd-Ti  	(Ti) ht = Ti2Pd rt  	 	66.7  	 	960  	Maximum  

Pd-Ti  	(Ti) ht = Ti2Pd rt + (Ti) rt  	90.2  	66.7  	99  	595  	Eutectoid  

Pd-Ti  	Ti2Pd rt + (Ti) rt = Ti3.2Pd0.8 rt  	66.7  	99.6  	75  	500  	Peritectoid  

Pd-Ti  	L = (Ti) ht  	 	68  	 	1120  	Minimum  

Pr-Ti  	L2 = L1 + (Ti) ht  	87  	19  	99  	1550  	Monotectic  

Pr-Ti  	L1 + (Ti) ht = (Pr) ht  	8  	99  	9  	960  	Peritectic  

Pr-Ti  	(Pr) ht + (Ti) ht = (Ti) rt  	6  	99.5  	99  	900  	Peritectoid  

Pr-Ti  	(Pr) ht + (Ti) rt = (Pr) rt  	2  	99.5  	3  	800  	Peritectoid  

P-Ti  	L = (Ti) ht + Ti3P  	90.5  	99.7  	75  	1495  	Eutectic  

P-Ti  	(Ti) ht + (Ti) rt + Ti3P  	100  	100  	75  	882  	unknown  

P-Ti  	L + Ti2P = Ti3P  	83.5  	66.7  	75  	1760  	Peritectic  

P-Ti  	L + Ti5P3 = Ti2P  	78  	64  	66.7  	1920  	Peritectic  

P-Ti  	L = Ti5P3  	 	62.5  	 	2100  	Congruent  

P-Ti  	L + Ti5P3 = Ti4P3  	54  	61  	57.1  	2060  	Peritectic  

P-Ti  	L + Ti4P3 = TiP  	47  	57.1  	52  	1990  	Peritectic  

P-Ti  	Ti2P + Ti5P3 = Ti7P4  	66.7  	62.5  	63  	1825  	Peritectoid  

Pt-Ti  	L = Ti3Pt5 ht  	 	37.5  	 	1890  	Congruent  

Pt-Ti  	L = TiPt ht  	 	50  	 	1830  	Congruent  

Pt-Ti  	L + TiPt3 Pt+ = (Pt)  	10  	19  	11  	1800  	Peritectic  

Pt-Ti  	L = TiPt3 Pt+  	 	25  	 	1950  	Congruent  

Pt-Ti  	L + TiPt3 Pt+ = TiPt3  	33  	25  	27  	1900  	Peritectic  

Pt-Ti  	L = TiPt3 + Ti3Pt5 ht  	35  	27  	37.5  	1870  	Eutectic  

Pt-Ti  	(Pt) + TiPt3 Pt+ = TiPt8 rt  	11  	19  	12  	1080  	Peritectoid  

Pt-Ti  	Ti3Pt5 ht = TiPt3 + TiPt ht  	37.5  	27  	47  	1000  	Eutectoid  

Pt-Ti  	L = Ti3Pt5 ht + TiPt ht  	42  	37.5  	46  	1780  	Eutectic  

Pt-Ti  	TiPt ht = TiPt3 + TiPt rt  	47  	27  	47  	960  	Eutectoid  

Pt-Ti  	TiPt ht = TiPt rt + Ti3Pt  	54  	54  	71  	1030  	Eutectoid  

Pt-Ti  	L = TiPt ht + Ti3Pt  	66  	54  	71  	1320  	Eutectic  

Pt-Ti  	L = Ti3Pt  	 	75  	 	1370  	Congruent  

Pt-Ti  	L = Ti3Pt + (Ti) ht  	84  	78  	90  	1310  	Eutectic  

Pt-Ti  	(Ti) ht = Ti3Pt + (Ti) rt  	96.5  	77.5  	99.5  	840  	Eutectoid  

Pu-Ti  	L + (Ti) ht = (Pu) ht5  	18  	81  	28  	768  	Peritectic  

Pu-Ti  	(Ti) ht = (Pu) ht5 + (Ti) rt  	85  	16  	98  	608  	Eutectoid  

Pu-Ti  	(Pu) ht4 = (Pu) ht3 + (Pu) ht5  	5  	4  	6  	450  	Eutectoid  

Pu-Ti  	(Pu) ht5 = (Pu) ht3 + (Ti) rt  	6.5  	4  	98.5  	442  	Eutectoid  

Pu-Ti  	(Pu) ht3 + (Ti) rt = (Pu) ht2  	1  	99  	1.5  	322  	Peritectoid  

Pu-Ti  	(Pu) ht2 + (Ti) rt = (Ti) ht  	0.5  	99.5  	1  	230  	Peritectoid  

Pu-Ti  	(Pu) ht1 + (Ti) rt = (Pu) rt  	0.5  	0.5  	100  	130  	Peritectoid  

Rb-Ti  	L1 + (Rb) + (Ti) rt  	0  	0  	100  	39.48  	unknown  

Re-Ti  	L + (Re) = Ti5Re24  	19  	2.5  	17.2  	2750  	Peritectic  

Re-Ti  	L + Ti5Re24 = (Ti) ht  	58  	17.2  	50  	2025  	Peritectic  

Rh-Ti  	L + (Rh) = TiRh3  	29  	14  	22  	1750  	Peritectic  

Rh-Ti  	(Rh) + TiRh3 = TiRh5 rt  	11  	22  	16.7  	1100  	Peritectoid  

Rh-Ti  	L = TiRh3 + Ti3Rh5  	34  	27  	37.5  	1720  	Eutectic  

Rh-Ti  	L + TiRh ht2 = Ti3Rh5  	36.5  	42  	37.5  	1760  	Peritectic  

Rh-Ti  	L = TiRh ht2  	 	50  	 	1940  	Congruent  

Rh-Ti  	L = TiRh ht2 + (Ti) ht  	70  	62  	71  	1280  	Eutectic  

Rh-Ti  	TiRh ht2 + (Ti) ht = Ti2Rh rt  	61  	79  	66.7  	790  	Peritectoid  

Ru-Ti  	L = (Ru) + TiRu  	27  	14  	47  	1825  	Eutectic  

Ru-Ti  	L = TiRu  	 	50  	 	2130  	Congruent  

Ru-Ti  	L + TiRu = (Ti) ht  	76  	55  	75  	1575  	Peritectic  

Ru-Ti  	L = (Ti) ht  	 	85  	 	1550  	Minimum  

Sb-Ti  	L + (Sb) + TiSb2  	0  	0  	33.3  	630.755  	unknown  

Sb-Ti  	L + TiSb = TiSb2  	33  	50  	33.3  	1000  	Peritectic  

Sb-Ti  	L = TiSb  	 	50  	 	1150  	Congruent  

Sb-Ti  	L = TiSb + Ti3Sb  	50  	50  	75  	1050  	Eutectic  

Sb-Ti  	L = Ti3Sb  	 	75  	 	1350  	Congruent  

Sb-Ti  	L = Ti3Sb + (Ti) ht  	80  	75  	88  	1325  	Eutectic  

Sc-Ti  	L = (Sc ht,Ti ht)  	 	50  	 	1300  	Minimum  

Sc-Ti  	(Sc ht,Ti ht) = (Sc) ht + (Ti) ht  	 	63  	 	1075  	Critical  

Sc-Ti  	(Sc) ht = (Sc) rt + (Ti) ht  	47  	12.5  	75  	1050  	Monotectoid  

Sc-Ti  	(Ti) ht = (Sc) rt + (Ti) rt  	93  	7  	93  	875  	Eutectoid  

Se-Ti  	TiSe2 rt = Ti5Se8 rt  	 	39  	 	560  	Maximum  

Se-Ti  	TiSe2 rt = Ti5Se8 rt + Ti2Se3 rt  	39.8  	39.4  	40.2  	475  	Eutectoid  

Se-Ti  	TiSe2 rt = Ti2Se3 rt  	 	40.7  	 	560  	Maximum  

Se-Ti  	TiSe2 rt = Ti2Se3 rt + Ti3Se4 mon rt  	41.6  	41.2  	42.5  	530  	Eutectoid  

Se-Ti  	TiSe2 rt = Ti3Se4 mon rt  	 	43.5  	 	875  	Maximum  

Se-Ti  	TiSe2 rt = Ti3Se4 mon rt + Ti0.89Se rt  	46.8  	44.5  	47.1  	710  	Eutectoid  

Se-Ti  	TiSe2 rt = Ti0.89Se rt  	 	47.3  	 	735  	Maximum  

Se-Ti  	TiSe2 rt = Ti0.89Se rt + TiSe orth rt  	48.6  	47.5  	51  	630  	Eutectoid  

Se-Ti  	Ti1.09Se ht = TiSe2 rt + TiSe orth rt  	50.4  	48.8  	51  	640  	Eutectoid  

Si-Ti  	L = (Si) + TiSi2  	16  	0  	33.3  	1330  	Eutectic  

Si-Ti  	L = TiSi2  	 	33.3  	 	1490  	Congruent  

Si-Ti  	L = TiSi2 + TiSi ht  	36  	33.3  	50  	1480  	Eutectic  

Si-Ti  	L + Ti5Si4 = TiSi ht  	40  	55.6  	50  	1570  	Peritectic  

Si-Ti  	L + Ti5Si3 = Ti5Si4  	52  	60.5  	55.6  	1920  	Peritectic  

Si-Ti  	L = Ti5Si3  	 	62.5  	 	2130  	Congruent  

Si-Ti  	L = Ti5Si3 + (Ti) ht  	86.5  	64.5  	95  	1330  	Eutectic  

Si-Ti  	Ti5Si3 + (Ti) ht = Ti3Si  	64.5  	96  	75  	1170  	Peritectoid  

Si-Ti  	(Ti) ht = Ti3Si + (Ti) rt  	99  	75  	99.5  	865  	Eutectoid  

Sn-Ti  	L = (Sn) rt + Ti6Sn5 rt  	1  	0  	54.5  	231  	Eutectic  

Sn-Ti  	L = Ti6Sn5 ht  	 	54.5  	 	1490  	Congruent  

Sn-Ti  	Ti6Sn5 ht = Ti6Sn5 rt  	 	54.5  	 	790  	Polymorphic  

Sn-Ti  	L = Ti6Sn5 ht + Ti5Sn3  	58  	54.5  	62.5  	1475  	Eutectic  

Sn-Ti  	L + Ti2Sn = Ti5Sn3  	62  	64.1  	62.5  	1510  	Peritectic  

Sn-Ti  	L + Ti3Sn = Ti2Sn  	65  	75  	67.3  	1550  	Peritectic  

Sn-Ti  	L = Ti3Sn  	 	75  	 	1670  	Congruent  

Sn-Ti  	L = Ti3Sn + (Ti) ht  	81.5  	77  	82.5  	1605  	Eutectic  

Sn-Ti  	Ti3Sn + (Ti) ht = (Ti) rt  	77  	90.5  	87.5  	890  	Peritectoid  

Sn-Ti  	(Ti) ht = (Ti) rt  	 	93.3  	 	842  	Minimum  

Sr-Ti  	L + (Ti) ht + (Ti) rt  	0  	100  	100  	882  	unknown  

Sr-Ti  	L + (Sr) ht + (Ti) rt  	0  	0  	100  	769  	unknown  

S-Ti  	L = (Ti) ht + Ti8S3  	86  	100  	75  	1212  	Eutectic  

S-Ti  	(Ti) ht + Ti6S rt = (Ti) rt  	100  	86  	100  	885  	Peritectoid  

S-Ti  	(Ti) ht + Ti8S3 = Ti6S rt  	100  	75  	86  	925  	Peritectoid  

S-Ti  	L + Ti2S = Ti8S3  	80  	69  	75  	1305  	Peritectic  

S-Ti  	L + TiS 2H ht = Ti2S  	70  	54  	65  	1410  	Peritectic  

S-Ti  	L + Ti0.87S 9R ht = TiS 2H ht  	58  	47.4  	50.3  	1780  	Peritectic  

S-Ti  	TiS 2H ht = TiS rt  	 	50.3  	 	935  	Polymorphic  

S-Ti  	L = Ti0.87S 9R ht  	 	47.4  	 	1975  	Congruent  

S-Ti  	Ti0.87S 9R ht = Ti8S9 rt  	 	47.4  	 	1520  	Polymorphic  

S-Ti  	L + TiS2 = TiS3  	0  	33.3  	25  	632  	Peritectic  

Tb-Ti  	L + (Tb) ht + (Tb) rt  	20  	1  	1  	1289  	unknown  

Tb-Ti  	L = (Tb) rt + (Ti) ht  	26  	1  	99  	1270  	Eutectic  

Tb-Ti  	(Tb) rt + (Ti) ht = (Ti) rt  	1  	100  	99  	890  	Peritectoid  

Tc-Ti  	(Ti) ht = TiTc rt  	 	48  	 	1850  	Maximum  

Tc-Ti  	L + (Tc) = Ti0.11Tc0.89  	18  	14  	15  	1920  	Peritectic  

Tc-Ti  	L = Ti0.11Tc0.89 + (Ti) ht  	28  	15  	31  	1780  	Eutectic  

Tc-Ti  	(Ti) ht = Ti0.11Tc0.89 + TiTc rt  	36  	15  	46  	1120  	Eutectoid  

Te-Ti  	L = (Te) + TiTe2  	1  	0  	33.3  	440  	Eutectic  

Te-Ti  	L = TiTe2  	 	33.3  	 	1200  	Congruent  

Te-Ti  	L = Ti5Te4 ht  	 	55.6  	 	1500  	Congruent  

Te-Ti  	Ti5Te4 ht = Ti5Te4 rt  	 	55.6  	 	685  	Polymorphic  

Te-Ti  	L = Ti5Te4 ht + (Ti) ht  	80  	55.6  	94  	1280  	Eutectic  

Te-Ti  	(Ti) ht = Ti5Te4 ht + (Ti) rt  	96  	55.6  	98  	860  	Eutectoid  

Th-Ti  	L + (Th) ht + (Th) rt  	23  	0  	0  	1360  	unknown  

Th-Ti  	L = (Th) rt + (Ti) ht  	42  	0  	100  	1190  	Eutectic  

Th-Ti  	(Th) rt + (Ti) ht + (Ti) rt  	0  	100  	100  	882  	unknown  

Ti-Tm  	L = (Ti) ht + (Tm)  	74  	1  	99  	1330  	Eutectic  

Ti-Tm  	(Ti) ht + (Tm) = (Ti) rt  	0.5  	99  	1  	890  	Peritectoid  

Ti-U  	(U ht2,Ti ht) = (Ti) rt + U2Ti rt  	15  	1  	66.7  	655  	Eutectoid  

Ti-U  	(U ht2,Ti ht) = U2Ti rt  	 	66.7  	 	898  	Maximum  

Ti-U  	(U ht2,Ti ht) = U2Ti rt + (U) ht1  	93  	66.7  	98  	720  	Eutectoid  

Ti-U  	U2Ti rt + (U) ht1 + (U) rt  	66.7  	98  	98  	668  	unknown  

Ti-V  	L = (Ti ht,V)  	 	31  	 	1600  	Minimum  

Ti-W  	(Ti ht,W) = (Ti) ht + (W)  	 	33  	 	1250  	Critical  

Ti-W  	(Ti) ht = (Ti) rt + (W)  	9.5  	0.2  	72  	740  	Monotectoid  

Ti-Y  	L = L1 + L2  	 	56  	 	1540  	Critical  

Ti-Y  	L1 = L2 + (Ti) ht  	30  	80  	1  	1370  	Monotectic  

Ti-Y  	L2 = (Ti) ht + (Y) rt  	81  	1  	99  	1355  	Eutectic  

Ti-Y  	(Ti) ht = (Ti) rt + (Y) rt  	0.1  	0.01  	99.5  	870  	Eutectoid  

Ti-Y  	(Y) ht = L + (Y) rt  	99  	94  	99.5  	1440  	Catatectic  

Ti-Yb  	L1 = L2 + (Ti) ht  	1  	99  	0  	1650  	Monotectic  

Ti-Yb  	L2 + (Ti) ht + (Ti) rt  	100  	0  	0  	882  	unknown  

Ti-Yb  	L2 + (Ti) rt + (Yb) ht  	100  	0  	100  	819  	unknown  

Ti-Yb  	(Ti) rt + (Yb) ht + (Yb) rt  	0  	100  	100  	795  	unknown  

Ti-Zn  	L + Zn2Ti = Zn3Ti  	96.5  	66.7  	75  	950  	Peritectic  

Ti-Zn  	L + Zn3Ti = Zn5Ti  	98.8  	75  	83.3  	486  	Peritectic  

Ti-Zn  	L + Zn5Ti = Zn22Ti3  	99  	83.3  	90.9  	470  	Peritectic  

Ti-Zn  	L + Zn22Ti3 = Zn16Ti  	99.3  	90.9  	93.7  	440  	Peritectic  

Ti-Zn  	L = Zn16Ti + (Zn)  	99.5  	93.7  	100  	420  	Eutectic  

Ti-Zr  	L = (Zr ht,Ti ht)  	 	39  	 	1540  	Minimum  

Ti-Zr  	(Zr ht,Ti ht) = (Zr rt,Ti rt)  	 	50  	 	605  	Minimum  



Found: 348 reactions

Return to Contents 



ASM Alloy Phase Diagrams Center, P. Villars, editor-in-chief; H. Okamoto and K. Cenzual, section editors;

http://www1.asminternational.org/AsmEnterprise/APD, ASM International, Materials Park, OH, USA, 2006-2015

© ASM International 2015. All Rights Reserved. Version 1.0.5.0



 	Alloy Phase Diagram Database™	Element 1: Element 2: Element 3:  

HomeExplorerSearchToolsHelp

 

Special Points Table



Return to Contents



Chemical System	Reaction	%A	%B	%C	Temperature, °C 	Reaction type 

Ag-Tl  	L = (Ag) + (Tl) ht  	97.4  	5.1  	100  	291  	Eutectic  

Ag-Tl  	(Ag) + (Tl) ht + (Tl) rt  	4  	100  	100  	230  	unknown  

Al-Tl  	L1 + L2 = (Al)  	0.5  	99.5  	0.5  	661  	Syntectic  

Al-Tl  	L2 + (Al) + (Tl) ht  	100  	0  	100  	304  	unknown  

Al-Tl  	(Al) + (Tl) ht + (Tl) rt  	0  	100  	100  	230  	unknown  

As-Tl  	L1 = (As) + L2  	37  	0  	71  	240  	Monotectic  

As-Tl  	L2 = (As) + (Tl) rt  	80.8  	0  	100  	220  	Eutectic  

As-Tl  	L2 + (Tl) ht + (Tl) rt  	84  	100  	100  	230  	unknown  

Au-Tl  	L = (Au) + (Tl) rt  	75.3  	0  	100  	147  	Eutectic  

Au-Tl  	(Tl) ht = L + (Tl) rt  	100  	86  	100  	217  	Catatectic  

Ba-Tl  	L+ (Ba) = Ba13Tl  	13  	0  	7  	502  	Peritectic  

Ba-Tl  	L = Ba13Tl + Ba2Tl  	19.9  	7  	33.3  	442  	Eutectic  

Ba-Tl  	L = Ba2Tl  	 	33.3  	 	601  	Congruent  

Ba-Tl  	L = Ba2Tl + BaTl  	38  	33.3  	50  	540  	Eutectic  

Ba-Tl  	L = BaTl  	 	50  	 	805  	Congruent  

Ba-Tl  	L = BaTl + BaTl2  	55.8  	50  	66.7  	625  	Eutectic  

Ba-Tl  	L = BaTl2  	 	66.7  	 	7.6  	Congruent  

Ba-Tl  	L + BaTl2 + BaTl3 ht  	66.7  	66.7  	75  	602  	unknown  

Ba-Tl  	BaTl3 ht = BaTl3 rt  	 	75  	 	415  	Polymorphic  

Ba-Tl  	L + BaTl3 rt = BaTl4  	91  	75  	80  	305  	Peritectic  

Ba-Tl  	L = BaTl4 + (Tl) ht  	92.5  	80  	97  	253  	Eutectic  

Ba-Tl  	(Tl) ht = BaTl4 + (Tl) rt  	97  	80  	98  	170  	Eutectoid  

Bi-Tl  	L = (Bi) + Tl1.3Bi1.7  	24  	0  	31  	198  	Eutectic  

Bi-Tl  	L = Tl1.3Bi1.7  	 	37.5  	 	213  	Congruent  

Bi-Tl  	L = Tl1.3Bi1.7 + Tl0.8Bi0.2  	53  	46  	60  	188  	Eutectic  

Bi-Tl  	L = Tl0.8Bi0.2  	 	89  	 	306  	Congruent  

Bi-Tl  	Tl0.8Bi0.2 = Tl1.3Bi1.7 + Tl0.75Bi0.25  	67.5  	42  	70  	80  	Eutectoid  

Bi-Tl  	Tl0.8Bi0.2 = Tl0.75Bi0.25  	 	73  	 	123  	Maximum  

Bi-Tl  	L = Tl0.8Bi0.2 + (Tl) ht  	94  	92  	95  	300  	Eutectic  

Bi-Tl  	L = (Tl) ht  	 	99  	 	304.5  	Congruent  

Bi-Tl  	(Tl) ht = Tl0.8Bi0.2 + (Tl) rt  	97  	95  	98.5  	100  	Eutectoid  

B-Tl  	L2 + (B) rhom1 + (Tl)  	100  	0  	100  	303  	unknown  

B-Tl  	(B) rhom1 + (Tl) ht + (Tl) rt  	0  	100  	100  	230  	unknown  

Ca-Tl  	L = (Ca) ht + Ca3Tl  	16  	0  	25  	550  	Eutectic  

Ca-Tl  	(Ca) ht + (Ca) rt + Ca3Tl  	0  	0  	25  	443  	unknown  

Ca-Tl  	L + Ca5Tl2 = Ca3Tl  	20  	28.6  	25  	625  	Peritectic  

Ca-Tl  	L = Ca5Tl2  	 	28.6  	 	742  	Congruent  

Ca-Tl  	L = Ca5Tl2 + CaTl  	34  	28.6  	47  	700  	Eutectic  

Ca-Tl  	L = CaTl  	 	50  	 	980  	Congruent  

Ca-Tl  	L + CaTl = Ca3Tl4  	68  	50  	57.1  	564  	Peritectic  

Ca-Tl  	L + Ca3Tl4 + CaTl3  	68  	57.1  	75  	525  	unknown  

Ca-Tl  	L + CaTl3 = (Tl) ht  	98  	75  	97.5  	313  	Peritectic  

Ca-Tl  	(Tl) ht + CaTl3 = (Tl) rt  	98  	75  	98  	265  	Peritectoid  

Cd-Tl  	L = (Cd) + (Tl) ht  	73  	0  	95.5  	203.5  	Eutectic  

Cd-Tl  	(Tl) ht = (Cd) + (Tl) rt  	97  	0  	97.5  	165  	Eutectoid  

Ce-Tl  	L = (Ce) ht1 + Ce3Tl  	12  	9  	24.5  	685  	Eutectic  

Ce-Tl  	(Ce) ht1 = (Ce) ht2 + TlCe3 rt  	6  	3  	24.5  	620  	Eutectoid  

Ce-Tl  	(Ce) ht2 + (Ce) rt + TlCe3 rt  	0  	0  	24.5  	61  	unknown  

Ce-Tl  	L + TlCe2 = TlCe3 rt  	18  	32.5  	25.5  	780  	Peritectic  

Ce-Tl  	L + Tl5Ce3 = TlCe2  	30  	37  	25.5  	950  	Peritectic  

Ce-Tl  	L + TlCe = Tl5Ce3  	35  	44  	38  	1040  	Peritectic  

Ce-Tl  	L = TlCe  	 	50  	 	1210  	Congruent  

Ce-Tl  	L = TlCe + Tl5Ce3  	60  	51  	62  	1090  	Eutectic  

Ce-Tl  	L = Tl5Ce3  	 	62  	 	1100  	Congruent  

Ce-Tl  	L = Tl5Ce3 + Tl3Ce  	69  	63  	75  	1040  	Eutectic  

Ce-Tl  	L = Tl3Ce  	 	75  	 	1060  	Congruent  

Ce-Tl  	L = Tl3Ce + (Tl) ht  	99.5  	75  	100  	303  	Eutectic  

Ce-Tl  	Tl3Ce + (Tl) ht +(Tl) rt  	75  	100  	100  	230  	unknown  

Cl-Tl  	L = TlCl2 + TlCl3  	30  	33.3  	25  	132  	Eutectic  

Cl-Tl  	L = TlCl3  	 	25  	 	152  	Congruent  

Cl-Tl  	L + (Tl) ht + TlCl  	100  	100  	50  	304  	unknown  

Cl-Tl  	(Tl) ht + (Tl) rt + TlCl  	100  	100  	50  	230  	unknown  

Cl-Tl  	L = TlCl  	 	50  	 	430  	Congruent  

Cl-Tl  	L = TlCl + Tl2Cl3 rt  	43.6  	50  	40  	366  	Eutectic  

Cl-Tl  	L = Tl2Cl3 ht  	 	40  	 	388  	Congruent  

Cl-Tl  	Tl2Cl3 ht = Tl2Cl3 rt  	 	40  	 	368  	Polymorphic  

Cl-Tl  	L + Tl2Cl3 rt = TlCl2  	32  	40  	33.3  	232  	Peritectic  

Cs-Tl  	L1 = (Cs) + Cs8Tl11 rt  	0  	0  	58.3  	28.39  	unknown  

Cs-Tl  	L2 = L1 + Cs8Tl11 ht  	50  	17  	58.3  	355  	Monotectic  

Cs-Tl  	L = L1 + L2  	 	36  	 	426  	Critical  

Cs-Tl  	L2 = Cs8Tl11 ht  	 	58.3  	 	408  	Congruent  

Cs-Tl  	Cs8Tl11 ht = Cs8Tl11 rt  	 	58.3  	 	294  	Polymorphic  

Cs-Tl  	L + Cs8Tl11 ht = Cs15Tl27  	72  	58.3  	63.6  	350  	Peritectic  

Cs-Tl  	L + Cs15Tl27 = Cs4Tl13  	78  	63.6  	75  	310  	Peritectic  

Cs-Tl  	L = Cs4Tl13 + (Tl) ht  	90  	75  	100  	235  	Eutectic  

Cs-Tl  	Cs4Tl13 + (Tl) ht + (Tl) rt  	75  	100  	100  	230  	unknown  

Cu-Tl  	L1 = L2 + (Cu)  	14.5  	83  	0.28  	968  	Monotectic  

Cu-Tl  	L2 = (Cu) + (Tl) ht  	100  	0  	100  	302  	Eutectic  

Cu-Tl  	(Cu) + (Tl) ht + (Tl) rt  	0  	100  	100  	232  	unknown  

Dy-Tl  	(Dy) ht = (Dy) rt + TlDy2  	4.5  	2  	33  	985  	Eutectoid  

Dy-Tl  	L = (Dy) ht + TlDy2  	21  	5  	33  	1015  	Eutectic  

Dy-Tl  	L + Tl3Dy5 = TlDy2  	28  	37  	33.5  	1190  	Peritectic  

Dy-Tl  	L = Tl3Dy5  	 	37.5  	 	1340  	Congruent  

Dy-Tl  	L = ? + TlDy  	45.5  	 	49  	1230  	Eutectic  

Dy-Tl  	L = TlDy  	 	50  	 	1300  	Congruent  

Dy-Tl  	L + TlDy = Tl5Dy3  	66  	53  	62.5  	1000  	Peritectic  

Dy-Tl  	L = Tl5Dy3 + Tl3Dy  	74  	63  	75  	930  	Eutectic  

Dy-Tl  	L = Tl3Dy  	 	75  	 	940  	Congruent  

Dy-Tl  	L = Tl3Dy + (Tl) ht  	100  	75  	100  	303  	Eutectic  

Dy-Tl  	Tl3Dy + (Tl) ht + (Tl) rt  	75  	100  	100  	230  	unknown  

Er-Tl  	L = (Er) + Tl3Er5  	21  	6  	37  	1100  	Eutectic  

Er-Tl  	L = Tl3Er5  	 	37.5  	 	1420  	Congruent  

Er-Tl  	Tl3Er5 + ErTl = Tl3Er5 Tl+  	38  	49.5  	39.5  	1190  	Peritectoid  

Er-Tl  	L + Tl3Er5 = ErTl  	51  	38  	49.5  	1240  	Peritectic  

Er-Tl  	L + ErTl = Tl5Er3  	70  	53  	62.5  	900  	Peritectic  

Er-Tl  	L + Tl5Er3 = Tl3Er  	86  	63  	75  	850  	Peritectic  

Er-Tl  	L = Tl3Er + (Tl) ht  	100  	75  	100  	303  	Eutectic  

Er-Tl  	Tl3Er + (Tl) ht + (Tl) rt  	75  	100  	100  	230  	unknown  

Ga-Tl  	L = L1 + L2  	 	32  	 	576  	Critical  

Ga-Tl  	L2 = L1 + (Tl) ht  	96.32  	2.39  	100  	286.15  	Monotectic  

Ga-Tl  	(Tl) ht = L1 + (Tl) rt  	100  	1.39  	100  	223.21  	Catatectic  

Ga-Tl  	L = (Ga) + (Tl) rt  	0.5  	0  	100  	29.51  	Eutectic  

Gd-Tl  	(Gd) ht = (Gd) rt + TlGd2  	13  	5  	33  	870  	Eutectoid  

Gd-Tl  	L = (Gd) ht + TlGd2  	23  	16  	33  	920  	Eutectic  

Gd-Tl  	L + Tl3Gd5 = TlGd2  	27  	37  	33.3  	1055  	Peritectic  

Gd-Tl  	L = Tl3Gd5  	 	37.5  	 	1220  	Congruent  

Gd-Tl  	L = Tl3Gd5 + TlGd  	40  	38  	48  	1200  	Eutectic  

Gd-Tl  	L = TlGd  	 	50  	 	1270  	Congruent  

Gd-Tl  	L + TlGd + Tl5Gd3  	62.5  	51  	62.5  	1050  	unknown  

Gd-Tl  	L = Tl5Gd3 + Tl3Gd  	71.5  	63  	75  	970  	Eutectic  

Gd-Tl  	L = Tl3Gd  	 	75  	 	990  	Congruent  

Gd-Tl  	L = Tl3Gd + (Tl) ht  	100  	75  	100  	303  	Eutectic  

Gd-Tl  	Tl3Gd + (Tl) ht + (Tl) rt  	75  	100  	100  	230  	unknown  

Ge-Tl  	L = (Ge) + (Tl) ht  	99.91  	0  	100  	304  	Eutectic  

Ge-Tl  	(Ge) + (Tl) ht + (Tl) rt  	0  	100  	100  	230  	unknown  

Hg-Tl  	L = (Hg) lt + Hg0.7Tl0.3 lt  	9  	0  	20  	-60  	Eutectic  

Hg-Tl  	L = Hg0.7Tl0.3 lt  	 	28.6  	 	14.5  	Congruent  

Hg-Tl  	L = Hg0.7Tl0.3 lt + (Tl) ht  	40.5  	34  	80  	0.5  	Eutectic  

Ho-Tl  	L = (Ho) + Tl3Ho5  	20.5  	5  	37  	1065  	Eutectic  

Ho-Tl  	L = Tl3Ho5  	 	37.5  	 	1360  	Congruent  

Ho-Tl  	L = Tl3Ho5 + TlHo rt  	47  	38  	49  	1210  	Eutectic  

Ho-Tl  	L = TlHo rt  	 	50  	 	1230  	Congruent  

Ho-Tl  	L + TlHo rt = Tl5Ho3  	66  	53  	62.5  	960  	Peritectic  

Ho-Tl  	L = Tl5Ho3 + Tl3Ho  	74  	63  	75  	900  	Eutectic  

Ho-Tl  	L = Tl3Ho  	 	75  	 	910  	Congruent  

Ho-Tl  	L = Tl3Ho + (Tl) ht  	100  	75  	100  	303  	Eutectic  

Ho-Tl  	Tl3Ho + (Tl) ht + (Tl) rt  	75  	100  	100  	230  	unknown  

In-Tl  	L + (Tl) ht = Tl0.5In0.5  	39.7  	52  	42  	171  	Peritectic  

In-Tl  	(Tl) ht = Tl0.5In0.5 + (Tl) rt  	83  	59  	87.5  	25  	Eutectoid  

I-Tl  	L1 + L2 = TlI ht  	99  	49  	50  	441.6  	Syntectic  

I-Tl  	L1 + (Tl) ht + TlI ht  	100  	100  	50  	304  	unknown  

I-Tl  	(Tl) ht + (Tl) rt + TlI ht  	100  	100  	50  	230  	unknown  

I-Tl  	TlI ht = TlI rt  	 	50  	 	178  	Polymorphic  

I-Tl  	L2 + TlI ht = Tl3I4  	23  	50  	42.9  	260  	Peritectic  

I-Tl  	L + TlI3 = TlI3  	16  	42.1  	25  	129  	Peritectic  

I-Tl  	L = TlI3 + (I)  	12  	25  	0  	90  	Eutectic  

K-Tl  	L = (K) + KTl  	1  	0  	50  	60  	Eutectic  

K-Tl  	L + K8Tl11 = KTl  	44  	55.6  	50  	268  	Peritectic  

K-Tl  	L = K8Tl11  	 	55.6  	 	320  	Congruent  

K-Tl  	L + K8Tl11 = K49Tl108  	64  	55.6  	61.5  	273  	Peritectic  

K-Tl  	L = K49Tl108 + (Tl) rt  	82  	61.5  	96  	170  	Eutectic  

K-Tl  	(Tl) ht = L + (Tl) rt  	95  	88  	97  	205  	Catatectic  

La-Tl  	(La) ht2 = (La) ht1 + La3Tl  	10  	2  	25  	640  	Eutectic  

La-Tl  	(La) ht1 + (La) rt + TlLa3 rt  	0  	0  	25  	310  	unknown  

La-Tl  	L = (La) ht2 + TlLa2  	17.5  	11  	33  	655  	Eutectic  

La-Tl  	(La) ht2 + TlLa2 = TlLa3 rt  	10.5  	33  	25  	645  	Peritectoid  

La-Tl  	L + Tl3La5 = TlLa2  	29  	37  	33.3  	895  	Peritectic  

La-Tl  	L + TlLa = Tl3La5  	33  	44  	37.5  	950  	Peritectic  

La-Tl  	L = TlLa  	 	50  	 	1220  	Congruent  

La-Tl  	L = TlLa + Tl5La3 rt  	58  	51  	62  	1100  	Eutectic  

La-Tl  	L = Tl5La3 rt  	 	62.5  	 	1120  	Congruent  

La-Tl  	L = Tl5La3 rt + Tl3La  	70  	63  	75  	1045  	Eutectic  

La-Tl  	L = Tl3La  	 	75  	 	1060  	Congruent  

La-Tl  	L = Tl3La + (Tl) ht  	100  	75  	100  	303  	Eutectic  

La-Tl  	Tl3La + (Tl) ht + (Tl) rt  	75  	100  	100  	230  	unknown  

Li-Tl  	L = (Li) rt + Li22Tl5  	4  	0  	20  	175  	Eutectic  

Li-Tl  	L + Li3Tl = Li22Tl5  	18  	25  	20  	381  	Peritectic  

Li-Tl  	L = Li3Tl  	 	25  	 	447  	Congruent  

Li-Tl  	L = Li3Tl + Li5Tl2  	28.5  	25  	28.5  	438  	Eutectic  

Li-Tl  	L = Li5Tl2  	 	28.5  	 	448  	Congruent  

Li-Tl  	L = Li5Tl2 + LiTl  	34  	28.5  	38.5  	435  	Eutectic  

Li-Tl  	Li5Tl2 + LiTl = Li2Tl rt  	28.5  	38.5  	33.3  	381  	Peritectoid  

Li-Tl  	L = LiTl  	 	50  	 	508  	Congruent  

Li-Tl  	L = LiTl + (Tl) ht  	84.8  	50  	97.5  	211  	Eutectic  

Li-Tl  	(Tl) ht = LiTl + (Tl) rt  	98  	50  	98  	202  	Eutectoid  

Lu-Tl  	(Lu) stab = (Lu) + Tl3Lu5  	12  	6  	37.5  	1152  	Eutectoid  

Lu-Tl  	L = (Lu) stab + Tl3Lu5  	22  	17  	37.5  	1167  	Eutectic  

Lu-Tl  	L = Tl3Lu5  	 	37.5  	 	1447  	Congruent  

Lu-Tl  	L + Tl3Lu5 = TlLu rt  	60  	42  	50  	1093  	Peritectic  

Lu-Tl  	L + TlLu rt = Tl5Lu3  	97.5  	50  	62.5  	698  	Peritectic  

Lu-Tl  	L + Tl5Lu3 = Tl3Lu  	98  	62.5  	75  	637  	Peritectic  

Lu-Tl  	L = Tl3Lu + (Tl) ht  	100  	75  	100  	293  	Eutectic  

Lu-Tl  	Tl3Lu + (Tl) ht + (Tl) rt  	75  	100  	100  	230  	unknown  

Mg-Tl  	L = (Mg) + Mg5Tl2  	25  	15.4  	28.6  	405.3  	Eutectic  

Mg-Tl  	L = Mg5Tl2  	 	28.6  	 	413  	Congruent  

Mg-Tl  	L + Mg5Tl2 = Mg2Tl  	34  	28.6  	33.3  	393  	Peritectic  

Mg-Tl  	L = Mg2Tl + MgTl  	42.5  	33.3  	50  	353  	Eutectic  

Mg-Tl  	L = MgTl  	 	50  	 	358  	Congruent  

Mg-Tl  	L = MgTl + (Tl) ht  	80  	50  	95.5  	202  	Eutectic  

Mg-Tl  	(Tl) ht = MgTl + (Tl) rt  	95  	50  	97  	160  	Eutectoid  

Mn-Tl  	L1 = L2 + (Mn) ht3  	6  	0  	100  	1198  	Monotectic  

Mn-Tl  	(Mn) ht3 = L2 + (Mn) ht2  	0  	100  	0  	1136  	Catatectic  

Mn-Tl  	L2 + (Mn) ht2 + (Mn) ht1  	100  	0  	0  	1100  	unknown  

Mn-Tl  	L2 + (Mn) ht1 + (Mn) rt  	100  	0  	0  	727  	unknown  

Mn-Tl  	L2 + (Mn) rt + (Tl) ht  	100  	0  	100  	304  	unknown  

Mn-Tl  	(Mn) rt + (Tl) ht + (Tl) rt  	0  	100  	100  	230  	unknown  

Mo-Tl  	L2 + (Mo) + (Tl) ht  	100  	0  	100  	304  	unknown  

Mo-Tl  	(Mo) + (Tl) ht + (Tl) rt  	0  	100  	100  	230  	unknown  

Na-Tl  	L = (Na) rt + Na44Tl7  	7.1  	1.1  	14.3  	63.9  	Eutectic  

Na-Tl  	L + Na2Tl = Na44Tl7  	14  	33.3  	14.3  	77.4  	Peritectic  

Na-Tl  	L + NaTl = Na2Tl  	28  	41.7  	33.3  	154  	Peritectic  

Na-Tl  	L = NaTl  	 	50.5  	 	305  	Congruent  

Na-Tl  	NaTl + (Tl) rt = NaTl2 rt  	52.5  	75.1  	66.7  	154  	Peritectoid  

Na-Tl  	L = NaTl + (Tl) ht  	62.5  	54  	72  	238  	Eutectic  

Na-Tl  	(Tl) ht + NaTl + (Tl) rt  	72  	54  	73  	22.5  	Eutectoid  

Nb-Tl  	L2 + (Nb) + (Tl) ht  	100  	0  	100  	304  	unknown  

Nb-Tl  	(Nb) + (Tl) ht + (Tl) rt  	0  	100  	100  	230  	unknown  

Nd-Tl  	L = (Nd) ht + TlNd3  	17  	12  	25  	785  	Eutectic  

Nd-Tl  	(Nd) ht = (Nd) rt + TlNd3  	10  	3  	24.5  	685  	Eutectoid  

Nd-Tl  	L + TlNd2 = TlNd3  	18  	33  	25  	795  	Peritectic  

Nd-Tl  	L + TlNd2 + Tl3Nd5  	33.3  	33.3  	37  	1045  	unknown  

Nd-Tl  	L + TlNd rt = Tl3Nd5  	35.5  	44  	37.5  	1095  	Peritectic  

Nd-Tl  	L = TlNd rt  	 	50  	 	1280  	Congruent  

Nd-Tl  	L + TlNd rt + Tl3Nd5  	62.5  	51  	62.5  	1100  	unknown  

Nd-Tl  	L = Tl3Nd5 + Tl3Nd  	69.5  	63  	75  	1045  	Eutectic  

Nd-Tl  	L = Tl3Nd  	 	75  	 	1065  	Congruent  

Nd-Tl  	L = Tl3Nd + (Tl) ht  	99.5  	75  	100  	300  	Eutectic  

Nd-Tl  	Tl3Nd + (Tl) ht + (Tl) rt  	75  	100  	100  	230  	unknown  

Ni-Tl  	L1 = L2 + (Ni)  	2.5  	97  	1.5  	1387  	Monotectic  

Ni-Tl  	L2 + (Ni) + (Tl) ht  	100  	0  	100  	304  	unknown  

Ni-Tl  	(Ni) + (Tl) ht + (Tl) rt  	1  	100  	100  	230  	unknown  

Pb-Tl  	L = (Pb)  	 	62.5  	 	380  	Congruent  

Pb-Tl  	(Tl) ht = (Pb) + (Tl) rt  	95  	88  	96  	180  	Eutectoid  

Pb-Tl  	L + (Pb) = (Tl) ht  	94.1  	86.2  	92.8  	312  	Peritectic  

Pd-Tl  	L + (Pd) = TlPd3 ht  	26  	1.5  	25  	1198  	Peritectic  

Pd-Tl  	TlPd3 ht = TlPd3 rt  	 	25  	 	1022  	Polymorphic  

Pd-Tl  	L + TlPd3 ht = TlPd2 ht  	35  	25  	33  	1079  	Peritectic  

Pd-Tl  	TlPd3 rt + TlPd2 ht = TlPd2 rt  	34  	25  	33.3  	630  	Peritectoid  

Pd-Tl  	TlPd2 ht = TlPd2 rt + Tl9Pd13  	35  	33.3  	40  	510  	Eutectoid  

Pd-Tl  	L + TlPd2 ht = Tl9Pd13  	50  	40  	41.5  	900  	Peritectic  

Pd-Tl  	L + Tl9Pd13 = Tl2Pd  	73  	43  	66.7  	538  	Peritectic  

Pd-Tl  	L = Tl2Pd + (Tl) ht  	98.5  	66.7  	100  	293  	Eutectic  

Pd-Tl  	Tl2Pd + (Tl) ht + (Tl) rt  	66.7  	100  	100  	230  	unknown  

Pm-Tl  	(Pm) ht = (Pm) rt + Pm2Tl  	10  	4  	33.3  	670  	Eutectoid  

Pm-Tl  	L = (Pm) ht + Pm2Tl  	17.5  	12  	33.3  	805  	Eutectic  

Pm-Tl  	L + Pm5Tl3 = Pm2Tl  	28  	37.5  	33.3  	925  	Peritectic  

Pm-Tl  	L + PmTl = Pm5Tl3  	33  	50  	37.5  	1060  	Peritectic  

Pm-Tl  	L = PmTl  	 	50  	 	1240  	Congruent  

Pm-Tl  	L + PmTl = Pm3Tl5  	65  	50  	62.5  	1000  	Peritectic  

Pm-Tl  	L = Pm3Tl5 + PmTl3  	71  	62.5  	75  	830  	Eutectic  

Pm-Tl  	L = PmTl3  	 	75  	 	950  	Congruent  

Pm-Tl  	L = PmTl3 + (Tl) ht  	100  	75  	100  	303  	Eutectic  

Pm-Tl  	PmTl3 + (Tl) ht + (Tl) rt  	75  	100  	100  	230  	unknown  

Pr-Tl  	(Pr) ht = (Pr) rt + TlPr3 rt  	8  	2.5  	24.5  	690  	Eutectoid  

Pr-Tl  	L = (Pr) ht + TlPr3 rt  	13.9  	9  	24.5  	767  	Eutectic  

Pr-Tl  	L + TlPr2 = TlPr3 rt  	18  	33  	25  	800  	Peritectic  

Pr-Tl  	L + Tl3Pr5 = TlPr2  	25  	37.5  	33.3  	940  	Peritectic  

Pr-Tl  	L + TlPr = Tl3Pr5  	29.5  	44  	37.5  	1020  	Peritectic  

Pr-Tl  	L = TlPr  	 	49.5  	 	1260  	Congruent  

Pr-Tl  	L = TlPr + Tl5Pr3  	58  	51  	62  	1090  	Eutectic  

Pr-Tl  	L = Tl5Pr3  	 	62.5  	 	1120  	Congruent  

Pr-Tl  	L = Tl5Pr3 + Tl3Pr  	69  	63  	75  	1035  	Eutectic  

Pr-Tl  	L = Tl3Pr  	 	75  	 	1065  	Congruent  

Pr-Tl  	L = Tl3Pr + (Tl) ht  	99.5  	75  	100  	303  	Eutectic  

Pr-Tl  	Tl3Pr + (Tl) ht + (Tl) rt  	75  	100  	100  	230  	unknown  

P-Tl  	L2 = L1 + Tl0.5P1.5  	29  	85.5  	25  	418  	Monotectic  

P-Tl  	L1 = (Tl) ht + Tl0.5P1.5  	100  	100  	25  	303  	Eutectic  

P-Tl  	(Tl) ht + (Tl) rt + Tl0.5P1.5  	100  	100  	25  	230  	unknown  

Pt-Tl  	L + (Pt) = Tl2Pt3  	52  	4  	40  	900  	Peritectic  

Pt-Tl  	L + Tl2Pt3 = TlPt  	70  	40  	50  	750  	Peritectic  

Pt-Tl  	L + TlPt = Tl2Pt  	91  	50  	66.7  	480  	Peritectic  

Pt-Tl  	L = Tl2Pt + (Tl) ht  	99  	66.7  	100  	291  	Eutectic  

Pt-Tl  	Tl2Pt + (Tl) ht = (Tl) rt  	66.7  	100  	100  	232  	Peritectoid  

Rb-Tl  	L = (Rb) + Rb8Tl11  	1  	0  	55.6  	33  	Eutectic  

Rb-Tl  	L = Rb8Tl11  	 	55.6  	 	380  	Congruent  

Rb-Tl  	L + Rb8Tl11 = Rb15Tl27  	69  	55.6  	66.7  	335  	Peritectic  

Rb-Tl  	L + Rb15Tl27 = RbTl3  	82  	66.7  	75  	260  	Peritectic  

Rb-Tl  	L = RbTl3 + (Tl) rt  	87  	75  	96  	190  	Eutectic  

Sb-Tl  	L+ (Sb) = TlSb ht  	70.8  	0  	50  	195  	Peritectic  

Sb-Tl  	L = TlSb ht + (Tl) ht  	71  	50  	76.2  	193  	Eutectic  

Sb-Tl  	TlSb ht = (Sb) + (Tl) ht  	50  	0  	76.5  	191  	Eutectoid  

Sb-Tl  	(Sb) + (Tl) ht = Tl7Sb2 rt  	0  	77  	75  	186  	Peritectoid  

Sb-Tl  	(Tl) ht = Tl7Sb2 rt + Tl9Sb rt  	83.5  	76  	91  	125  	Eutectoid  

Sb-Tl  	(Tl) ht + (Tl) rt = Tl9Sb rt  	87  	96  	92  	152  	Peritectoid  

Se-Tl  	L1 = L2 + (Se)  	0  	17  	0  	220  	Monotectic  

Se-Tl  	L = (Se) + TlSe ht  	30  	0  	50  	199  	Eutectic  

Se-Tl  	(Se) + TlSe rt = Tl2Se3 rt  	0  	50  	40  	80  	Peritectoid  

Se-Tl  	L = TlSe ht  	 	50  	 	350  	Congruent  

Se-Tl  	(Se) + TlSe ht = TlSe rt  	0  	50  	50  	197  	Peritectoid  

Se-Tl  	TlSe ht = TlSe rt + Tl5Se3  	50  	50  	62  	188  	Eutectoid  

Se-Tl  	L = TlSe ht + Tl5Se3  	58  	50  	62  	314  	Eutectic  

Se-Tl  	L = Tl5Se3  	 	66.7  	 	390  	Congruent  

Se-Tl  	L3 = L4 + Tl5Se3  	70  	97.5  	66.7  	366  	Monotectic  

Se-Tl  	L4 = Tl5Se3 + (Tl) ht  	100  	66.7  	100  	301  	Eutectic  

Se-Tl  	Tl5Se3 + (Tl) ht + (Tl) rt  	66.7  	100  	100  	230  	unknown  

Si-Tl  	L1 + L2 + (Si)  	0  	100  	0  	1414  	unknown  

Si-Tl  	L2 + (Si) + (Tl) ht  	100  	0  	100  	304  	unknown  

Si-Tl  	(Si) + (Tl) ht + (Tl) rt  	0  	100  	100  	230  	unknown  

Sm-Tl  	(Sm) ht2 = (Sm) ht1 + TlSm2  	10  	2.5  	33  	760  	Eutectoid  

Sm-Tl  	L = (Sm) ht2 + TlSm2  	18  	12  	33  	840  	Eutectic  

Sm-Tl  	L + Tl3Sm5 = TlSm2  	29  	37  	33.5  	1030  	Peritectic  

Sm-Tl  	L + TlSm rt = Tl3Sm5  	34  	44  	38  	1060  	Peritectic  

Sm-Tl  	L = TlSm rt  	 	50  	 	1220  	Congruent  

Sm-Tl  	L + TlSm rt = Tl5Sm3  	66  	51  	62.5  	940  	Peritectic  

Sm-Tl  	L = Tl5Sm3 + Tl3Sm  	72  	63  	75  	860  	Eutectic  

Sm-Tl  	L = Tl3Sm  	 	75  	 	870  	Congruent  

Sm-Tl  	L = Tl3Sm + (Tl) ht  	100  	75  	100  	303  	Eutectic  

Sm-Tl  	Tl3Sm + (Tl) ht + (Tl) rt  	75  	100  	100  	230  	unknown  

Sn-Tl  	L = (Sn) rt + TlSn ht  	31  	0  	50  	168  	Eutectic  

Sn-Tl  	(Sn) rt + (Sn) lt + Tl0.8Sn0.2  	0  	0  	79  	13  	unknown  

Sn-Tl  	L + Tl0.8Sn0.2 = TlSn ht  	35  	55  	50  	179  	Peritectic  

Sn-Tl  	TlSn ht = (Sn) rt + Tl0.8Sn0.2  	50  	0  	59  	160  	Eutectoid  

Sn-Tl  	L + (Tl) ht = Tl0.8Sn0.2  	77  	87  	84  	273  	Peritectic  

Sn-Tl  	(Tl) ht = Tl0.8Sn0.2 + (Tl) rt  	95.4  	90  	97  	112  	Eutectoid  

Sr-Tl  	L + (Sr) ht + (Sr) rt  	15  	0  	0  	547  	unknown  

Sr-Tl  	L = (Sr) rt + Sr3Tl  	19  	0  	25  	450  	Eutectic  

Sr-Tl  	L + Sr5Tl3 = Sr3Tl  	22.5  	37.5  	25  	485  	Peritectic  

Sr-Tl  	L + SrTl = Sr5Tl3  	34.6  	50  	37.5  	640  	Peritectic  

Sr-Tl  	L = SrTl  	 	50  	 	906  	Congruent  

Sr-Tl  	L + SrTl = Sr2Tl3  	65  	50  	60  	658  	Peritectic  

Sr-Tl  	L + Sr2Tl3 = SrTl2  	68.5  	60  	66.7  	538  	Peritectic  

Sr-Tl  	L = SrTl2 + SrTl3  	69.3  	66.7  	75  	525  	Eutectic  

Sr-Tl  	L = SrTl3  	 	75  	 	536  	Congruent  

Sr-Tl  	L + SrTl3 = (Tl) ht  	94  	75  	93  	310  	Peritectic  

Sr-Tl  	(Tl) ht = SrTl3 + (Tl) rt  	95  	75  	95.5  	194  	Eutectoid  

S-Tl  	L1 = (Tl) ht + Tl2S rt  	100  	100  	66.7  	302  	Eutectic  

S-Tl  	(Tl) ht + Tl2S rt = (Tl) rt  	100  	66.7  	100  	232  	Peritectoid  

S-Tl  	L2 = L1 + Tl2S rt  	69  	91  	66.7  	450  	Monotectic  

S-Tl  	L = Tl2S rt  	 	66.7  	 	460  	Congruent  

S-Tl  	L + Tl2S rt = Tl4S3  	51  	66.7  	57.1  	300  	Peritectic  

S-Tl  	L + Tl4S3 = TlS  	41  	57.1  	50  	230  	Peritectic  

S-Tl  	TlS + Tl2S5 orth2 = Tl2S3 rt  	50  	28.6  	40  	100  	Peritectoid  

S-Tl  	L4 + TlS = Tl2S5 orth2  	2  	50  	28.6  	124  	Peritectic  

S-Tl  	L3 = L4 + TlS  	26.5  	4  	50  	146  	Monotectic  

Ta-Tl  	L2 + (Ta) + (Tl) ht  	100  	0  	100  	304  	unknown  

Ta-Tl  	(Ta) + (Tl) ht + (Tl) rt  	0  	100  	100  	230  	unknown  

Tb-Tl  	(Tl) ht = (Tl) rt + TlTb2  	5  	2  	33  	915  	Peritectoid  

Tb-Tl  	L = (Tl) ht + TlTb2  	21.5  	16  	33  	960  	Eutectic  

Tb-Tl  	L + Tl3Tb5 rt = TlTb2  	24  	37  	33.5  	1040  	Peritectic  

Tb-Tl  	L = Tl3Tb5 rt  	 	37.5  	 	1290  	Congruent  

Tb-Tl  	L = Tl3Tb5 rt + TlTb rt  	43.5  	38  	49  	1210  	Eutectic  

Tb-Tl  	L = TlTb rt  	 	50  	 	1300  	Congruent  

Tb-Tl  	L + TlTb rt = Tl5Tb3  	65.5  	53  	62.5  	1000  	Peritectic  

Tb-Tl  	L = Tl5Tb3 + Tl3Tb  	73  	63  	75  	930  	Eutectic  

Tb-Tl  	L = Tl3Tb  	 	75  	 	940  	Congruent  

Tb-Tl  	L = Tl3Tb + (Tl) ht  	99.5  	75  	100  	303  	Eutectic  

Tb-Tl  	Tl3Tb + (Tl) ht + (Tl) rt  	75  	100  	100  	230  	unknown  

Te-Tl  	L = (Te) + Tl2Te3  	35  	0  	40  	235  	Eutectic  

Te-Tl  	L + TlTe = Tl2Te3  	36  	50  	40  	237  	Peritectic  

Te-Tl  	L + Tl5Te3 = TlTe  	46  	62.5  	50  	300  	Peritectic  

Te-Tl  	L = Tl5Te3  	 	66  	 	450  	Congruent  

Te-Tl  	L1 = L2 + Tl5Te3  	70  	96  	66.5  	410  	Monotectic  

Te-Tl  	L2 = Tl5Te3 + (Tl) ht  	99.5  	66.5  	100  	300  	Eutectic  

Te-Tl  	Tl5Te3 + (Tl) ht + (Tl) rt  	62.5  	100  	100  	230  	unknown  

Th-Tl  	L = (Th) ht + TlTh2  	23  	13  	37.5  	1080  	Eutectic  

Th-Tl  	L + Tl3Th5 = TlTh2  	25  	37.5  	33.3  	1120  	Peritectic  

Th-Tl  	(Th) ht = (Th) rt + TlTh2  	10  	5  	33.3  	1020  	Eutectoid  

Th-Tl  	L = Tl3Th5  	 	37.5  	 	1350  	Congruent  

Th-Tl  	L + Tl3Th5 + TlTh  	50  	37.5  	50  	1305  	unknown  

Th-Tl  	L = TlTh + Tl5Th3  	60  	50  	62.5  	1180  	Eutectic  

Th-Tl  	L + Tl5Th3 + Tl3Th  	62.5  	62.5  	75  	1195  	unknown  

Th-Tl  	L = Tl3Th  	 	75  	 	1225  	Congruent  

Th-Tl  	L = Tl3Th + (Tl) ht  	100  	75  	100  	295  	Eutectic  

Th-Tl  	Tl3Th + (Tl) ht + (Tl) rt  	75  	100  	100  	230  	unknown  

Tl-Tm  	L + (Tl) ht + Tl3Tm  	0  	0  	25  	304  	unknown  

Tl-Tm  	(Tl) ht + (Tl) rt + Tl3Tm  	0  	0  	25  	230  	unknown  

Tl-Tm  	L = Tl3Tm  	 	25  	 	1600  	Congruent  

Tl-Tm  	L = Tl3Tm + TlTm  	35  	25  	50  	1450  	Eutectic  

Tl-Tm  	L = TlTm  	 	50  	 	1700  	Congruent  

Tl-Tm  	L + TlTm = Tl3Tm5  	79  	50  	62.5  	1400  	Peritectic  

Tl-Tm  	L = Tl3Tm5 + (Tm)  	88  	62.5  	100  	1300  	Eutectic  

Tl-U  	unknown  	 	 	 	 	 

Tl-V  	L1 = (Tl) ht + (V)  	0  	0  	100  	303  	Eutectic  

Tl-V  	(Tl) ht + (V) = (Tl) rt  	0  	100  	0  	234  	Peritectoid  

Tl-Y  	L = (Tl) ht + Tl3Y  	0  	0  	25  	302  	Eutectic  

Tl-Y  	(Tl) ht + Tl3Y = (Tl) rt  	0  	25  	0  	235  	Peritectoid  

Tl-Y  	L + TlY = Tl5Y3  	35  	45  	37  	980  	Peritectic  

Tl-Y  	L + Tl3Y5 Tl+ = TlY ht  	47  	56  	49.5  	1220  	Peritectic  

Tl-Y  	TlY ht = TlY  	 	~49  	 	1180  	Polymorphic  

Tl-Y  	L = Tl3Y5  	 	62  	 	1470  	Congruent  

Tl-Y  	L = Tl3Y5 + (Y) rt  	80  	62.5  	98  	1085  	Eutectic  

Tl-Y  	L + Tl5Y3 = Tl3Y  	20  	37  	25  	880  	Peritectic  

Tl-Yb  	L = (Yb) rt + Tl3Yb  	1  	0  	23  	287  	Eutectic  

Tl-Yb  	(Tl) ht + (Tl) rt + Tl3Yb  	0  	0  	23  	230  	unknown  

Tl-Yb  	L + TlYb = Tl3Yb  	21  	46  	25  	577  	Peritectic  

Tl-Yb  	L = TlYb  	 	50  	 	1127  	Congruent  

Tl-Yb  	L + TlYb = TlYb2  	67.5  	54  	66.7  	827  	Peritectic  

Tl-Yb  	L + TlYb2 + Tl3Yb8  	72.7  	66.7  	72.7  	812  	unknown  

Tl-Yb  	L = Tl3Yb + (Yb) ht  	84  	72.7  	86  	647  	Eutectic  

Tl-Yb  	(Yb) ht = Tl3Yb8 + (Yb) rt  	90  	72.7  	94  	607  	Eutectoid  

Tl-Zn  	L = L1 + L2  	 	80  	 	826  	Critical  

Tl-Zn  	L2 = L1 + (Zn)  	99  	14  	100  	417  	Monotectic  

Tl-Zn  	L1 = (Tl) ht + (Zn)  	10  	0  	1000  	292  	Eutectic  

Tl-Zn  	(Tl) ht + (Tl) rt + (Zn)  	0  	0  	100  	230  	unknown  



Found: 374 reactions

Return to Contents 



ASM Alloy Phase Diagrams Center, P. Villars, editor-in-chief; H. Okamoto and K. Cenzual, section editors;

http://www1.asminternational.org/AsmEnterprise/APD, ASM International, Materials Park, OH, USA, 2006-2015

© ASM International 2015. All Rights Reserved. Version 1.0.5.0



 	Alloy Phase Diagram Database™	Element 1: Element 2: Element 3:  

HomeExplorerSearchToolsHelp

 

Special Points Table



Return to Contents



Chemical System	Reaction	%A	%B	%C	Temperature, °C 	Reaction type 

Ag-Tm  	L = (Ag) + Ag3Tm  	11  	4.57  	25  	787  	Eutectic  

Ag-Tm  	L = Ag3Tm  	 	25  	 	960  	Congruent  

Ag-Tm  	L = Ag3Tm + Ag2Tm  	28  	25  	33.3  	900  	Eutectic  

Ag-Tm  	L = Ag2Tm  	 	33.3  	 	1050  	Congruent  

Ag-Tm  	L = Ag2Tm + AgTm  	38.5  	33.3  	50  	960  	Eutectic  

Ag-Tm  	L = AgTm  	 	50  	 	1100  	Congruent  

Ag-Tm  	L = AgTm + (Tm)  	75  	50  	100  	900  	Eutectic  

Al-Tm  	L = (Al) + TmAl3  	1.74  	0  	25  	645  	Eutectic  

Al-Tm  	L + TmAl2 = TmAl3  	20  	33.3  	25  	1230  	Peritectic  

Al-Tm  	L = TmAl2  	 	33.3  	 	1500  	Congruent  

Al-Tm  	L + TmAl2 = TmAl  	56  	33.3  	50  	1170  	Peritectic  

Al-Tm  	L = TmAl + Tm3Al2  	58  	50  	60  	1120  	Eutectic  

Al-Tm  	L = Tm3Al2  	 	60  	 	1160  	Congruent  

Al-Tm  	L + Tm3Al2 = Tm2Al  	75  	60  	66.7  	1070  	Peritectic  

Al-Tm  	L = Tm2Al + (Tm)  	80  	66.7  	100  	1000  	Eutectic  

As-Tm  	L = (As) + TmAs  	4  	0  	100  	750  	Eutectic  

As-Tm  	L = TmAs  	 	50  	 	>2500  	Congruent  

As-Tm  	L = TmAs + (Tm)  	96  	50  	99  	1470  	Eutectic  

Au-Tm  	L = (Au) + Au4Tm  	11.4  	0  	20  	737  	Eutectic  

Au-Tm  	L = Au4Tm  	 	20  	 	1036  	Congruent
