Repository: avinash2692/material_genome

File: melting_points copy.txt (part 39 of 42)
Chemical System	Reaction	%A	%B	%C	Temperature, °C  	Reaction type  
Au-Tm  	L = Au4Tm + Au3Tm  	20.1  	20  	25  	1035  	Eutectic  

Au-Tm  	L = Au3Tm  	 	25  	 	1140  	Congruent  

Au-Tm  	L = Au3Tm + Au2Tm  	28.2  	25  	33.3  	1099  	Eutectic  

Au-Tm  	L + AuTm rt = Au2Tm  	33.2  	50  	33.3  	1189  	Peritectic  

Au-Tm  	L = AuTm rt  	 	50  	 	1720  	Congruent  

Au-Tm  	L + AuTm rt = AuTm2  	68.8  	50  	66.7  	1225  	Peritectic  

Au-Tm  	L = AuTm2 + (Tm)  	79  	66.7  	100  	1072  	Eutectic  

Bi-Tm  	L = (Bi) + TmBi  	2  	0  	50  	266  	Eutectic  

Bi-Tm  	L = TmBi  	 	50  	 	1780  	Congruent  

Bi-Tm  	L + TmBi = Tm5Bi3  	69  	50  	32.5  	1510  	Peritectic  

Bi-Tm  	L = Tm5Bi3 + (Tm)  	81  	50  	98.5  	1140  	Eutectic  

B-Tm  	L = (B) rhom1 + TmB66  	1  	0  	2  	2050  	Eutectic  

B-Tm  	L + TmB12 = TmB66  	2  	7.7  	2  	2100  	Peritectic  

B-Tm  	L + TmB12 + TmB4  	7.7  	7.7  	20  	2180  	unknown  

B-Tm  	L = TmB4  	 	20  	 	2550  	unknown  

B-Tm  	L + TmB4 = TmB2  	37  	20  	33.3  	2250  	Peritectic  

B-Tm  	L = TmB2 + (Tm)  	98  	33.3  	100  	1500  	Eutectic  

Ca-Tm  	L2 = L1 + (Tm)  	92.85  	2  	93.65  	1495  	Monotectic  

Ca-Tm  	L1 = (Ca) ht + (Tm)  	0.67  	0.42  	97.88  	835  	Eutectic  

Ce-Tm  	(Ce) ht1 = (Ce) ht2 + (Ce) rt  	6  	3  	9  	700  	Eutectoid  

Ce-Tm  	L + (Lu) = (Ce) ht1  	76  	83  	79  	1400  	Peritectic  

Cl-Tm  	L + ? + TmCl2  	33.3  	 	33.3  	718  	unknown  

Cl-Tm  	L + TmCl2 = TmCl2.030  	32.4  	33.3  	33  	662  	Peritectic  

Cl-Tm  	L + TmCl2.030 = TmCl2.040  	32.1  	33  	32.9  	658  	Peritectic  

Cl-Tm  	L + TmCl2.040 = TmCl2.049  	31.9  	32.9  	32.8  	652  	Peritectic  

Cl-Tm  	L + TmCl2.049 = TmCl2.058  	31.7  	32.8  	32.7  	647  	Peritectic  

Cl-Tm  	L + TmCl2.058 = TmCl2.067  	31.4  	32.7  	32.6  	640  	Peritectic  

Cl-Tm  	L + TmCl2.067 = TmCl2.077  	31.2  	32.6  	32.5  	631  	Peritectic  

Cl-Tm  	L + TmCl2.077 = Tm32.4Cl67.6  	30.8  	32.5  	32.4  	615  	Peritectic  

Cl-Tm  	L + Tm32.4Cl67.6 = TmCl2.096  	30.6  	32.4  	32.3  	609  	Peritectic  

Cl-Tm  	L + TmCl2.096 = TmCl2.106  	30.1  	32.3  	32.2  	585  	Peritectic  

Cl-Tm  	L = TmCl2.106 + TmCl3 ht  	30  	32.2  	25  	578  	Eutectic  

Cl-Tm  	L = TmC3 ht  	 	25  	 	828  	Congruent  

Cl-Tm  	TmCl3 ht = TmCl3 rt  	 	25  	 	728  	Polymorphic  

Cr-Tm  	L = (Cr) + (Tm)  	89  	0  	100  	1409.3  	Eutectic  

Cu-Tm  	L = (Cu) + Cu5Tm  	7  	0  	16.7  	900  	Eutectic  

Cu-Tm  	L + Cu9Tm2 = Cu5Tm  	14  	18.2  	16.7  	1000  	Peritectic  

Cu-Tm  	L = Cu9Tm2  	 	18.2  	 	1020  	Congruent  

Cu-Tm  	L = Cu9Tm2 + Cu2Tm  	29.4  	18.2  	33.3  	910  	Eutectic  

Cu-Tm  	L + Cu9Tm2 = Cu7Tm2 ht  	26.5  	18.2  	22.2  	960  	Peritectic  

Cu-Tm  	Cu7Tm2 ht = L + Cu9Tm2  	22.2  	29  	18.2  	920  	Catatectic  

Cu-Tm  	L = Cu2Tm  	 	33.3  	 	960  	Congruent  

Cu-Tm  	L = Cu2Tm + CuTm  	36.5  	33.3  	50  	930  	Eutectic  

Cu-Tm  	L = CuTm  	 	50  	 	1100  	Congruent  

Cu-Tm  	L = CuTm + (Tm)  	67  	50  	100  	925  	Eutectic  

Dy-Tm  	L + (Dy rt,Tm) = (Dy) ht  	27  	27  	27  	1438  	Peritectic  

Fe-Tm  	L + (Fe) rt + (Fe) ht  	10  	0  	0  	1394  	unknown  

Fe-Tm  	(Fe) ht + (Fe) rt + Tm2Fe17  	0  	0  	10.5  	912  	unknown  

Fe-Tm  	L + (Fe) ht = Tm2Fe17  	13  	0  	10.5  	1300  	Peritectic  

Fe-Tm  	L = Tm2Fe17 + Tm6Fe23  	16  	10.5  	20.7  	1255  	Eutectic  

Fe-Tm  	L + TmFe3 = Tm6Fe23  	19.5  	25  	20.7  	1270  	Peritectic  

Fe-Tm  	L + TmFe2 rt = TmFe3  	22  	33.3  	25  	1280  	Peritectic  

Fe-Tm  	L = TmFe2 rt  	 	33.3  	 	1300  	Congruent  

Fe-Tm  	L = TmFe2 rt + (Tm)  	73  	33.3  	100  	937  	Eutectic  

Ga-Tm  	L + (Ga) + TmGa6  	0  	0  	14.3  	29.7741  	unknown  

Ga-Tm  	L + TmGa3 = TmGa6  	1  	25  	14.3  	250  	Peritectic  

Ga-Tm  	L + TmGa2 = TmGa3  	20  	33.3  	25  	960  	Peritectic  

Ga-Tm  	L + Tm2Ga3 = TmGa2  	32  	40  	33.3  	1420  	Polymorphic  

Ga-Tm  	L = Tm2Ga3  	 	40  	 	1280  	Congruent  

Ga-Tm  	L = Tm2Ga3 + TmGa  	43  	40  	50  	1220  	Eutectic  

Ga-Tm  	L = TmGa  	 	50  	 	1320  	Congruent  

Ga-Tm  	L = TmGa + Tm5Ga3  	54  	50  	59  	1290  	Eutectic  

Ga-Tm  	L = Tm5Ga3  	 	62.5  	 	1340  	Congruent  

Ga-Tm  	L = Tm5Ga3 + (Tm)  	80  	62.5  	100  	1020  	Eutectic  

Gd-Tm  	L + (Gd rt,Tm) = (Gd) ht  	56  	56  	56  	1440  	Peritectic  

Ge-Tm  	L = (Ge) + Tm0.9Ge2  	15  	0  	31  	870  	Eutectic  

Ge-Tm  	L + TmGe1.9 = Tm0.9Ge2  	16  	35  	31  	885  	Peritectic  

Ge-Tm  	L + Tm2Ge3 = TmGe1.83 ht  	25  	40  	36  	1040  	Peritectic  

Ge-Tm  	L + TmGe1.83 ht = TmGe1.9  	23  	35.5  	35.5  	1022  	Peritectic  

Ge-Tm  	TmGe1.83 ht = TmGe1.9 + Tm2Ge3  	36.6  	36.6  	40  	950  	Eutectoid  

Ge-Tm  	L + Tm4Ge5 = Tm2Ge3  	33  	44.4  	40  	1272  	Peritectic  

Ge-Tm  	L + Tm11Ge10 = Tm4Ge5  	40  	52.4  	44.4  	1374  	Peritectic  

Ge-Tm  	L = Tm5Ge3  	 	62.5  	 	1960  	Congruent  

Ge-Tm  	L = Tm5Ge3 + (Tm)  	86.5  	62.5  	100  	1342  	Eutectic  

Ge-Tm  	Tm4Ge5 + Tm11Ge10 = TmGe rt  	44.4  	52.4  	50  	1333  	Peritectoid  

Ge-Tm  	L + Tm5Ge4 = Tm11Ge10  	48  	55.6  	52.4  	1720  	Peritectic  

Ge-Tm  	L + Tm5Ge3 = Tm5Ge4  	49.5  	62.5  	55.6  	1776  	Peritectic  

In-Tm  	L + (In) + TmIn3  	0  	0  	25  	156.634  	unknown  

In-Tm  	L = TmIn3  	 	25  	 	1060  	Congruent  

In-Tm  	L = TmIn3 + Tm3In5  	35  	25  	37.5  	990  	Eutectic  

In-Tm  	L = Tm3In5  	 	37.5  	 	1030  	Congruent  

In-Tm  	L = Tm3In5 + TmIn  	40  	37.5  	50  	1020  	Eutectic  

In-Tm  	L + Tm5In4 = TmIn  	49  	55  	50  	1210  	Peritectic  

In-Tm  	L = Tm5In4  	 	62.5  	 	1270  	Congruent  

In-Tm  	L + Tm5In4 = Tm2In  	73  	60  	66.7  	1200  	Peritectic  

In-Tm  	L = Tm2In + (Tm) stab2  	77  	66.7  	80  	1140  	Eutectic  

In-Tm  	(Tm) stab2 = Tm2In + (Tm)  	85  	66.7  	90  	1020  	Eutectoid  

In-Tm  	L + (Tm) = (Tm) stab2  	98.5  	99.5  	99  	1530  	Peritectic  

Ir-Tm  	L = Tm3Ir + (Tm)  	90  	75  	100  	1300  	Eutectic  

Ir-Tm  	L = (Ir) + TmIr2  	14  	0  	32  	2100  	Eutectic  

Ir-Tm  	L = TmIr2  	 	33.3  	 	2400  	Congruent  

Ir-Tm  	L = TmIr2 + TmIr  	44  	35  	50  	1900  	Eutectic  

Ir-Tm  	L = TmIr  	 	50  	 	2200  	Congruent  

Ir-Tm  	L + TmIr = Tm3Ir2  	62.5  	50  	60  	1850  	Peritectic  

Ir-Tm  	L + Tm3Ir2 = Tm5Ir3  	69  	60  	62.5  	1650  	Peritectic  

Ir-Tm  	L + Tm5Ir2 = Tm3Ir  	83  	71.4  	75  	1400  	Peritectic  

Ir-Tm  	L + Tm5Ir3 = Tm5Ir2  	75  	62.5  	71.4  	1525  	Peritectic  

La-Tm  	L + (Tm) + (La) ht2  	82  	80  	86  	1430  	Peritectic  

La-Tm  	(La) ht2 = (La) ht1 + (La) rt  	10  	5  	16  	820  	Eutectoid  

Mg-Tm  	L = (Mg) + Mg24Tm5  	11  	6  	16.5  	575  	Eutectic  

Mg-Tm  	L + Mg2Tm = Mg25Tm5  	13  	32.5  	17.2  	590  	Peritectic  

Mg-Tm  	L + MgTm = Mg2Tm  	18  	42  	33.3  	630  	Peritectic  

Mg-Tm  	L + Mg0.3Tm0.7 ht = MgTm  	31  	58  	50  	760  	Peritectic  

Mg-Tm  	L + (Tm) = Mg0.3Tm0.7 ht  	68  	88  	82  	1200  	Peritectic  

Mg-Tm  	Mg0.3Tm0.7 ht = MgTm + (Tm)  	70  	51  	87  	670  	Eutectoid  

Mn-Tm  	(Mn) ht1 + (Mn) rt + TmMn12  	0  	0  	7.7  	727  	unknown  

Mn-Tm  	L + TmMn2 + (Tm)  	73  	33.3  	100  	960  	Eutectic  

Mn-Tm  	(Mn) ht3 = (Mn) ht2 + TmMn12  	2  	1.5  	7.7  	1130  	Eutectoid  

Mn-Tm  	(Mn) ht2 = (Mn) ht1 + TmMn12  	1.5  	1  	7.7  	1090  	Eutectoid  

Mn-Tm  	L + (Mn) ht3 = TmMn12  	10  	1.5  	7.7  	1200  	Peritectic  

Mn-Tm  	L + TmMn12 = Tm6Mn23  	23.5  	7.7  	20.7  	1130  	Peritectic  

Mn-Tm  	L + Tm6Mn23 = TmMn2  	61  	20.7  	33.3  	1020  	Peritectic  

Mo-Tm  	L2 = (Mo) + (Tm)  	95  	0.2  	99.3  	1477  	Eutectic  

Nd-Tm  	L + (Tm) = (Nd) ht  	40  	65  	55  	1200  	Peritectic  

Pd-Tm  	L + TmPd3 = TmPd7 rt  	12.2  	22.3  	12.5  	463  	Peritectic  

Pm-Tm  	L + (Tm) = (Pm) ht  	65  	75  	72  	1450  	Peritectic  

Pr-Tm  	L + (Tm) = (Pr) ht  	73  	82  	78  	1400  	Peritectic  

Pt-Tm  	L = TmPt  	 	50  	 	1650  	Congruent  

Pt-Tm  	L + TmPt = Tm5Pt4  	60  	50  	55.6  	1580  	Peritectic  

Pt-Tm  	L = (Pt) + TmPt5  	9  	0  	16.7  	1540  	Eutectic  

Pt-Tm  	L + TmPt3 = TmPt5  	15  	25  	16.7  	1690  	Peritectic  

Pt-Tm  	L = TmPt3  	 	25  	 	1830  	Congruent  

Pt-Tm  	L + TmPt3 = TmPt2  	35  	25  	33.3  	1740  	Peritectic  

Pt-Tm  	L = TmPt2 + Tm3Pt4  	38  	33.3  	42.9  	1610  	Eutectic  

Pt-Tm  	L + TmPt = Tm3Pt4  	40  	50  	42.9  	1630  	Peritectic  

Pt-Tm  	L + Tm5Pt4 = Tm5Pt3  	66.5  	55.6  	62.5  	1510  	Peritectic  

Pt-Tm  	L + Tm5Pt3 = Tm2Pt  	70  	62.5  	66.7  	1440  	Peritectic  

Pt-Tm  	L + Tm2Pt = Tm3Pt  	78  	66.7  	75  	1230  	Peritectic  

Pt-Tm  	L = Tm3Pt + (Tm)  	82.5  	75  	100  	1050  	Eutectic  

Pu-Tm  	L + (Tm) = (Pu) ht5  	2  	3  	80  	640  	Peritectic  

Pu-Tm  	(Pu) ht5 + (Pu) ht4 + (Tm)  	0  	0  	85  	483  	unknown  

Pu-Tm  	(Pu) ht4 + (Pu) ht3 + (Tm)  	0  	0  	85.5  	463  	unknown  

Pu-Tm  	(Pu) ht3 + (Pu) ht2 + (Tm)  	0  	0  	89  	320  	unknown  

Pu-Tm  	(Pu) ht2 + (Pu) ht1 + (Tm)  	0  	0  	91  	215  	unknown  

Pu-Tm  	(Pu) ht1 + (Pu) rt + (Tm)  	0  	0  	93  	125  	unknown  

Ru-Tm  	L = (Ru) + TmRu2  	21  	2.5  	33.3  	1600  	Eutectic  

Ru-Tm  	L = TmRu2  	 	33.3  	 	1750  	Congruent  

Ru-Tm  	L = TmRu2 + Tm3Ru2  	49  	33.3  	60  	1330  	Eutectic  

Ru-Tm  	L = Tm3Ru2  	 	60  	 	1600  	Congruent  

Ru-Tm  	L + Tm3Ru2 = Tm5Ru3  	63.5  	60  	62.5  	1500  	Peritectic  

Ru-Tm  	L = Tm5Ru3 + Tm5Ru2  	66  	62.5  	71.4  	1420  	Eutectic  

Ru-Tm  	L = Tm5Ru2  	 	71.4  	 	1550  	Congruent  

Ru-Tm  	L + Tm5Ru2 = Tm3Ru  	82  	71.4  	75  	1330  	Peritectic  

Ru-Tm  	L = Tm3Ru + (Tm)  	89  	75  	100  	1100  	Eutectic  

Sb-Tm  	L = (Sb) + TmSb2  	2  	0  	33.3  	620  	Eutectic  

Sb-Tm  	L + TmSb rt = TmSb2  	3  	50  	33.3  	640  	Peritectic  

Sb-Tm  	L = TmSb ht  	 	50  	 	2020  	Congruent  

Sb-Tm  	TmSb ht = TmSb rt  	 	50  	 	1780  	Polymorphic  

Sb-Tm  	L + TmSb rt = Tm5Sb3 ht  	66  	50  	62.5  	1640  	Peritectic  

Sb-Tm  	Tm5Sb3 ht = Tm5Sb3 rt  	 	62.5  	 	1620  	Polymorphic  

Sb-Tm  	L = Tm5Sb3 rt + (Tm)  	82  	62.5  	97.5  	1180  	Eutectic  

Se-Tm  	L + (Se) + TmSe2  	0  	0  	33.3  	221  	unknown  

Se-Tm  	L + Tm2Se3 = TmSe2  	7  	40  	33.3  	1500  	Peritectic  

Se-Tm  	L + TmSe ht1 = Tm2Se3  	33  	45  	40  	1610  	Peritectic  

Se-Tm  	L = TmSe ht2  	 	49  	 	2060  	Congruent  

Se-Tm  	L = TmSe ht1 + (Tm)  	95  	51  	100  	1400  	Eutectic  

Si-Tm  	L = (Si) + TmSi1.67  	15  	0  	37.5  	1200  	Eutectic  

Si-Tm  	L = Tm5Si3 + (Tm)  	85  	62.5  	100  	1300  	Eutectic  

Sm-Tm  	L + (Sm ht1,Tm) = (Sm) ht2  	66  	71  	69  	1450  	Peritectic  

Sn-Tm  	L = (Sn) rt + TmSn3  	0  	0  	25  	230  	Eutectic  

Sn-Tm  	(Sn) rt + (Sn) lt + TmSn3  	0  	0  	25  	13  	unknown  

Sn-Tm  	L + Tm2Sn5 = TmSn3  	0.5  	28.6  	25  	360  	Peritectic  

Sn-Tm  	L + TmSn2 = Tm2Sn5  	1  	33.3  	28.6  	450  	Peritectic  

Sn-Tm  	L + TmSn2 + ?  	33.3  	33.3  	 	1095  	unknown  

S-Tm  	L = (Tm) + TmS  	96  	100  	50  	1070  	Eutectic  

S-Tm  	L = TmS  	 	50  	 	2230  	Congruent  

S-Tm  	L = TmS + Tm5S7  	45  	50  	41.7  	1500  	Eutectic  

S-Tm  	L = Tm5S7  	 	41.7  	 	1800  	Congruent  

S-Tm  	L = Tm5S7 + Tm15S22  	41  	41.7  	40.5  	1450  	Eutectic  

S-Tm  	L = Tm15S22  	 	40.5  	 	1600  	Congruent  

Ta-Tm  	L = (Ta) + (Tm)  	99.38  	 	100  	1534  	Eutectic  

Tb-Tm  	L + (Tb rt,Tm) = (Tb) ht  	45  	45  	45  	1420  	Peritectic  

Te-Tm  	unknown  	 	 	 	 	 

Th-Tm  	L + (Th) ht = (Tm)  	83  	63  	80  	1580  	Peritectic  

Th-Tm  	(Th) ht = (Th) rt  	 	15  	 	1550  	Maximum  

Th-Tm  	(Th) ht = (Th) rt + (Tm)  	61  	55  	90  	1410  	Eutectoid  

Ti-Tm  	L = (Ti) ht + (Tm)  	74  	1  	99  	1330  	Eutectic  

Ti-Tm  	(Ti) ht + (Tm) = (Ti) rt  	0.5  	99  	1  	890  	Peritectoid  

Tl-Tm  	L + (Tl) ht + Tl3Tm  	0  	0  	25  	304  	unknown  

Tl-Tm  	(Tl) ht + (Tl) rt + Tl3Tm  	0  	0  	25  	230  	unknown  

Tl-Tm  	L = Tl3Tm  	 	25  	 	1600  	Congruent  

Tl-Tm  	L = Tl3Tm + TlTm  	35  	25  	50  	1450  	Eutectic  

Tl-Tm  	L = TlTm  	 	50  	 	1700  	Congruent  

Tl-Tm  	L + TlTm = Tl3Tm5  	79  	50  	62.5  	1400  	Peritectic  

Tl-Tm  	L = Tl3Tm5 + (Tm)  	88  	62.5  	100  	1300  	Eutectic  

Tm-V  	L2 = L1 + (V)  	97  	12.3  	99.9  	1864  	Monotectic  

Tm-V  	L1 = (Tm) + (V)  	4.7  	0.4  	100  	1480  	Eutectic  

Tm-W  	L = (Tm) + (W)  	0.3  	0  	 	1540  	Eutectic  

Tm-Y  	L = (Y rt,Tm) + (Y) ht  	88  	88  	88  	1510  	Eutectic  

Tm-Yb  	L1 = L2 + (Tm)  	30  	14  	89  	1420  	Monotectic  

Tm-Yb  	L2 = (Tm) + (Yb) ht  	99  	6.5  	100  	815  	Eutectic  

Tm-Yb  	(Tm) + (Yb) ht + (Yb) rt  	6  	100  	100  	795  	unknown  

Tm-Zn  	L = (Tm) + ZnTm  	29  	0  	50  	870  	Eutectic  

Tm-Zn  	L = ZnTm  	 	50  	 	1130  	Congruent  

Tm-Zn  	L = ZnTm + Zn2Tm  	59  	50  	66.7  	1030  	Eutectic  

Tm-Zn  	L = Zn2Tm  	 	66.7  	 	1070  	Congruent  

Tm-Zn  	L + Zn2Tm = Zn3Tm  	85  	66.7  	75  	870  	Peritectic  

Tm-Zn  	L + Zn3Tm = Zn58Tm13  	87  	75  	81.7  	850  	Peritectic  

Tm-Zn  	L + Zn58Tm13 = Zn5Tm  	90  	81.7  	83.3  	830  	Peritectic  

Tm-Zn  	L + Zn5Tm = Zn17Tm2 ht  	92  	83.3  	89.5  	800  	Peritectic  

Tm-Zn  	Zn17Tm2 ht = Zn17Tm2 rt  	 	89.5  	 	770  	Polymorphic  

Tm-Zn  	L + Zn17Tm2 rt = Zn12Tm  	98  	89.5  	92.3  	700  	Peritectic  

Tm-Zn  	L + Zn12Tm = (Zn)  	100  	92.3  	100  	420  	Peritectic  



Found: 223 reactions

Return to Contents 



ASM Alloy Phase Diagrams Center, P. Villars, editor-in-chief; H. Okamoto and K. Cenzual, section editors;

http://www1.asminternational.org/AsmEnterprise/APD, ASM International, Materials Park, OH, USA, 2006-2015

© ASM International 2015. All Rights Reserved. Version 1.0.5.0



 	Alloy Phase Diagram Database™	Element 1: Element 2: Element 3:  

HomeExplorerSearchToolsHelp

 

Special Points Table



Return to Contents



Chemical System	Reaction	%A	%B	%C	Temperature, °C 	Reaction type 

Ag-U  	L2 = L1 + (U) ht2  	99.3  	2.6  	100  	1132  	Monotectic  

Ag-U  	L1 = (Ag) + (U) ht2  	2.4  	0.4  	100  	950  	Eutectic  

Ag-U  	(Ag) + (U) ht2 + (U) ht1  	0  	100  	100  	776  	unknown  

Ag-U  	(Ag) + (U) ht1 + (U) rt  	0  	100  	100  	668  	unknown  

Al-U  	L = (Al) + UAl4  	107  	0  	17.5  	641  	Eutectic  

Al-U  	L + UAl3 = UAl4 ht  	2  	25  	19  	731  	Peritectic  

Al-U  	UAl4 ht = UAl4  	 	17.5-20  	 	646  	Polymorphic  

Al-U  	L + UAl2 = UAl3  	13  	33.3  	25  	1350  	Peritectic  

Al-U  	L = UAl2  	 	33.3  	 	1620  	Congruent  

Al-U  	L = UAl2 + (U) ht2  	94  	33.3  	95  	1105  	Eutectic  

Al-U  	(U) ht2 = UAl2 + (U) ht1  	98.5  	33.3  	99  	758  	Eutectoid  

Al-U  	UAl2 + (U) ht1 + (U) rt  	33.3  	100  	100  	668  	unknown  

Am-U  	L1 = (Am) ht2 + L2  	36  	23  	81  	1108  	Monotectic  

Am-U  	L2 = (Am) ht2 + (U) ht2  	85  	23  	90  	1084  	Eutectic  

Am-U  	(Am) ht2 = (Am) ht1 + (U) ht2  	17  	10  	93  	964  	Eutectoid  

Am-U  	(U) ht2 = (Am) ht1 + (U) ht1  	97  	7  	98  	760  	Eutectoid  

As-U  	L = UAs  	 	50  	 	2705  	Congruent  

As-U  	L + UAs + (U) ht2  	99.5  	50  	100  	1125  	Eutectic  

As-U  	UAs + (U) ht2 + (U) ht1  	50  	100  	100  	776  	unknown  

As-U  	UAs + (U) ht1 + (U) rt  	50  	100  	100  	668  	unknown  

Au-U  	L = (Au) + Au51U14  	10  	0  	21.5  	840  	Eutectic  

Au-U  	L = Au51U14  	 	21.5  	 	1340  	Congruent  

Au-U  	L = Au51U14 + Au2U  	30  	21.5  	33.3  	1275  	Eutectic  

Au-U  	L = Au2U  	 	33.3  	 	1390  	Congruent  

Au-U  	L 1 = Au2U + L2  	55  	33.3  	85  	1185  	Monotectic  

Au-U  	L2 = Au2U + (U) ht2  	89  	33.3  	95  	1075  	Eutectic  

Au-U  	(U) ht2 = Au2U + (U) ht1  	98  	33.3  	100  	745  	Eutectoid  

Au-U  	(U) ht1 = Au2U + (U) rt  	100  	33.3  	100  	660  	Eutectoid  

Be-U  	L2 = L1 + Be13U  	2.5  	1  	7.1  	1550  	Monotectic  

Be-U  	L1 + (Be) ht + Be13U  	0  	0  	7.1  	1289  	unknown  

Be-U  	(Be) ht + (Be) rt + Be13U  	0  	0  	7.1  	1270  	unknown  

Be-U  	L = Be13U  	 	7.1  	 	1980  	Congruent  

Be-U  	L = Be13U + (U) ht2  	97  	7.1  	98  	1090  	Eutectic  

Be-U  	Be13U + (U) ht2 + (U) ht1  	7.1  	100  	100  	776  	unknown  

Be-U  	Be13U + (U) ht1 + (U) rt  	7.1  	100  	100  	668  	unknown  

Bi-U  	L1 + L2 = UBi  	48  	98  	50  	1400  	Syntectic  

Bi-U  	L1 = (Bi) + UBi2  	0  	0  	33.3  	270  	Eutectic  

Bi-U  	L1 + U3Bi4 = UBi2  	17.6  	42.9  	33.3  	1010  	Peritectic  

Bi-U  	L1 + UBi = U3Bi4  	26  	50  	42.9  	1150  	Peritectic  

Bi-U  	L2 = UBi + (U) ht2  	99  	50  	100  	1130  	Eutectic  

Bi-U  	UBi + (U) ht2 + (U) ht1  	50  	100  	100  	776  	unknown  

Bi-U  	UBi + (U) ht1 + (U) rt  	50  	100  	100  	668  	unknown  

B-U  	L = (B) rhom1 + UB12  	1  	0  	7.7  	2040  	Eutectic  

B-U  	L = UB12  	 	7.7  	 	2145  	Congruent  

B-U  	L = UB12 + UB4  	11  	7.7  	20  	2100  	Eutectic  

B-U  	L = UB4  	 	20  	 	2495  	Congruent  

B-U  	L = UB4 + UB2  	25  	20  	33.3  	2300  	Eutectic  

B-U  	L = UB2  	 	33.3  	 	2385  	Congruent  

B-U  	L = UB2 + (U) ht2  	98  	33.3  	100  	1107.5  	Eutectic  

B-U  	UB2 + (U) ht2 + (U) ht1  	33.3  	100  	100  	776  	unknown  

B-U  	UB2 + (U) ht1 + (U) rt  	33.3  	100  	100  	668  	unknown  

Cd-U  	L = (Cd) + Cd9.5U  	0  	0  	8.3  	320.6  	Eutectic  

Cd-U  	L + (U) rt = Cd9.5U  	1.196  	100  	8.3  	473  	Peritectic  

Cd-U  	L + (U) ht1 + (U) rt  	1.2  	100  	100  	668  	unknown  

Ce-U  	L2 = L1 + (U) ht2  	98.3  	1.4  	99.69  	1130  	Monotectic  

Ce-U  	L1 + (Ce) ht1 + (U) ht2  	0  	0  	99.5  	798  	unknown  

Ce-U  	(Ce) ht1 + (U) ht2 = (Ce) ht2  	0  	100  	0  	752  	Peritectoid  

Ce-U  	(U) ht2 = (Ce) ht1 + (U) ht1  	99.5  	0  	99.5  	754  	Eutectoid  

Ce-U  	(U) ht1 = (Ce) ht2 + (U) rt  	100  	0  	100  	636  	Eutectoid  

Co-U  	(Co) ht + (Co) rt + UCo5  	0  	0  	15.4  	422  	unknown  

Co-U  	L = (Co) ht + UCo5  	5  	0  	15.4  	1120  	Eutectic  

Co-U  	L = UCo5  	 	15.4  	 	1130  	Congruent  

Co-U  	L = UCo5 + UCo4  	18.5  	15.4  	20  	1100  	Eutectic  

Co-U  	L = UCo4  	 	20  	 	1120  	Congruent  

Co-U  	UCo4 + UCo2 = UCo3 rt  	20  	29  	25  	830  	Peritectoid  

Co-U  	L = UCo4 + UCo2  	23  	20  	27  	1090  	Eutectic  

Co-U  	L = UCo2  	 	33.3  	 	1185  	Congruent  

Co-U  	L + UCo2 = UCo  	58  	33.3  	50  	805  	Peritectic  

Co-U  	L = UCo + U6Co  	62.5  	50  	85.7  	734  	Eutectic  

Co-U  	L + (U) ht2 = U6Co  	79  	98.4  	85.7  	826  	Peritectic  

Co-U  	U6Co + (U) ht1 + (U) rt  	85.7  	100  	100  	668  	unknown  

Co-U  	(U) ht2 = U6Co + (U) ht1  	99.5  	85.7  	100  	756  	Eutectoid  

Cr-U  	L = (Cr) + (U) ht2  	81  	100  	96  	860  	Eutectic  

Cr-U  	(U) ht2 = (Cr) + (U) ht1  	98.4  	0  	99  	738  	Eutectoid  

Cr-U  	(U) ht1 = (Cr) + (U) rt  	99.1  	0  	100  	630  	Eutectoid  

C-U  	L = (U) ht2 + UC  	99  	99.5  	50  	1119  	Eutectic  

C-U  	(U) ht2 + (U) ht1 + UC  	100  	100  	50  	776  	unknown  

C-U  	L = UC  	 	35  	 	2585  	Maximum  

C-U  	L = UC + (C) gra  	33.5  	34  	0  	2560  	Eutectic  

C-U  	UC = UC(1) + UC(2)  	 	44  	 	2104  	Critical  

C-U  	UC(1) + UC(2) = U2C3 ht  	47.5  	37.5  	40  	1823  	Syntectoid  

C-U  	U2C3 ht = UC + (C) gra  	40  	50  	0  	850  	Eutectoid  

C-U  	U2C3 ht + UC = UC2 ht1  	40  	36.5  	38  	1793  	Peritectoid  

C-U  	UC2 ht1 = U2C3 ht + (C) gra  	34.5  	40  	0  	1516  	Eutectoid  

C-U  	UC = UC2 ht1 + (C) gra  	35  	35  	0  	1768  	Eutectoid  

Cu-U  	L1 = (Cu) + Cu5U  	7.9  	0  	16.7  	950  	Eutectic  

Cu-U  	L 1 + Cu5U + (U) ht2  	16.7  	16.7  	100  	1052  	unknown  

Cu-U  	L2 = L1 + (U) ht2  	95  	22  	100  	1080  	Monotectic  

Cu-U  	Cu5U + (U) ht2 + (U) ht1  	16.7  	100  	100  	776  	unknown  

Cu-U  	Cu5U + (U) ht1 + (U) rt  	16.7  	100  	100  	668  	unknown  

Eu-U  	L1 + L2 + (U) ht2  	0.8  	99.7  	100  	1135  	unknown  

Eu-U  	L1 + (Eu) + (U) ht2  	0  	0  	100  	822  	unknown  

Eu-U  	(Eu) + (U) ht2 + (U) ht1  	0  	100  	100  	776  	unknown  

Eu-U  	(Eu) + (U) ht1 + (U) rt  	0  	100  	100  	668  	unknown  

Fe-U  	L + (Fe) rt + (Fe) ht  	6.4  	0  	0  	1394  	unknown  

Fe-U  	(Fe) ht + (Fe) rt + UFe2 rt  	0  	0  	33.3  	912  	unknown  

Fe-U  	L = (Fe) ht + UFe2 rt  	18  	0  	33.3  	1080  	Eutectic  

Fe-U  	L = UFe2 rt  	 	33.3  	 	1230  	Congruent  

Fe-U  	L = UFe2 rt + U6Fe  	67  	33.3  	85.7  	725  	Eutectic  

Fe-U  	L + (U) ht2 = U6Fe  	84  	98.7  	85.7  	810  	Peritectic  

Fe-U  	(U) ht2 = U6Fe + (U) ht1  	99.5  	85.7  	99.7  	765  	Eutectoid  

Fe-U  	(U) ht1 = U6Fe + (U) rt  	99.9  	85.7  	100  	667  	Eutectoid  

F-U  	L2 = L1 + UF3  	25.5  	96  	25  	1415  	Monotectic  

F-U  	L1 = (U) ht2 + UF3  	98  	100  	50  	1130  	Eutectic  

F-U  	(U) ht2 + (U) ht1 + UF3  	100  	100  	50  	776  	unknown  

F-U  	(U) ht1 + (U) rt + UF3  	100  	100  	50  	668  	unknown  

F-U  	L2 = UF3  	 	50  	 	1420  	Congruent  

F-U  	L2 = UF3 + UF4  	21.5  	23  	20  	892  	Eutectic  

F-U  	L2 = UF4  	 	20  	 	1036  	Congruent  

F-U  	L2 + UF4 = U4F17  	17.1  	20  	19  	430  	Peritectic  

F-U  	L2 + U4F17 = U2F9  	17  	19  	10.2  	390  	Peritectic  

F-U  	L2 = U2F9 + UF5 rt  	16.9  	10.2  	16.7  	335  	Eutectic  

F-U  	L2 = UF5 rt  	 	16.7  	 	348  	Congruent  

F-U  	L2 = UF5 rt + UF6  	14.5  	16.7  	14.3  	55  	Eutectic  

F-U  	L2 = UF6  	 	14.3  	 	64  	Congruent  

Ga-U  	(U) ht2 = U3Ga5 + (U) ht1  	99  	40  	100  	735  	Eutectoid  

Ga-U  	(U) ht1 = U3Ga5 + (U) rt  	100  	40  	100  	660  	Eutectoid  

Ga-U  	L + (Ga) + UGa3  	0  	0  	25  	29.7741  	unknown  

Ga-U  	L + UGa2 rt = UGa3  	19  	33.3  	25  	1250  	Peritectic  

Ga-U  	L = UGa2 rt  	 	33.3  	 	1355  	Congruent  

Ga-U  	L + UGa2 rt = U3Ga5  	56  	33.3  	40  	1260  	Peritectic  

Ga-U  	L = U3Ga5 + (U) ht2  	78  	40  	90  	1030  	Eutectic  

Ge-U  	L = (Ge) + UGe3  	1  	0  	25  	931  	Eutectic  

Ge-U  	L = UGe3  	 	25  	 	1475  	Congruent  

Ge-U  	L = UGe3 + UGe2  	31  	25  	33.3  	1430  	Eutectic  

Ge-U  	L = UGe2  	 	33.3  	 	1450  	Congruent  

Ge-U  	L = UGe2 + U3Ge4  	39  	33.3  	42.9  	1400  	Eutectic  

Ge-U  	L + U5Ge3 = U3Ge4  	41  	62.5  	42.9  	1440  	Peritectic  

Ge-U  	L = U5Ge3  	 	62.5  	 	1670  	Congruent  

Ge-U  	U5Ge3 + (U) ht2 = U7Ge rt  	62.5  	97  	87.5  	1035  	Peritectoid  

Ge-U  	L = U5Ge3 + (U) ht2  	96.5  	62.5  	98  	1072  	Eutectic  

Ge-U  	(U) ht2 = U7Ge rt + (U) ht1  	99  	87.5  	99  	770  	Eutectoid  

Ge-U  	(U) ht1 = U7Ge rt + (U) rt  	99  	87.5  	99  	662  	Eutectoid  

Hf-U  	(U ht2,Hf ht) = (Hf) rt + (U) ht2  	45.5  	2  	67  	1125  	Monotectoid  

Hf-U  	(U) ht2 = (Hf) rt + (U) ht1  	95.5  	1  	99.5  	733  	Eutectoid  

Hf-U  	(Hf) rt + (U) ht1 = (U) rt  	0.6  	99.9  	99.76  	676  	Peritectoid  

Hg-U  	L = (Hg) lt + Hg45U11  	0  	0  	19.7  	-38.9  	Eutectic  

Hg-U  	Hg3U ht = Hg45U11+ Hg2U  	25  	19.7  	33.3  	75  	Eutectoid  

H-U  	L = (U) ht2 + UH3  	78  	86  	32  	1129  	Eutectic  

H-U  	(U) ht2 = (U) ht1 + UH3  	96  	97.4  	27  	769  	Eutectoid  

H-U  	(U) ht1 = (U) rt + UH3  	99  	99.7  	26.5  	662  	Eutectoid  

Ir-U  	L = (Ir) + UIr3  	15  	7  	25  	1950  	Eutectic  

Ir-U  	L = UIr3  	 	25  	 	2005  	Congruent  

Ir-U  	L + UIr3 = UIr2  	36  	25  	33.3  	1870  	Peritectic  

Ir-U  	L = UIr2 + UIr  	49  	33.3  	50  	1450  	Eutectic  

Ir-U  	L = UIr  	 	50  	 	1470  	Congruent  

Ir-U  	L + UIr = U3Ir2 ht  	67  	50  	60  	1121  	Peritectic  

Ir-U  	U3Ir2 ht = U3Ir2 rt  	 	60  	 	898  	Polymorphic  

Ir-U  	L + U3Ir2 ht = U3Ir ht  	81.5  	60  	75  	945  	Peritectic  

Ir-U  	U3Ir ht = U3Ir2 rt + (U) ht2  	75  	60  	94  	681  	Eutectoid  

Ir-U  	L = U3Ir ht + (U) ht2  	85  	75  	93.5  	914  	Eutectic  

Ir-U  	(U) ht2 = U3Ir2 rt + (U) ht1  	95  	75  	98  	681  	Eutectoid  

Ir-U  	(U) ht1 = U3Ir2 rt + (U) rt  	99  	75  	99.5  	565  	Eutectoid  

La-U  	L2 = L1 + (U) ht2  	99  	0.5  	100  	1130  	Monotectic  

Mg-U  	L1 + L2 + (U) ht2  	0  	100  	100  	1135  	unknown  

Mg-U  	L1 + (U) ht2 + (U) ht1  	0  	100  	100  	776  	unknown  

Mg-U  	L1 + (U) ht1 + (U) rt  	0  	100  	100  	668  	unknown  

Mg-U  	L1 + (Mg) + (U) rt  	0  	0  	100  	650  	unknown  

Mn-U  	L = ? + UMn2 rt  	16  	 	33.3  	1035  	Eutectic  

Mn-U  	L = UMn2 rt  	 	33.3  	 	1120  	Congruent  

Mn-U  	L = UMn2 rt + U6Mn  	78.5  	33.3  	85.7  	716  	Eutectic  

Mn-U  	L + (U) ht1 = U6Mn  	79  	99  	85.7  	725  	Peritectic  

Mn-U  	(U) ht2 = L + (U) ht1  	98  	79.5  	99  	745  	Catatectic  

Mn-U  	(U) ht1 = U6Mn + (U) rt  	99  	85.7  	100  	626  	Eutectoid  

Mo-U  	L + (Mo) = (U) ht2  	68  	3  	59  	1284  	Peritectic  

Mo-U  	(U) ht2 = (Mo) + U2Mo rt  	65  	1  	66  	580  	Eutectoid  

Mo-U  	(U) ht2 = U2Mo rt  	 	66.7  	 	630  	Maximum  

Mo-U  	(U) ht2 = U2Mo rt + (U) rt  	78  	67.5  	99  	550  	Eutectoid  

Mo-U  	(U) ht1 = (U) ht2 + (U) rt  	88.5  	91  	99.5  	640  	Eutectoid  

Nb-U  	(U ht2,Nb) = (Nb) + (U) ht2  	 	47.8  	 	977  	Critical  

Nb-U  	(U) ht2 = (Nb) + (U) ht1  	82.5  	28  	96.2  	650  	Monotectoid  

Nb-U  	(U) ht1 = (Nb) + (U) rt  	97  	28  	99  	640  	Eutectoid  

Nd-U  	L1 + L2 + (U) ht2  	1  	100  	100  	1135  	unknown  

Nd-U  	L1 = (Nd) ht + (U) ht2  	0.5  	0  	100  	1020  	Eutectic  

Nd-U  	(Nd) ht + (Nd) rt + (U) ht2  	0  	0  	100  	863  	unknown  

Ni-U  	L = (NI) + UNi5  	9  	1.8  	16.7  	1110  	Eutectic  

Ni-U  	L = UNi5  	 	16.7  	 	1305  	Congruent  

Ni-U  	L + UNi5 + U0.22Ni0.78  	22  	16.7  	22  	1290  	unknown  

Ni-U  	L + U0.22Ni0.78 = U0.23Ni0.77  	26  	22  	23  	1260  	Peritectic  

Ni-U  	L + U0.23Ni0.77 = UNi2  	37.5  	23  	33.3  	985  	Peritectic  

Ni-U  	L + UNi2 = U5Ni7  	50  	40.5  	41.7  	820  	Peritectic  

Ni-U  	L + U5Ni7 = U7Ni9  	58  	41.7  	43.8  	785  	Peritectic  

Ni-U  	L = U7Ni9 + U6Ni  	67  	43.8  	85.7  	740  	Eutectic  

Ni-U  	L + (U) ht2 = U6Ni  	72.5  	98  	85.7  	790  	Peritectic  

Ni-U  	U6Ni + (U) ht1 + (U) rt  	85.7  	100  	100  	668  	unknown  

Ni-U  	(U) ht2 = U6Ni + (U) ht1  	98.5  	85.7  	99  	760  	Eutectoid  

Np-U  	(Np ht2,U ht2) + U0.5Np0.5 rt = (Np) ht1  	26  	23  	31  	612  	Peritectoid  

Np-U  	(Np) ht1 = (Np) rt + U0.5Np0.5 rt  	21.5  	20  	23  	185  	Eutectoid  

Np-U  	(Np ht2,U ht2) + (U) ht1 = U0.5Np0.5 rt  	58  	74  	67  	668  	Peritectoid  

Np-U  	(U) ht1 = U0.5Np0.5 rt + (U) rt  	75  	69  	77  	645  	Eutectoid  

N-U  	L = (U) ht2 + UN  	100  	100  	48.7  	1132  	Eutectic  

N-U  	(U) ht2 + (U) ht1 + UN  	100  	100  	48.7  	776  	unknown  

N-U  	(U) ht1 = (U) rt + UN  	100  	100  	48.7  	665  	Eutectoid  

N-U  	U2N3 ht = UN + UN1.6 rt  	44  	50  	40  	940  	Eutectoid  

Os-U  	L = (Os) + UOs2  	28  	1  	32.5  	2170  	Eutectic  

Os-U  	L = UOs2  	 	33.3  	 	2280  	Congruent  

Os-U  	L + UOs2 = U5Os4  	58  	34  	55.6  	1280  	Peritectic  

Os-U  	L = U5Os4 + U2Os  	60  	55.6  	60  	900  	Eutectic  

Os-U  	L + U3Os = U2Os  	62  	75  	66.7  	920  	Peritectic  

Os-U  	L = U3Os  	 	75  	 	1030  	Congruent  

Os-U  	L = U3Os + (U) ht2  	78  	75  	82  	970  	Eutectic  

Os-U  	(U) ht2 = U3Os + (U) ht1  	92  	75  	96  	685  	Eutectoid  

Os-U  	(U) ht1 = U3Os + (U) rt  	97  	75  	99  	620  	Eutectoid  

O-U  	L + (U) ht2 + UO2  	100  	100  	33.3  	1135  	unknown  

O-U  	(U) ht2 + (U) ht1 + UO2  	100  	100  	33.3  	776  	unknown  

O-U  	(U) ht1 + (U) rt + UO2  	100  	100  	33.3  	668  	unknown  

O-U  	UO2 + U3O8 ht = U4O9  	31  	27.3  	30.8  	1130  	Peritectoid  

Pb-U  	L = (Pb) + UPb3  	0.1  	0  	25  	325  	Eutectic  

Pb-U  	L = UPb3  	 	25  	 	1220  	Congruent  

Pb-U  	L = UPb3 + UPb  	27.5  	25  	50  	1210  	Eutectic  

Pb-U  	L1 + L2 = UPb  	37  	98.5  	50  	1280  	Syntectic  

Pb-U  	L2 = UPb + (U) ht2  	99.5  	50  	100  	1125  	Eutectic  

Pb-U  	(U) ht2 = UPb + (U) ht1  	100  	50  	100  	765  	Eutectoid  

Pb-U  	(U) ht1 = UPb + (U) rt  	100  	50  	100  	645  	Eutectoid  

Pd-U  	L = (Pd) + U0.8Pd3.2  	16.5  	15.5  	18  	1385  	Eutectic  

Pd-U  	(Pd) = U0.11Pd0.89 rt  	 	11.1  	 	800  	Maximum  

Pd-U  	(Pd) = U0.11Pd0.89 rt + U0.8Pd3.2  	13  	11.1  	19.5  	700  	Eutectoid  

Pd-U  	L = U0.8Pd3.2  	 	20  	 	1585  	Congruent  

Pd-U  	L = U0.8Pd3.2 + UPd3 rt  	22  	21.5  	24  	1465  	Eutectic  

Pd-U  	L = UPd3 rt  	 	25  	 	1640  	Congruent  

Pd-U  	L + UPd3 rt = U5Pd6 ht  	46  	25  	44.4  	1110  	Peritectic  

Pd-U  	U5Pd6 ht = UPd3 rt + UPd ht  	44.4  	25  	50  	980  	Eutectoid  

Pd-U  	L+ U5Pd6 ht = UPd ht  	51  	44.4  	50  	1047  	Peritectic  

Pd-U  	UPd ht = UPd3 rt + (U) ht2  	50  	25  	94.7  	970  	Eutectoid  

Pd-U  	L = UPd ht + (U) ht2  	62  	50  	94.7  	996  	Eutectic  

Pd-U  	(U) ht2 = UPd3 rt + (U) ht1  	99  	25  	100  	756  	Eutectoid  

Pd-U  	(U) ht1 = UPd3 rt + (U) rt  	100  	25  	100  	665  	Eutectoid  

Pr-U  	L1 + L2 + (U) ht2  	1  	100  	100  	1135  	unknown  

Pr-U  	L1 + (Pr) ht + (U) ht2  	0  	0  	100  	931  	unknown  

Pt-U  	L = (Pt) + UPt5  	12.5  	4.5  	16.7  	1345  	Eutectic  

Pt-U  	L + UPt3 = UPt5  	14  	25  	16.7  	1460  	Peritectic  

Pt-U  	L = UPt3  	 	25  	 	1700  	Congruent  

Pt-U  	L + UPt3 = UPt2  	55  	25  	33.3  	1370  	Peritectic  

Pt-U  	L = UPt2 + (U) ht2  	88  	33.3  	95  	1005  	Eutectic  

Pt-U  	UPt2 + (U) ht2 = UPt rt  	33.3  	95.7  	50  	961  	Peritectoid  

Pt-U  	(U) ht2 = UPt rt + (U) ht1  	96.5  	50  	97.7  	705  	Eutectoid  

Pt-U  	(U) ht1 = UPt rt + (U) rt  	98.6  	50  	99  	590  	Eutectoid  

Pu-U  	(U ht3,Pu ht5) = (Pu) ht4 + U0.4Pu0.6 ht  	2.5  	2  	4  	455  	Eutectoid  

Pu-U  	(Pu) ht4 = (Pu) ht3 + U0.4Pu0.6 ht  	1  	1  	4.5  	440  	Eutectoid  

Pu-U  	(Pu) ht3 = (Pu) ht2 + U0.4Pu0.6 ht  	1.5  	1.5  	8.5  	318  	Eutectoid  

Pu-U  	(Pu) ht2 + U0.4Pu0.6 ht = (Pu) ht1  	2  	11  	3  	280  	Peritectoid  

Pu-U  	U0.4Pu0.6 ht = (Pu) ht2 + U0.4Pu0.6 rt  	11.5  	3  	26.5  	278  	Eutectoid  

Pu-U  	(Pu) ht1 = (Pu) rt + U0.4Pu0.6 rt  	1  	0  	25  	121  	Eutectoid  

Pu-U  	U0.4Pu0.6 ht = U0.4Pu0.6 rt  	 	64  	 	630  	Maximum  

Pu-U  	(Pu ht5,U ht3) = U0.4Pu0.6 ht + (U) ht1  	74  	74  	76.5  	702  	Peritectoid  

Pu-U  	U0.4Pu0.6 ht = U0.4Pu0.6 rt + (U) ht1  	79  	75  	82  	586  	Eutectoid  

Pu-U  	(U) ht1 = U0.4Pu0.6 rt + (U) rt  	85  	77  	89  	557  	Eutectoid  

Re-U  	L = (Re) + URe2 ht  	25  	0  	33.3  	2160  	Eutectic  

Re-U  	L = URe2 ht  	 	33.3  	 	2200  	Congruent  

Re-U  	URe2 ht = URe2 rt  	 	33.3  	 	180  	Polymorphic  

Re-U  	URe2 ht + (U) ht2 = U2Re rt  	33.3  	92  	66.7  	750  	Peritectoid  

Re-U  	L = URe2 ht + (U) ht2  	82.5  	33.3  	91.2  	1112  	Eutectic  

Re-U  	(U) ht2 = U2Re rt + (U) ht1  	92.5  	66.7  	97.6  	680  	Eutectoid  

Re-U  	(U) ht1 = U2Re rt + (U) rt  	98  	66.7  	99.5  	643  	Eutectoid  

Rh-U  	L = (Rh) + URh3  	13  	2  	25  	1393  	Eutectic  

Rh-U  	L = URh3  	 	25  	 	1700  	Congruent  

Rh-U  	L + URh3 = U3Rh5  	42  	25  	37.5  	1550  	Peritectic  

Rh-U  	L + U3Rh5 = U3Rh4  	47  	37.5  	42.9  	1450  	Peritectic  

Rh-U  	L + U3Rh4 = U4Rh3 ht  	57.5  	42.9  	57.1  	1155  	Peritectic  

Rh-U  	U4Rh3 ht = U4Rh3 rt  	 	57.1  	 	720  	Polymorphic  

Rh-U  	L = U4Rh3 ht + (U) ht2  	75.5  	57.1  	91  	855  	Eutectic  

Rh-U  	(U) ht2 = U4Rh3 rt + (U) ht1  	94.5  	57.1  	98  	683  	Eutectoid  

Rh-U  	(U) ht1 = U4Rh3 rt + (U) rt  	99  	57.1  	99  	625  	Eutectoid  

Ru-U  	L + (Ru) = URu3  	26  	0  	25  	1850  	Peritectic  

Ru-U  	L + URu3 = U3Ru5  	49  	25  	37.5  	1182  	Peritectic  

Ru-U  	L + U3Ru5 = U3Ru4  	50  	37.5  	42.9  	1163  	Peritectic  

Ru-U  	L = U3Ru4 + URu ht  	51  	42.9  	52.7  	1148  	Eutectic  

Ru-U  	L = URu ht  	 	52.7  	 	1158  	Congruent  

Ru-U  	URu ht = URu rt  	 	52.7  	 	795  	Polymorphic  

Ru-U  	L + URu ht = U2Ru  	78  	52.7  	66.7  	937  	Peritectic  

Ru-U  	L + U2Ru = (U) ht2  	81.5  	66.7  	95.5  	888  	Eutectic  

Ru-U  	(U) ht2 = U2Ru + (U) ht1  	98  	66.7  	98.5  	681  	Eutectoid  

Ru-U  	(U) ht1 = U2Ru + (U) rt  	99  	66.7  	100  	625  	Eutectoid  

Sb-U  	L + (Sb) + USb2  	0  	0  	33.3  	630.755  	unknown  

Sb-U  	L + U3Sb4 = USb2  	32  	42.9  	33.3  	1355  	Peritectic  

Sb-U  	L + USb = U3Sb4  	42  	50  	42.9  	1695  	Peritectic  

Sb-U  	L = USb  	 	50  	 	1850  	Congruent  

Sb-U  	L = USb + U4Sb3  	53  	50  	55  	1770  	Eutectic  

Sb-U  	L = U4Sb3  	 	57.1  	 	1800  	Congruent  

Sb-U  	L = U4Sb3 + (U) ht2  	100  	57.1  	100  	1130  	Eutectic  

Sb-U  	U4Sb3 + (U) ht2 + (U) ht1  	57.1  	100  	100  	776  	unknown  

Sb-U  	U4Sb3 + (U) ht1 + (U) rt  	57.1  	100  	100  	688  	unknown  

Sc-U  	L1 = L2 + (Sc) ht  	20  	74  	7  	1400  	Monotectic  

Sc-U  	L2 = (Sc) ht + (U) ht2  	91  	7  	96  	1125  	Eutectic  

Sc-U  	(U) ht2 = (Sc) ht + (U) ht1  	96  	5  	98  	760  	Eutectoid  

Sc-U  	(Sc) ht = (Sc) rt + (U) ht1  	4.5  	3  	98  	725  	Eutectoid  

Sc-U  	(U) ht1 = (Sc) rt + (U) rt  	98  	3  	99  	660  	Eutectoid  

Se-U  	L = (Se) + USe3  	1  	0  	25  	220  	Eutectic  

Se-U  	L + USe2 rt = USe3  	23  	33.3  	25  	1160  	Peritectic  

Se-U  	L + U7Se12 = USe2 rt  	32.5  	34.7  	33.3  	1380  	Peritectic  

Se-U  	L = U7Se12  	 	34.7  	 	1460  	Congruent  

Se-U  	L = U7Se12 + U3Se5  	36  	34.7  	37.5  	1410  	Eutectic  

Se-U  	L + U3Se5 + U2Se3  	37.5  	37.5  	40  	1560  	unknown  

Se-U  	L = U2Se3  	 	40  	 	1610  	Congruent  

Se-U  	L = U2Se3 + U3Se4 rt  	41  	40  	42.9  	1570  	Eutectic  

Se-U  	L + USe rt = U3Se4 ht  	42  	50  	42.9  	1680  	Peritectic  

Se-U  	U3Se4 ht = U3Se4 rt  	 	42.9  	 	1600  	Polymorphic  

Se-U  	L = USe rt  	 	50  	 	1990  	Congruent  

Se-U  	L = USe rt + (U) ht2  	97  	50  	100  	1090  	Eutectic  

Se-U  	USe rt + (U) ht2 + (U) ht1  	50  	100  	100  	776  	unknown  

Se-U  	USe rt + (U) ht1 + (U) rt  	50  	100  	100  	668  	unknown  

Si-U  	L = (Si) + USi3  	14  	2  	25  	1315  	Eutectic  

Si-U  	L = USi1.88 = USi3  	20  	34.7  	25  	1510  	Peritectic  

Si-U  	USi3 + USi1.88 = USi2 rt  	25  	34.7  	33.3  	450  	Peritectoid  

Si-U  	L + USi1.67 = USi1.88  	34  	37.5  	34.7  	1710  	Peritectic  

Si-U  	L = USi1.67  	 	37.5  	 	1770  	Congruent  

Si-U  	L + USi1.67 = U34Si34.5  	50.5  	37.5  	50  	1580  	Peritectic  

Si-U  	L = U34Si34.5 + U3Si2  	53.5  	50  	60  	1540  	Eutectic  

Si-U  	L = U3Si2  	 	60  	 	1665  	Congruent  

Si-U  	L = U3Si2 + (U) ht2  	91  	60  	97  	985  	Eutectic  

Si-U  	U3Si2 + (U) ht2 = USi3 rt  	60  	98  	75  	930  	Peritectoid  

Si-U  	USi3 rt + (U) ht2 + (U) ht1  	75  	100  	100  	776  	unknown  

Si-U  	USi3 rt + (U) ht1 + (U) rt  	75  	100  	100  	668  	unknown  

Sm-U  	L1 + L2 + (U) ht2  	1  	100  	100  	1135  	unknown  

Sm-U  	L1 = (Sm) ht2 + (U) ht2  	0.5  	0  	100  	1060  	Eutectic  

Sm-U  	(Sm) ht2 + (Sm) ht1 + (U) ht2  	0  	0  	100  	922  	unknown  

Sn-U  	L + U3Sn7 = USn3  	21  	30  	25  	1340  	Peritectic  

Sn-U  	L + USn2 = U3Sn7  	26  	33.3  	30  	1350  	Peritectic  

Sn-U  	L + USn = USn2  	30  	50  	33.3  	1360  	Peritectic  

Sn-U  	L = (Sn) rt + USn3  	0  	0  	25  	220  	Eutectic  

Sn-U  	(Sn) rt + (Sn) lt + USn3  	0  	0  	25  	13  	unknown  

Sn-U  	L + USn + U5Sn4  	50  	50  	55.6  	1380  	unknown  

Sn-U  	L = U5Sn4  	 	55.6  	 	1385  	Congruent  

Sn-U  	L = U5Sn4 + ?  	88  	55.6  	 	1120  	Eutectic  

S-U  	L + US2 rt = US2 ht  	35  	33.3  	34.8  	1700  	Peritectic  

S-U  	L = US2 rt  	 	33.3  	 	1850  	Congruent  

S-U  	L + US2 rt = US3  	20  	33.3  	25  	905  	Peritectic  

S-U  	L = (U) ht2 + US  	95  	100  	51.5  	1080  	Eutectic  

S-U  	(U) ht2 + (U) ht1 + US  	100  	100  	51.5  	776  	unknown  

S-U  	(U) ht1 + (U) rt + US  	100  	100  	51.5  	668  	unknown  

S-U  	L = US  	 	50  	 	2480  	Congruent  

S-U  	L + US = U2S3  	37.5  	50  	40  	1880  	Peritectic  

S-U  	L + U2S3 = U3S5  	36  	40  	37.5  	1770  	Peritectic  

S-U  	L = U3S5 + US2 ht  	35.5  	37.5  	34.8  	1620  	Eutectic  

Ta-U  	L + (Ta) = (U) ht2  	97.5  	96.5  	2.4  	1160  	Peritectic  

Ta-U  	(Ta) + (U) ht2 + (U) ht1  	1  	100  	100  	776  	unknown  

Ta-U  	(Ta) + (U) ht1 + (U) rt  	0.5  	100  	100  	668  	unknown  

Tb-U  	unknown  	 	 	 	 	 

Te-U  	L + (Te) + UTe5  	0  	0  	16.7  	449.57  	unknown  

Te-U  	L + U2Te7 = UTe5  	1  	22.2  	16.7  	490  	Peritectic  

Te-U  	L + U2Te5 = UTe3  	17  	28.6  	25  	935  	Peritectic  

Te-U  	L + UTe2 = U2Te5  	18  	33.3  	28.6  	950  	Peritectic  

Te-U  	L + U7Te12 = UTe1.87 ht  	30  	36.8  	33.3  	1180  	Peritectic  

Te-U  	UTe1.87 ht = UTe2  	 	33.3  	 	1125  	Polymorphic  

Te-U  	L + U2Te3 = U7Te12  	35  	40  	36.8  	1260  	Peritectic  

Te-U  	L + U3Te4 = U2Te3  	38  	42.9  	40  	1500  	Peritectic  

Te-U  	L + UTe = U3Te4  	39  	50  	42.9  	1540  	Peritectic  

Te-U  	L = UTe  	 	50  	 	1740  	Congruent  

Te-U  	L = UTe + (U) ht2  	100  	50  	100  	1135  	Eutectic  

Te-U  	UTe + (U) ht2 + (U) ht1  	50  	100  	100  	776  	unknown  

Te-U  	UTe + (U) ht1 + (U) rt  	50  	100  	100  	668  	unknown  

Th-U  	L = L1 + L2  	 	73  	 	1650  	Critical  

Th-U  	L1 = L2 + (Th) ht  	51  	94  	12.2  	1375  	Monotectic  

Th-U  	(Th) ht = L2 + (Th) rt  	10.5  	95  	6.8  	1270  	Catatectic  

Th-U  	L2 = (Th) rt + (U) ht2  	96  	3.5  	99  	1100  	Eutectic  

Th-U  	(U) ht2 = (Th) rt + (U) ht1  	100  	1  	100  	775  	Eutectoid  

Th-U  	(Th) rt + (U) ht1 + (U) rt  	0  	100  	100  	668  	unknown  

Ti-U  	(U ht2,Ti ht) = (Ti) rt + U2Ti rt  	15  	1  	66.7  	655  	Eutectoid  

Ti-U  	(U ht2,Ti ht) = U2Ti rt  	 	66.7  	 	898  	Maximum  

Ti-U  	(U ht2,Ti ht) = U2Ti rt + (U) ht1  	93  	66.7  	98  	720  	Eutectoid  

Ti-U  	U2Ti rt + (U) ht1 + (U) rt  	66.7  	98  	98  	668  	unknown  

Tl-U  	unknown  	 	 	 	 	 

U-V  	L = (U) ht2 + (V)  	18  	10.5  	96  	1040  	Eutectic  

U-V  	(U) ht2 = (U) ht1 + (V)  	4.5  	0.7  	97  	727  	Eutectoid  

U-V  	(U) ht1 = (U) rt + (V)  	0.7  	0  	97  	652  	Eutectoid  

U-W  	L + (W) = (U) ht2  	1  	1  	100  	1140  	Peritectic  

U-W  	(U) ht2 + (U) ht1 + (W)  	0  	0  	100  	776  	unknown  

U-W  	(U) ht1 + (U) rt + (W)  	0  	0  	100  	668  	unknown  

U-Y  	L2 = L1 + (Y) ht  	100  	2  	100  	1520  	Monotectic  

U-Y  	L2 + (Y) ht + (Y) rt  	2  	100  	100  	1478  	unknown  

U-Y  	L1 = (U) ht2 + (Y) rt  	0.17  	0  	100  	1130  	Eutectic  

U-Yb  	L1 = L2 + (U) ht2  	0  	0  	100  	1130  	Monotectic  

U-Yb  	L2 + (U) ht2 + (Yb) ht  	100  	0  	100  	819  	unknown  

U-Yb  	(U) ht2 + (Yb) ht + (Yb) rt  	0  	100  	100  	795  	unknown  

U-Yb  	(U) ht2 + (U) ht1 + (Yb) rt  	0  	0  	100  	776  	unknown  

U-Yb  	(U) ht1 + (U) rt + (Yb) rt  	0  	0  	100  	668  	unknown  

U-Zn  	L1 = L2 + (U) ht2  	21  	80  	0  	1050  	Monotectic  

U-Zn  	L2 = (U) ht2 + Zn17U2 hex  	83.7  	0  	89.3  	942  	Eutectic  

U-Zn  	(U) ht2 + (U) ht1 + Zn17U2 hex  	0  	0  	89  	776  	unknown  

U-Zn  	(U) ht1 + (U) rt + Zn17U2 rhom  	0  	0  	89  	668  	unknown  

U-Zn  	L = Zn17U2 hex  	 	89.5  	 	970  	Congruent  

U-Zn  	L2 + Zn17U2 hex = Zn17U2 rhom  	98  	90  	90  	824  	Peritectic  

U-Zn  	Zn17U2 hex = (U) ht1 + Zn17U2 rhom  	89  	0  	89  	724  	Eutectoid  

U-Zn  	L + Zn17U2 rhom = Zn35.2U3.4  	99  	90  	91  	768  	Peritectic  

U-Zn  	L + Zn35.2U3.4 + (Zn)  	100  	92  	100  	419.58  	unknown  

U-Zr  	(U) ht1 = (U) rt + (Zr) ht  	1.1  	1  	57  	659  	Eutectoid  

U-Zr  	(U ht2,Zr ht) = (U) ht2 + (Zr) ht  	 	30  	 	722  	Critical  

U-Zr  	(U) ht2 = (U) ht1 + (Zr) ht  	9.7  	2  	47  	685  	Eutectoid  

U-Zr  	(U) rt + (Zr) ht = UZr2 rt  	0.5  	68  	64  	615  	Peritectoid  

U-Zr  	(Zr) ht = UZr2 rt + (Zr) rt  	78  	78  	99.6  	607  	Eutectoid  



Found: 390 reactions

Return to Contents 



ASM Alloy Phase Diagrams Center, P. Villars, editor-in-chief; H. Okamoto and K. Cenzual, section editors;

http://www1.asminternational.org/AsmEnterprise/APD, ASM International, Materials Park, OH, USA, 2006-2015

© ASM International 2015.

 	Alloy Phase Diagram Database™	Element 1: Element 2: Element 3:  

HomeExplorerSearchToolsHelp

 

Special Points Table



Return to Contents



Chemical System	Reaction	%A	%B	%C	Temperature, °C 	Reaction type 

Ag-V  	L2 = L1 +(V)  	95.38  	7.62  	96.82  	1851.5  	Monotectic  

Ag-V  	L1 = (Ag) + (V)  	0  	0  	99.61  	961  	Eutectic  

Al-V  	L + VAl10 = (Al)  	0  	8.7  	0  	662.1  	Peritectic  

Al-V  	L + V7Al45 = VAl10  	0  	13.7  	8.7  	670  	Peritectic  

Al-V  	L + V4Al23 = V7Al45  	0  	14.8  	13.7  	688  	Peritectic  

Al-V  	L + V2Al = V4Al23  	0.22  	33.3  	14.8  	736  	Peritectic  

Al-V  	L + V5Al8 = V2Al  	14  	38.5  	33.3  	1360  	Peritectic  

Al-V  	L + (V) = V5Al8  	28  	46  	38.5  	1670  	Peritectic  

Al-V  	V = V3Al rt  	 	75  	 	630  	Maximum  

Au-V  	L + (V) = (Au)  	55  	67  	61  	1385  	Peritectic  

Au-V  	(Au) = Au4V rt  	 	20  	 	565  	Maximum  

Au-V  	(Au) = Au4V rt + Au2V rt  	29  	26  	32  	460  	Eutectoid  

Au-V  	(Au) = Au2V rt  	 	33.3  	 	735  	Maximum  

Au-V  	(V) = (Au) + Au3V rt  	69  	58  	76  	1244  	Eutectoid
