Repository: avinash2692/material_genome

File: melting_points copy.txt (part 40 of 42)
Chemical System	Reaction	%A	%B	%C	Temperature, °C  	Reaction type  
Au-V  	(V) = Au3V rt  	 	78  	 	1280  	Maximum  

Ba-V  	L1 + (Ba) + (V)  	0  	0  	100  	727  	unknown  

Be-V  	L = Be12V  	 	7.7  	 	1700  	Congruent  

Be-V  	L = Be2V  	 	33.3  	 	1800  	Congruent  

Be-V  	L = Be2V + (V)  	50  	33.3  	85  	1630  	Eutectic  

Bi-V  	L1 = (Bi) + (V)  	0  	0  	100  	271.4  	Eutectic  

B-V  	L = (B) rhom1 + VB2  	3  	0  	33.3  	2035  	Eutectic  

B-V  	L = VB2  	 	33.3  	 	2747  	Congruent  

B-V  	L + VB2 = V2B3  	43  	33.3  	40  	2667  	Peritectic  

B-V  	L + V2B3 = V3B4  	44  	40  	42.9  	2640  	Peritectic  

B-V  	V3B4 + VB = V5B6  	42.9  	50  	45.5  	1727  	Peritectoid  

B-V  	L + V3B4 = VB  	51  	42.9  	50  	2560  	Peritectic  

B-V  	L + VB = V3B2  	75  	50  	60  	1900  	Peritectic  

B-V  	L = V3B2 + (V)  	85  	60  	100  	1737  	Eutectic  

Ca-V  	L + (Ca) ht + (V)  	0  	0  	100  	842  	unknown  

Ca-V  	(Ca) ht + (Ca) rt + (V)  	0  	0  	100  	443  	unknown  

Cd-V  	L1 + (Cd) + (V)  	0  	0  	100  	321.108  	unknown  

Ce-V  	L2 = L1 + (V)  	99  	1.69  	99.4  	1905  	Monotectic  

Ce-V  	L1 + (V) = (Ce) ht1  	0.0004  	99.99  	0.0011  	801  	Peritectic  

Ce-V  	L1 + (Ce) ht1 + (V)  	0  	0  	100  	726  	unknown  

Co-V  	(Co) ht = (Co) rt + VCo3 rt  	6.5  	3.5  	22  	400  	Eutectoid  

Co-V  	(Co) ht = VCo3 rt  	 	25  	 	1070  	Maximum  

Co-V  	L = (Co) ht + V0.6Co0.4  	41.5  	35  	45  	1248  	Eutectic  

Co-V  	(Co) ht = VCo3 rt + V0.6Co0.4  	34  	32  	45  	1026  	Eutectoid  

Co-V  	L + (V) = V0.6Co0.4  	66  	78  	67  	1422  	Peritectic  

Co-V  	V0.6Co0.4 + (V) = V3Co rt  	71  	84  	75  	1025  	Peritectoid  

Cs-V  	L1 = (Cs) + (V)  	0  	0  	100  	28.39  	unknown  

Cu-V  	L2 = L1 + (V)  	82  	17  	92.6  	1178  	Monotectic  

Cu-V  	L1 + (V) = (Cu)  	0  	100  	0  	1085  	Peritectic  

C-V  	L = (V) + VC0.5 ht  	86.5  	95.7  	71.8  	1650  	Eutectic  

C-V  	L + VC = VC0.5 ht  	73.4  	62.6  	68  	2191  	Peritectic  

C-V  	VC0.5 ht = (V) + V2C rt  	69.5  	100  	69  	800  	Eutectoid  

C-V  	VC0.5 ht + VC0.88 = VC0.67 rt  	66  	59.5  	60  	1320  	Peritectoid  

C-V  	L = VC0.88  	 	55.4  	 	2656  	Congruent  

C-V  	VC0.88 = V6C5 rt  	 	54.5  	 	1180  	Maximum  

C-V  	VC0.88 = V6C5 rt + V8C7 rt  	53.7  	54  	53.4  	1020  	Eutectoid  

C-V  	VC0.88 = V8C7 rt  	 	53  	 	1100  	Maximum  

C-V  	VC0.88 = V8C7 rt + (C) gra  	52  	52.5  	0  	1030  	Eutectoid  

C-V  	L = VC0.88 + (C) gra  	49.4  	53.7  	0  	2605  	Eutectic  

D-V  	(V) = V2D rt  	 	66.7  	 	135  	Maximum  

D-V  	(V) = V2D rt + V4D3 lt  	57.2  	65  	57  	-56  	Eutectoid  

D-V  	(V) + V4D3 lt = V4D3 lt1  	55.5  	54.5  	55  	-39  	Peritectoid  

D-V  	(V) + DV2 rt = V4D3 lt  	53.5  	35  	53  	-32  	Peritectoid  

Dy-V  	(Dy) ht = (Dy) rt + (V)  	1  	0.3  	100  	1360  	Eutectoid  

Dy-V  	L2 = L1 + (V)  	98.2  	9.8  	99.9  	1881  	Monotectic  

Dy-V  	L1 = (Dy) ht + (V)  	2.6  	1.1  	100  	1373  	Eutectic  

Er-V  	L2 = L1 + (V)  	97.5  	11.4  	99.9  	1870  	Monotectic  

Er-V  	L1 = (Er) + (V)  	4.3  	0.4  	100  	1480  	Eutectic  

Eu-V  	L + (Eu) + (V)  	0  	0  	100  	822  	unknown  

Fe-V  	L = (V,Fe rt)  	 	31  	 	1468  	Maximum  

Fe-V  	(V,Fe rt) = V0.5Fe0.5 rt  	 	47  	 	1252  	Maximum  

Ga-V  	L1 = (Ga) + V8Ga41  	0  	0  	16.3  	29.7  	Eutectic  

Ga-V  	L1 + V2Ga5 = V8Ga41  	3  	28.6  	16.3  	500  	Peritectic  

Ga-V  	L2 = L1 + V6Ga7 ht  	36  	11  	45  	1080  	Monotectic  

Ga-V  	L1 + V6Ga7 ht = V2Ga5  	10  	45  	28.6  	1050  	Peritectic  

Ga-V  	L + (V) = V6Ga7 ht  	40  	59  	46.5  	1135  	Peritectic  

Ga-V  	V6Ga7 ht = V2Ga5 + V6Ga5 rt  	46.5  	28.6  	54  	995  	Eutectoid  

Ga-V  	V6Ga7 ht + (V) = V6Ga5 rt  	49  	61  	55  	1190  	Peritectoid  

Ga-V  	(V) = V6Ga5 rt + V3Ga rt  	63  	56  	68  	1020  	Eutectoid  

Ga-V  	(V) = V3Ga rt  	 	75  	 	1300  	Maximum  

Gd-V  	L2 = L1 + (V)  	98.8  	8.7  	99.9  	1890  	Monotectic  

Gd-V  	L1 = (Gd) ht + (V)  	1.8  	0.9  	100  	1289  	Eutectic  

Gd-V  	(Gd) ht = (Gd) rt + (V)  	0.5  	0.2  	100  	1223  	Eutectoid  

Ge-V  	L = (Ge) + V17Ge13  	2  	0  	35  	930  	Eutectic  

Ge-V  	L + V11Ge8 = V17Ge13  	4  	58  	35  	960  	Peritectic  

Ge-V  	L + V5Ge3 = V11Ge8  	48.5  	62  	58  	1630  	Peritectic  

Ge-V  	L = V5Ge3  	 	62  	 	1695  	Congruent  

Ge-V  	L = V5Ge3 + V3Ge  	69.5  	62.5  	76  	1800  	Eutectic  

Ge-V  	L = V3Ge  	 	76  	 	1920  	Congruent  

Ge-V  	L = V3Ge + (V)  	84  	76.5  	95.5  	1760  	Eutectic  

Hf-V  	(Hf) ht = (Hf) rt + HfV2 rt  	19  	2  	65  	1190  	Eutectoid  

Hf-V  	L = (Hf) ht + HfV2 rt  	43  	23.5  	64.5  	1456  	Eutectic  

Hf-V  	L = HfV2 rt  	 	66  	 	1550  	Congruent  

Hf-V  	L = HfV2 rt + (V)  	69  	67  	96  	1520  	Eutectic  

Ho-V  	L2 = L1 + (V)  	97.9  	10.6  	100  	1877  	Monotectic  

Ho-V  	L1 = (Ho) + (V)  	3.5  	0.4  	100  	1430  	Eutectic  

H-V  	(V) = V2H1.1 rt  	 	53.5  	 	200  	Maximum  

H-V  	V2H rt = V3H2 lt  	 	60  	 	-50  	Maximum  

In-V  	L = L1 + L2  	 	50  	 	2580  	Critical  

In-V  	L2 = L1 + (V)  	89  	11.5  	93.5  	1877  	Monotectic  

In-V  	L = (In) + (V)  	0  	0  	100  	156  	Eutectic  

Ir-V  	L + (Ir) = VIr3  	27.5  	19  	22.5  	2100  	Peritectic  

Ir-V  	L + VIr3 = V0.96Ir1.04  	48  	39  	40.5  	1910  	Peritectic  

Ir-V  	L + V0.96Ir1.04 = VIr rt  	52.5  	48  	49  	1880  	Peritectic  

Ir-V  	L = VIr rt + V3Ir  	55  	50  	61  	1850  	Eutectic  

Ir-V  	L = V3Ir  	 	71.5  	 	1930  	Congruent  

Ir-V  	L = V3Ir + (V)  	77  	75.5  	78.5  	1900  	Eutectic  

Ir-V  	L = (V)  	 	89  	 	1920  	Maximum  

K-V  	L1 + (K) + (V)  	0  	0  	100  	63.71  	unknown  

La-V  	L2 = L1 + (V)  	99.56  	5.75  	100  	1903  	Monotectic  

La-V  	L1 + (V) = (La) ht2  	0  	100  	0  	918.7  	Peritectic  

La-V  	(La) ht2 + (V) = (La) ht1  	0  	100  	0  	864.5  	Eutectoid  

La-V  	(La) ht1 + (La) rt + (V)  	0  	0  	100  	310  	unknown  

Li-V  	L1 + (Li) rt + (V)  	0  	0  	100  	180.6  	unknown  

Lu-V  	L2 = L1 + (V)  	95.8  	13.7  	100  	1847  	Monotectic  

Lu-V  	L1 = (Lu) + (V)  	6.8  	0.5  	100  	1570  	Eutectic  

Mg-V  	L1 + (Mg) + (V)  	0  	0  	100  	650  	unknown  

Mn-V  	(Mn) ht2 + (V,Mn ht3) = (Mn) ht1  	1  	1  	1  	1110  	Peritectoid  

Mn-V  	(V,Mn ht3) = (Mn) ht1 + V0.2Mn0.8 rt  	9.5  	8  	16  	1020  	Eutectoid  

Mn-V  	(Mn) ht1 + V0.2Mn0.8 rt = (Mn) rt  	6  	15  	9  	920  	Peritectoid  

Mn-V  	(V,Mn ht3) = V0.2Mn0.8 rt  	 	20  	 	1060  	Maximum  

Na-V  	L1 + (Na) rt + (V)  	0  	0  	100  	97.8  	unknown  

Nb-V  	L = (Nb,V)  	 	78  	 	1860  	Minimum  

Nd-V  	L2 = L1 + (V)  	99.4  	6.9  	99.9  	1900  	Monotectic  

Nd-V  	L1 + (Nd) ht + (V)  	0.5  	0  	100  	1018  	Eutectic  

Nd-V  	(Nd) ht + (Nd) rt + (V)  	0  	0  	100  	863  	unknown  

Ni-V  	(Ni) = VNi8  	 	11  	 	405  	Maximum  

Ni-V  	(Ni) = VNi3 rt  	 	25  	 	1045  	Maximum  

Ni-V  	(Ni) = VNi3 rt + VNi2 rt  	32.5  	27.6  	33  	908  	Eutectoid  

Ni-V  	(Ni) = VNi2 rt  	 	33.3  	 	922  	Maximum  

Ni-V  	(Ni) = VNi2 rt + V0.70Ni0.30 ht  	38.5  	34  	55  	890  	Eutectoid  

Ni-V  	L = (Ni) + V0.70Ni0.30 ht  	51  	43  	55  	1202  	Eutectic  

Ni-V  	Ni2V + V0.70Ni0.30 ht = V0.70Ni0.30 rt  	34  	56  	56  	790  	Peritectoid  

Ni-V  	L + (V) = V0.70Ni0.30 ht  	61.5  	76  	67  	1280  	Peritectic  

Ni-V  	V0.70Ni0.30 ht = V0.70Ni0.30 rt + V3.1Ni0.9 rt  	75  	75  	77  	650  	Eutectoid  

Ni-V  	V0.70Ni0.30 ht + (V) = V3.1Ni0.9 rt  	73.5  	89.5  	77.8  	900  	Peritectoid  

N-V  	L = (V)  	 	92.5  	 	1830  	Minimum  

N-V  	L + V2N = (V)  	87.5  	72  	86  	1859  	Peritectic  

Os-V  	L = (Os) + (V)  	59  	48  	63  	2240  	Eutectic  

Os-V  	(Os) + (V) = V2Os2 ht  	41  	61  	53  	2040  	Peritectoid  

Os-V  	V2Os2 ht = (Os) + ?  	37  	55  	52  	1570  	Eutectoid  

Os-V  	L = (V)  	 	75  	 	2290  	Congruent  

O-V  	L + VO2 ht = V6O13 rt  	29.3  	33.3  	35.3  	700  	Peritectic  

O-V  	L + V6O13 rt = V3O7  	29.2  	35.3  	30  	665  	Peritectic  

O-V  	L + (V) = VO0.33 ht  	73  	83  	80  	1665  	Peritectic  

O-V  	VO0.33 ht = (V) + V12O rt  	92.1  	94.5  	92  	508  	Eutectoid  

O-V  	VO0.33 ht = V12O rt  	 	90  	 	519  	Maximum  

O-V  	VO0.33 ht = V12O rt + V8O rt  	87.5  	89  	87  	392  	Eutectoid  

O-V  	VO0.33 ht = V8O rt  	 	84.5  	 	400  	Maximum  

O-V  	VO0.33 ht = V8O rt + V7O3 rt  	77  	78  	70  	320  	Eutectoid  

O-V  	L = VO0.33 ht + VO  	71  	79.5  	56  	1640  	Eutectic  

O-V  	VO0.33 ht + VO = V7O3 rt  	71.5  	55  	67  	1185  	Peritectoid  

O-V  	L = VO  	 	50  	 	1790  	Congruent  

O-V  	L = VO + V2O3  	42  	43  	40  	1600  	Eutectic  

O-V  	VO + V2O3 = V13O16  	44.5  	40  	43.5  	810  	Peritectoid  

O-V  	L = VO2 ht  	 	33.3  	 	1542  	Congruent  

O-V  	VO2 ht = VO2 rt  	 	33.3  	 	68  	Polymorphic  

O-V  	L = V2O5  	 	28.6  	 	678  	Congruent  

Pd-V  	L = (Pd) + (V)  	60  	58  	62.5  	1340  	Eutectic  

Pd-V  	(Pd) = VPd3 rt  	 	25  	 	815  	Maximum  

Pd-V  	(Pd) = VPd3 rt + VPd2 rt  	28  	26.5  	32  	720  	Eutectoid  

Pd-V  	L = VPd2 rt  	 	33  	 	905  	Maximum  

Pd-V  	(Pd) + (V) = V3Pd rt  	53  	82.5  	75  	840  	Peritectoid  

Pm-V  	L2 = L1 + (V)  	99.2  	7.5  	99.9  	1898  	Monotectic  

Pm-V  	L1 = (Pm) ht + (V)  	0.5  	0  	100  	1038  	Eutectic  

Pm-V  	(Pm) ht + (Pm) rt + (V)  	0  	0  	100  	890  	unknown  

Pr-V  	L2 = L1 + (V)  	99.4  	6.4  	99.9  	1901  	Monotectic  

Pr-V  	L1 = (Pr) ht + (V)  	0.5  	0.5  	100  	930  	Eutectic  

Pr-V  	(Pr) ht + (Pr) rt + (V)  	0  	0  	100  	795  	unknown  

Pt-V  	L = (Pt)  	 	27  	 	1805  	Maximum  

Pt-V  	(Pt) = VPt3 rt  	 	25  	 	1015  	Maximum  

Pt-V  	(Pt) = VPt3 rt + VPt2 rt  	28.5  	36  	32  	970  	Eutectoid  

Pt-V  	L = VPt2 rt  	 	33.3  	 	1100  	Maximum  

Pt-V  	L = VPt2 rt + VPt rt  	39  	34.5  	48.5  	980  	Eutectoid  

Pt-V  	L = VPt rt  	 	50  	 	1500  	Maximum  

Pt-V  	L = VPt rt + V3Pt  	55  	52  	67  	1410  	Eutectoid  

Pt-V  	L = (Pt) + V3Pt  	63  	57  	66  	1720  	Eutectic  

Pu-V  	L + (V) = (Pu) ht5  	0.5  	0  	100  	625  	Eutectic  

Pu-V  	(Pu) ht5 + (Pu) ht4 + (V)  	0  	0  	100  	483  	unknown  

Pu-V  	(Pu) ht4 + (Pu) ht3 + (V)  	0  	0  	100  	463  	unknown  

Pu-V  	(Pu) ht3 + (Pu) ht2 + (V)  	0  	0  	100  	320  	unknown  

Pu-V  	(Pu) ht2 + (Pu) ht1 + (V)  	0  	0  	100  	215  	unknown  

Pu-V  	(Pu) ht1 + (Pu) rt + (V)  	0  	0  	100  	125  	unknown  

Rb-V  	L1 + (Rb) + (V)  	0  	0  	100  	39.48  	unknown  

Re-V  	L + (Re) = V0.24Re0.48 ht  	26  	12  	24  	2460  	Peritectic  

Re-V  	V0.24Re0.48 ht = (Re) + V1.16Re2.84  	24  	7  	28  	1970  	Eutectoid  

Re-V  	L = V0.24Re0.48 ht + (V)  	31  	26  	35  	2380  	Eutectic  

Re-V  	V0.24Re0.48 ht + (V) = V1.16Re2.84  	26  	38  	32  	2280  	Peritectoid  

Re-V  	V1.16Re2.84 = (Re) + (V)  	30  	7  	41  	1470  	Eutectoid  

Re-V  	L = (V)  	 	43  	 	2400  	Maximum  

Rh-V  	L + (Rh) = VRh3  	30  	19.5  	21.7  	1740  	Peritectic  

Rh-V  	L + VRh3 = V1.5Rh2.5  	42  	35  	37  	1615  	Peritectic  

Rh-V  	L + V0.88Rh1.12 = VRh ht  	54  	47  	50  	1535  	Peritectic  

Rh-V  	L + V1.5Rh2.5 = V0.88Rh1.12  	48  	39.3  	41  	1560  	Peritectic  

Rh-V  	V0.88Rh1.12 + VRh ht = VRh rt  	48  	51  	49  	1400  	Peritectoid  

Rh-V  	VRh ht = VRh rt + V3Rh  	54  	52.3  	62.5  	1320  	Eutectoid  

Rh-V  	L = VRh ht + V3Rh  	57.5  	55  	61  	1520  	Eutectic  

Rh-V  	L + (V) = V3Rh  	71  	82  	77  	1730  	Peritectic  

Ru-V  	L = (Ru) + VRu rt  	40  	31  	45  	1790  	Eutectic  

Sc-V  	L = L1 + L2  	 	35.5  	 	1593  	Critical  

Sc-V  	L2 = L1 + (V)  	55.8  	18.3  	98  	1459  	Monotectic  

Sc-V  	L1 = (Sc) ht + (V)  	13.2  	2  	98  	1419  	Eutectic  

Sc-V  	(Sc) ht = (Sc) rt + (V)  	1.4  	0.7  	98.5  	1303  	Eutectoid  

Se-V  	L = (Se) + V2Se9  	3  	0  	18.2  	200  	Eutectic  

Se-V  	L + VSe2 rt = V2Se9  	8  	34  	18.2  	410  	Peritectic  

Se-V  	V3Se4 rt = V5Se8 rt  	 	39  	 	750  	Maximum  

Se-V  	VSe + (V) = V5Se4 rt  	51  	100  	55.5  	920  	Peritectoid  

Se-V  	L = VSe + (V)  	67  	51  	100  	1520  	Eutectic  

Si-V  	L = (Si) + VSi2  	3  	0  	33.3  	1400  	Eutectic  

Si-V  	L = VSi2  	 	33.3  	 	1667  	Congruent  

Si-V  	L = VSi2 + V6Si5 ht  	41  	33.3  	55  	1640  	Eutectic  

Si-V  	L + Si3V5 = V6Si5 ht  	43  	62.5  	55  	1670  	Peritectic  

Si-V  	V6Si5 ht = VSi2 + V5Si3  	55  	33.3  	62.5  	1160  	Eutectoid  

Si-V  	L = V5Si3  	 	62.5  	 	2010  	Congruent  

Si-V  	L = V5Si3 + V3Si rt  	71  	62.5  	74.5  	1895  	Eutectic  

Si-V  	L = V3Si rt  	 	75.5  	 	1925  	Congruent  

Si-V  	L = V3Si rt + (V)  	87  	81  	93  	1870  	Eutectic  

Sm-V  	L1 = (Sm) ht2 + (V)  	1  	0  	100  	1069  	Eutectic  

Sm-V  	(Sm) ht2 + (Sm) ht1 + (V)  	0  	0  	100  	919  	unknown  

Sm-V  	(Sm) ht1 + (Sm) rt + (V)  	0  	0  	100  	734  	unknown  

Sn-V  	L2 = L1 + V3Sn Sn+  	19  	4  	79  	1500  	Monotectic  

Sn-V  	L = (Sn) rt + VSn2  	0  	0  	38  	232  	Eutectic  

Sn-V  	L + V3Sn Sn+ = VSn2  	1  	79  	40  	756  	Peritectic  

Sn-V  	L + (V) = V3Sn Sn+  	53  	84  	79.5  	1600  	Peritectic  

Sr-V  	L1 + (Sr) ht + (V)  	0  	0  	100  	1380  	unknown  

Sr-V  	(Sr) ht + (Sr) rt + V  	0  	0  	100  	547  	unknown  

S-V  	L = (V) + V3S ht  	80  	100  	75  	1315  	Eutectic  

S-V  	L + VS ht = V3S ht  	78  	51  	75  	1350  	Peritectic  

S-V  	V3S ht = V3S rt  	 	75  	 	850  	Polymorphic  

S-V  	V3S ht + VS ht = V5S4 rt  	75  	51.8  	55.6  	900  	Peritectoid  

S-V  	L = VS ht  	 	48  	 	1750  	Congruent  

S-V  	VS ht = V3S4 rt  	 	43  	 	1200  	Maximum  

S-V  	V3S4 rt + VS ht = V5S8 rt  	40  	39  	39.5  	850  	Peritectoid  

S-V  	L + VS ht = VS4  	5  	36  	20  	400  	Peritectic  

Ta-V  	(Ta,V) = TaV2 rt  	 	66  	 	1310  	Maximum  

Tb-V  	L2 = L1 + (V)  	98.5  	9.2  	99.9  	1883  	Monotectic  

Tb-V  	L1 = (Tb) ht + (V)  	2.1  	1  	100  	1326  	Eutectic  

Tb-V  	(Tb) ht = (Tb) rt + (V)  	0.5  	0.2  	100  	1278  	Eutectoid  

Tc-V  	L + (Tc) = VTc3 ht  	22  	8  	20  	1950  	Peritectic  

Tc-V  	L = VTc3 ht + V7Tc13 ht  	30  	28  	33  	1750  	Eutectic  

Tc-V  	VTc3 ht = (Tc) + VTc  	32  	7  	39  	1130  	Eutectoid  

Tc-V  	L = V7Tc13 ht  	 	35  	 	1950  	Congruent  

Tc-V  	V7Tc13 ht = VTc3 ht + VTc  	38  	34  	40  	1500  	Eutectoid  

Tc-V  	L = V7Tc13 ht + VTc  	43  	41  	47  	1760  	Eutectic  

Tc-V  	L + (V) = VTc  	50  	56  	51  	1830  	Peritectic  

Tc-V  	L = (V)  	 	80  	 	1950  	Maximum  

Te-V  	L = (Te) + VTe ht  	0  	0  	33.6  	444  	Eutectic  

Te-V  	(Te) + VTe ht = VTe2 rt  	0  	33.6  	33.3  	206  	Peritectoid  

Te-V  	VTe ht = VTe2 rt + V5Te8 rt  	36  	35.8  	38.5  	132  	Eutectoid  

Te-V  	V3Te4 rt = VTe ht + V5Te8 rt  	36.5  	38.5  	38.5  	510  	Eutectoid  

Te-V  	VTe ht = V3Te4 rt  	 	42.5  	 	900  	Maximum  

Te-V  	VTe ht = V3Te4 rt + V4.64Te4  	44.5  	44.5  	55.6  	750  	Eutectoid  

Th-V  	L = (Th) ht + (V)  	20.3  	0.8  	99  	1441  	Eutectic  

Th-V  	(Th) ht = (Th) rt + (V)  	0.62  	0.2  	99  	1337  	Eutectoid  

Ti-V  	L = (Ti ht,V)  	 	31  	 	1600  	Minimum  

Tl-V  	L1 = (Tl) ht + (V)  	0  	0  	100  	303  	Eutectic  

Tl-V  	(Tl) ht + (V) = (Tl) rt  	0  	100  	0  	234  	Peritectoid  

Tm-V  	L2 = L1 + (V)  	97  	12.3  	99.9  	1864  	Monotectic  

Tm-V  	L1 = (Tm) + (V)  	4.7  	0.4  	100  	1480  	Eutectic  

T-V  	(V) = V2T rt  	 	66.5  	 	103  	Maximum  

T-V  	(V) = V2T rt + T9V11  	57.7  	65  	57.3  	-59  	Eutectoid  

T-V  	T9V11 = V2T rt + VT0.77 lt1  	57.3  	65  	57  	-66  	Eutectoid  

T-V  	VT0.77 lt1 + V2T rt = V4T3 lt2  	66  	56  	57  	-138  	Peritectoid  

U-V  	L = (U) ht2 + (V)  	18  	10.5  	96  	1040  	Eutectic  

U-V  	(U) ht2 = (U) ht1 + (V)  	4.5  	0.7  	97  	727  	Eutectoid  

U-V  	(U) ht1 = (U) rt + (V)  	0.7  	0  	97  	652  	Eutectoid  

V-Y  	L1 = L2 + (V)  	0.001  	82  	0.0001  	1908  	Monotectic  

V-Y  	L2 = (V) + (Y) rt  	93  	0  	99.7  	1450  	Eutectic  

V-Y  	L + (Y) ht = (Y) rt  	98.5  	100  	99.7  	1485  	Peritectic  

V-Yb  	L2 + (V) + (Yb) ht  	100  	0  	100  	819  	unknown  

V-Yb  	(V) + (Yb) ht + (Yb) rt  	0  	100  	100  	795  	unknown  

V-Zn  	L + (V) = Zn5V4  	99  	0  	55.6  	670  	Peritectic  

V-Zn  	L + Zn5V4 = Zn3V  	99  	55.6  	75  	623  	Peritectic  

V-Zn  	L + Zn3V = Zn16V  	100  	75  	94  	420  	Peritectic  

V-Zn  	L = Zn16V + (Zn)  	100  	94  	100  	417.3  	Eutectic  

V-Zr  	L + (V) = ZrV2 rt  	48  	5  	33.3  	1300  	Peritectic  

V-Zr  	L = ZrV2 rt + (Zr) ht  	57  	35  	83.5  	1265  	Eutectic  

V-Zr  	(Zr) ht = ZrV2 rt + (Zr) rt  	91.4  	34.5  	99  	777  	Eutectoid  



Found: 272 reactions

Return to Contents 



ASM Alloy Phase Diagrams Center, P. Villars, editor-in-chief; H. Okamoto and K. Cenzual, section editors;

http://www1.asminternational.org/AsmEnterprise/APD, ASM International, Materials Park, OH, USA, 2006-2015

© ASM International 2015. All Rights Reserved. Version 1.0.5.0





 	Alloy Phase Diagram Database™	Element 1: Element 2: Element 3:  

HomeExplorerSearchToolsHelp

 

Special Points Table



Return to Contents



Chemical System	Reaction	%A	%B	%C	Temperature, °C 	Reaction type 

Ag-W  	L1 + (W) = (Ag)  	0  	100  	0  	962  	Peritectic  

Al-W  	L + (Al) + WAl12  	0  	0  	7.7  	660.452  	unknown  

Al-W  	L + WAl5 = WAl12  	0  	16.7  	7.7  	697  	Peritectic  

Al-W  	L + WAl4 = WAl5  	2  	19  	18  	870  	Peritectic  

Al-W  	L + WAl3 ht = WAl4  	17  	23  	21  	1326  	Peritectic  

Al-W  	L + W3Al7 ht = WAl3 ht  	17.5  	29  	24  	1344  	Peritectic  

Al-W  	WAl3 ht = WAl4 + (W)  	24  	21.5  	85.5  	1300  	Eutectoid  

Al-W  	L + W7Al13 ht = W3Al7 ht  	19.5  	32.5  	29.5  	1420  	Peritectic  

Al-W  	W3Al7 ht = WAl3 ht + (W)  	29.5  	25  	85.8  	1317  	Peritectic  

Al-W  	L + (W) = W7Al13 ht  	23.7  	91.3  	37  	1650  	Peritectic  

Al-W  	W7Al13 ht = W3Al7 ht + (W)  	33  	30  	86  	1335  	Eutectoid  

Au-W  	L = (Au) + (W)  	0  	0  	100  	1063  	Eutectic  

Be-W  	L + (Be) ht + Be22W  	0  	0  	4.3  	1289  	unknown  

Be-W  	(Be) ht + (Be) rt + Be22W  	0  	0  	4.3  	1270  	unknown  

Be-W  	L + Be12W = Be22W  	2  	7.7  	4.3  	1500  	Peritectic  

Be-W  	L + Be2W = Be12W  	5  	28  	7.7  	<1750  	Peritectic  

Be-W  	L = Be2W  	 	34  	 	<2250  	Congruent  

Be-W  	L = Be2W + (W)  	60  	36  	95  	2100  	Eutectic  

Bi-W  	L + (Bi) + (W)  	0  	0  	100  	271.442  	unknown  

B-W  	L = (B) rhom1 + W1.9B9  	4  	0  	17  	1970  	Eutectic  

B-W  	L + WB2 rt = W1.9B9  	9  	29.5  	18  	2020  	Peritectic  

B-W  	L = WB2 rt  	 	32  	 	2365  	Congruent  

B-W  	L = WB2 rt + WB ht  	37  	32  	48  	2337  	Eutectic  

B-W  	L = WB ht  	 	52  	 	2665  	Congruent  

B-W  	WB2 rt + WB ht = WB rt  	32.5  	48.5  	48.5  	2170  	Peritectoid  

B-W  	WB ht = WB rt + W2B  	51  	51  	66  	2110  	Eutectoid  

B-W  	L = WB ht + W2B  	57  	52  	66  	2580  	Eutectic  

B-W  	L = W2B  	 	66.7  	 	2670  	Congruent  

B-W  	L = W2B + (W)  	73  	68  	99.8  	2600  	Eutectic  

Ce-W  	L2 = L1 + (W)  	97.13  	2.87  	100  	3340  	Monotectic  

Ce-W  	L1 + (Ce) ht1 + (W)  	0  	0  	100  	798  	unknown  

Ce-W  	(Ce) ht1 + (Ce) ht2 + (W)  	0  	0  	100  	726  	unknown  

Ce-W  	(Ce) ht2 + (Ce) rt + (W)  	0  	0  	100  	61  	unknown  

Co-W  	(Co) ht + (Co) rt + WCo3 rt  	0  	0  	22.9  	422  	unknown  

Co-W  	(Co) ht + W6Co7 = WCo3 rt  	13  	43.1  	25.3  	1093  	Peritectoid  

Co-W  	L = (Co) ht + W6Co7  	21  	17.5  	43.3  	1471  	Eutectic  

Co-W  	L + (W) = W6Co7  	32  	99.1  	48.5  	1689  	Peritectic  

Cr-W  	(Cr,W) = (Cr) + (W)  	 	50  	 	1677  	Critical  

Cu-W  	L2 = L1 + (W)  	91  	4.1  	100  	3240  	Monotectic  

Cu-W  	L1 = (Cu) + (W)  	0  	0  	100  	1084  	Eutectic  

C-W  	L = (W) + W2C ht2  	78  	99.3  	74.4  	2710  	Eutectic  

C-W  	L = W2C ht2  	 	69  	 	2776  	Congruent  

C-W  	W2C ht2 = W2C ht1  	 	67.4  	 	2490  	Maximum  

C-W  	W2C ht2 = W2C ht1 + WC  	66.6  	67.3  	50.3  	2380  	Eutectoid  

C-W  	L = W2C ht2 + WC0.8 ht  	63.5  	65.6  	62.5  	2735  	Eutectic  

C-W  	L = WC0.8 ht  	 	61  	 	2747  	Congruent  

C-W  	WC0.8 ht = W2C ht2 + WC  	62  	66.5  	51  	2530  	Eutectoid  

C-W  	L = WC0.8 ht + WC  	58.5  	60.5  	51  	2720  	Eutectic  

C-W  	L + (C) gra = WC  	58  	0  	50  	2776  	Peritectic  

Dy-W  	L = (Dy) ht + (W)  	0.063  	0  	 	1411  	Eutectic  

Dy-W  	(Dy) ht + (Dy) rt + (W)  	0  	0  	100  	1381  	unknown  

Er-W  	L = (Er) + (W)  	0.14  	0  	 	1527  	Eutectic  

Eu-W  	L + (Eu) + (W)  	0  	0  	 	822  	unknown  

Fe-W  	L = (Fe) rt  	 	4.4  	 	1529  	Minimum  

Fe-W  	L + W5.1Fe7.9 ht = (Fe) rt  	11.2  	40.5  	14.3  	1548  	Peritectic  

Fe-W  	(Fe) rt + WFe rt = WFe2 rt  	3  	48.5  	33.3  	1060  	Peritectoid  

Fe-W  	L + (W) = W5.1Fe7.9 ht  	20.6  	97.4  	42.1  	1637  	Peritectic  

Fe-W  	W5.1Fe7.9 ht = (Fe) rt + WFe rt  	41.2  	4.6  	48.5  	1190  	Eutectoid  

Fe-W  	W5.1Fe7.9 ht + (W) = WFe rt  	44.5  	98.4  	50.7  	1215  	Peritectoid  

Gd-W  	L2 = L1 + (W)  	84  	3.22  	100  	3174  	Monotectic  

Gd-W  	L1 + (Gd) ht +(W)  	0  	0  	100  	1313  	unknown  

Gd-W  	(Gd) ht + (Gd) rt + (W)  	0  	0  	100  	1235  	unknown  

Ge-W  	L = (Ge) + (W)  	0.2  	0  	97.5  	925  	Eutectic  

Ge-W  	(Ge) + (W) = W2Ge3 rt  	0  	99  	40  	750  	Peritectoid  

Hf-W  	(Hf) ht = (Hf) rt + HfW2 rt  	8  	0.9  	66  	1480  	Eutectoid  

Hf-W  	L = (Hf) ht + HfW2 rt  	18  	13.5  	66  	1949  	Eutectic  

Hf-W  	L + (W) = HfW2 rt  	53  	91  	66.7  	2512  	Peritectic  

Ho-W  	L = (Ho) + (W)  	0.2  	0  	 	1470  	Eutectic  

Ir-W  	L = (Ir) + W0.5Ir0.5  	21  	19  	22  	2305  	Eutectic  

Ir-W  	(Ir) + W0.5Ir0.5 = WIr3 rt  	19  	23  	22.5  	1650  	Peritectoid  

Ir-W  	L = W0.5Ir0.5  	 	58  	 	2490  	Congruent  

Ir-W  	W0.5Ir0.5 + (W) = WIr rt  	55.5  	96.5  	56  	1700  	Peritectoid  

Ir-W  	L = W0.5Ir0.5 + W0.7Ir0.3 ht  	70  	66  	74  	2640  	Eutectic  

Ir-W  	L + (W) = W0.7Ir0.3 ht  	74  	90  	75  	2540  	Peritectic  

Ir-W  	W0.7Ir0.3 ht = W0.5Ir0.5 + (W)  	75  	57  	96  	1810  	Eutectoid  

La-W  	L2 = L1 + (W)  	98.96  	1.04  	100  	3389  	Monotectic  

La-W  	L1 + (La) ht2 + (W)  	0  	0  	100  	918  	unknown  

La-W  	(La) ht2 + (La) ht1 + (W)  	0  	0  	100  	965  	unknown  

La-W  	(La) ht1 + (La) rt + (W)  	0  	0  	100  	310  	unknown  

Lu-W  	L2 = L1 + (W)  	83  	17  	100  	3082  	Monotectic  

Lu-W  	L1 = (Lu) + (W)  	0.58  	0  	100  	1654  	Eutectic  

Nd-W  	L + (Nd) + (W)  	0  	0  	 	1021  	unknown  

Nd-W  	(Nd) ht + (Nd) rt + (W)  	0  	0  	 	863  	unknown  

Ni-W  	L = (Ni)  	 	14.7  	 	1525  	Congruent  

Ni-W  	L = (Ni) + (W)  	20.7  	17.5  	99.7  	1495  	Eutectic  

Ni-W  	(Ni) + WNi rt = WNi4 rt  	16  	50  	20  	1002  	Peritectoid  

Ni-W  	(Ni) + (W) = WNi rt  	16.4  	100  	50  	1060  	Peritectoid  

Ni-W  	WNi rt + (W) = W2Ni rt  	50  	100  	66.7  	1027  	Peritectoid  

N-W  	L + (W) = WN0.5 ht  	66  	100  	70.5  	1874  	Peritectic  

N-W  	WN0.5 ht = (W) + WN  	66  	100  	50  	283  	Eutectoid  

N-W  	L + WN0.5 ht = WN  	36.5  	58.5  	50  	991  	Peritectic  

Os-W  	L = (Os) + W0.7Os0.3  	58  	54  	64  	2725  	Eutectic  

Os-W  	L + (W) = W0.7Os0.3  	66.5  	81.5  	78  	2945  	Peritectic  

O-W  	(W) + W18O49 ht = WO2 rt  	100  	26.9  	33.3  	1530  	Peritectoid  

O-W  	W18O49 ht = WO2 rt + ?  	26.9  	33.3  	25.7  	585  	Eutectoid  

O-W  	? = WO2 rt + WO3 ht3  	25.7  	33.3  	25  	484  	Eutectoid  

Pb-W  	L = (Pb) + (W)  	0  	0  	100  	327.5  	Eutectic  

Pd-W  	L + (W) = (Pd)  	15  	95  	22  	1815  	Peritectic  

Pr-W  	L2 = L1 + (W)  	97.96  	2.24  	100  	3210  	Monotectic  

Pr-W  	L1 + (Pr) ht + (W)  	0  	0  	100  	931  	unknown  

Pr-W  	(Pr) ht + (Pr) rt + (W)  	0  	0  	100  	765  	unknown  

Pt-W  	L + (W) = (Pt)  	62.5  	95.3  	63.4  	2460  	Peritectic  

Pu-W  	(Pu) ht3 + (Pu) ht2 + (W)  	0  	0  	100  	320  	unknown  

Pu-W  	L + (Pu) ht5 + (W)  	0  	0  	100  	640  	unknown  

Pu-W  	(Pu) ht5 + (Pu) ht4 + (W)  	0  	0  	100  	483  	unknown  

Pu-W  	(Pu) ht4 + (Pu) ht3 + (W)  	0  	0  	100  	463  	unknown  

Pu-W  	(Pu) ht2 + (Pu) ht1 + (W)  	0  	0  	100  	215  	unknown  

Pu-W  	(Pu) ht1 + (Pu) rt + (W)  	0  	0  	100  	125  	unknown  

Re-W  	L = (Re) + W0.5Re0.5  	26  	20  	29  	2825  	Eutectic  

Re-W  	(Re) + W0.5Re0.5 = W0.25Re0.75 rt  	12.5  	29  	26.5  	2125  	Peritectoid  

Re-W  	L + (W) = W0.5Re0.5  	50  	63  	56.5  	3000  	Peritectic  

Rh-W  	L + W0.2Rh0.8 = (Rh)  	17  	20  	19  	2100  	Peritectic  

Rh-W  	L = W0.2Rh0.8  	 	52  	 	2250  	Congruent  

Rh-W  	L = W0.2Rh0.8 + (W)  	67  	58  	94  	2240  	Eutectic  

Ru-W  	L = (Ru) + W0.6Ru0.4 ht  	55  	48  	59.5  	2205  	Eutectic  

Ru-W  	L + (W) = W0.6Ru0.4 ht  	58  	77  	60  	2300  	Peritectic  

Ru-W  	W0.6Ru0.4 ht = (Ru) + (W)  	60  	42  	87  	1667  	Eutectoid  

Sb-W  	L + (Sb) + (W)  	0  	0  	100  	630.755  	unknown  

Sc-W  	L = (Sc) ht + (W)  	1.38  	0  	100  	1515  	Eutectic  

Sc-W  	(Sc) ht + (Sc) rt + (W)  	0  	0  	100  	1337  	unknown  

Si-W  	L = (Si) + WSi2  	1  	0  	33.3  	1390  	Eutectic  

Si-W  	L = WSi2  	 	33.3  	 	2160  	Congruent  

Si-W  	L = WSi2 + W5Si3  	40.7  	33.3  	60  	2010  	Eutectic  

Si-W  	L = W5Si3  	 	62.5  	 	2320  	Congruent  

Si-W  	L = W5Si3 + (W)  	68.5  	62.5  	94.5  	2180  	Eutectic  

Sm-W  	L1 = (Sm) ht2 + (W)  	0  	0  	 	1074  	unknown  

Sm-W  	(Sm) ht2 + (Sm) ht1 + (W)  	0  	0  	 	919  	unknown  

Sm-W  	(Sm) ht1 + (Sm) rt + (W)  	0  	0  	 	734  	unknown  

S-W  	L1 = L2 + (W)  	88  	58  	100  	2300  	Monotectic  

S-W  	L = (W) + WS2  	50  	100  	34  	2000  	Eutectic  

S-W  	L = WS2  	 	33.3  	 	2400  	Congruent  

S-W  	L3 = L4 + WS2  	25  	4  	33.3  	1150  	Monotectic  

Tb-W  	L = (Tb) ht + (W)  	0.029  	0  	 	1355  	Eutectic  

Tb-W  	(Tb) ht + (Tb) rt + (W)  	0  	0  	 	1289  	unknown  

Tc-W  	L = (Tc) + W0.3Tc0.7  	23  	12  	25  	1900  	Eutectic  

Tc-W  	L = W0.3Tc0.7  	 	25  	 	1900  	Congruent  

Tc-W  	L = W0.3Tc0.7 + (W)  	37  	28  	45  	1800  	Eutectic  

Te-W  	L + WTe2 = (Te)  	0  	33.3  	0  	450  	Peritectic  

Te-W  	L + (W) = WTe2  	2  	100  	33.3  	1020  	Peritectic  

Th-W  	L = (Th) ht + (W)  	1.2  	0  	100  	1695  	Eutectic  

Th-W  	(Th) ht + (Th) rt + (W)  	0  	0  	100  	1360  	unknown  

Ti-W  	(Ti ht,W) = (Ti) ht + (W)  	 	33  	 	1250  	Critical  

Ti-W  	(Ti) ht = (Ti) rt + (W)  	9.5  	0.2  	72  	740  	Monotectoid  

Tm-W  	L = (Tm) + (W)  	0.3  	0  	 	1540  	Eutectic  

U-W  	L + (W) = (U) ht2  	1  	1  	100  	1140  	Peritectic  

U-W  	(U) ht2 + (U) ht1 + (W)  	0  	0  	100  	776  	unknown  

U-W  	(U) ht1 + (U) rt + (W)  	0  	0  	100  	668  	unknown  

W-Y  	L1 = L2 + (W)  	6.05  	93.95  	0  	3265  	Monotectic  

W-Y  	L2 = (W) + (Y) ht  	100  	0  	100  	1520  	Eutectic  

W-Y  	(W) + (Y) ht + (Y) rt  	0  	100  	100  	1478  	unknown  

W-Yb  	L = (W) + (Yb) ht  	99.9995  	 	100  	819  	Eutectic  

W-Yb  	(W) + (Yb) ht + (Yb) rt  	 	100  	100  	795  	unknown  

W-Yb  	(W) + (Yb) rt + (Yb)lt  	 	100  	100  	-3  	unknown  

W-Zr  	L + (W) = ZrW2  	76.5  	3.5  	33.3  	2160  	Peritectic  

W-Zr  	L = ZrW2 + (Zr) ht  	90  	34  	96  	1739  	Eutectic  

W-Zr  	(Zr) ht = ZrW2 + (Zr) rt  	99.75  	34  	100  	860  	Eutectoid  



Found: 156 reactions

Return to Contents 



ASM Alloy Phase Diagrams Center, P. Villars, editor-in-chief; H. Okamoto and K. Cenzual, section editors;

http://www1.asminternational.org/AsmEnterprise/APD, ASM International, Materials Park, OH, USA, 2006-2015

© ASM International 2015. All Rights Reserved. Version 1.0.5.0



 	Alloy Phase Diagram Database™	Element 1: Element 2: Element 3:  

HomeExplorerSearchToolsHelp

 

Special Points Table



Return to Contents



Chemical System	Reaction	%A	%B	%C	Temperature, °C 	Reaction type 

Ag-Y  	L = (Ag) +Ag51Y14  	11.5  	1.31  	21.5  	799  	Eutectic  

Ag-Y  	L = Ag51Y14  	 	22.5  	 	940  	Congruent  

Ag-Y  	L = Ag51Y14 + Ag2Y  	29  	25.5  	33.3  	900  	Eutectic  

Ag-Y  	L = Ag2Y  	 	33.3  	 	960  	Congruent  

Ag-Y  	L = Ag2Y + AgY  	35  	33.3  	50  	945  	Eutectic  

Ag-Y  	L = AgY  	 	50  	 	1160  	Congruent  

Ag-Y  	L = AgY + (Y) rt  	72.5  	50  	100  	885  	Eutectic  

Ag-Y  	L + (Y) ht + (Y) rt  	96  	100  	100  	1478  	unknown  

Al-Y  	L = (Al) + YAl3 rt  	3  	0  	25  	639  	Eutectic  

Al-Y  	L + YAl2 = YAl3 ht  	12  	33.3  	25  	980  	Peritectic  

Al-Y  	YAl3 ht = YAl3 rt  	 	25  	 	645  	Polymorphic  

Al-Y  	L = YAl2  	 	33.3  	 	1485  	Congruent  

Al-Y  	L + YAl2 = YAl  	53  	33.3  	50  	1130  	Peritectic  

Al-Y  	L = YAl + Y3Al2  	58  	50  	60  	1088  	Eutectic  

Al-Y  	L = Y3Al2  	 	60  	 	1100  	Congruent  

Al-Y  	L + Y3Al2 = Y2Al  	70  	60  	66.7  	985  	Peritectic  

Al-Y  	L = Y2Al + (Y) rt  	75  	66.7  	100  	900  	Eutectic  

Al-Y  	L + (Y) ht + (Y) rt  	97  	100  	100  	1478  	unknown  

Ba-Y  	L2 = L1 + (Y) rt  	82.5  	16.6  	92.1  	1153  	Monotectic  

Ba-Y  	L1 = (Ba) + (Y) rt  	0.94  	0.24  	98.46  	709  	Eutectic  

Ba-Y  	L2 + (Y) ht +(Y) rt  	96  	99  	99  	1478  	unknown  

Be-Y  	L = (Be) ht + Be13Y  	0.5  	0  	7.1  	1289  	Eutectic  

Be-Y  	(Be) ht + (Be) rt + Be13Y  	0  	0  	7.1  	1270  	unknown  

Be-Y  	L = Be13Y  	 	7.1  	 	1920  	Congruent  

Be-Y  	L = Be13Y + (Y) rt  	61.4  	7.1  	100  	1070  	Eutectic  

Be-Y  	L + (Y) ht + (Y) rt  	 	93  	 	1478  	unknown  

Bi-Y  	L = (Bi) + YBi  	0  	0  	50  	269  	Eutectic  

Bi-Y  	L = YBi  	 	50  	 	2020  	Congruent  

Bi-Y  	L + YBi = Y5Bi3  	67  	50  	62.5  	1530  	Peritectic  

Bi-Y  	L = Y5Bi3 + (Y) rt  	81.5  	62.5  	99  	1145  	Eutectic  

Bi-Y  	L + (Y) ht + (Y) rt  	97  	100  	100  	1748  	unknown  

B-Y  	L = (B) rhom1 + YB66  	1  	0  	2  	2030  	Eutectic  

B-Y  	L = YB66  	 	2  	 	2100  	Congruent  

B-Y  	L = YB66 + YB12  	4  	2  	7.7  	2050  	Eutectic  

B-Y  	L + YB6 = YB12  	5  	13.5  	7.7  	2200  	Peritectic  

B-Y  	L + YB4 = YB6  	11  	20  	15  	2600  	Peritectic  

B-Y  	L = YB4  	 	20  	 	2800  	Congruent  

B-Y  	L = YB4 + YB2  	30  	20  	33.3  	2000  	Eutectic  

B-Y  	L = YB2  	 	33.3  	 	2100  	Congruent  

B-Y  	L = YB2 + (Y) rt  	74  	33.3  	100  	1290  	Eutectic  

B-Y  	L + (Y) ht + (Y) rt  	91  	100  	100  	1479  	unknown  

Ca-Y  	L2 = L1 + (Y) rt  	77  	10  	99.8  	1200  	Monotectic  

Ca-Y  	L2 = (Ca) ht + (Y) rt  	1.5  	0  	99.45  	815  	Eutectic  

Ca-Y  	(Ca) ht + (Ca) rt + (Y) rt  	0  	0  	100  	443  	unknown  

Ca-Y  	L + (Y) ht = (Y) rt  	96  	100  	99.5  	1480  	Peritectic  

Cd-Y  	L = (Cd) + Cd6Y  	0  	0  	14.3  	321  	Eutectic  

Cd-Y  	L + Cd58Y13 = Cd6Y  	12  	18.3  	14.3  	710  	Peritectic  

Cd-Y  	L + Cd45Y11 = Cd58Y13  	14  	19.6  	18.3  	735  	Peritectic  

Cd-Y  	L + Cd3Y = Cd45Y11  	16  	25  	19.6  	790  	Peritectic  

Cd-Y  	L + Cd2Y = Cd3Y  	20.5  	33.3  	25  	810  	Peritectic  

Cd-Y  	L + CdY = Cd2Y  	31  	50  	33.3  	1015  	Peritectic  

Cd-Y  	L = CdY  	 	50  	 	1200  	Congruent  

Cd-Y  	L = CdY + (Y) rt  	62  	50  	 	820  	Eutectic  

Ce-Y  	(Ce) ht1 = (Ce) ht2 + (Ce) rt  	10  	6  	20  	700  	Eutectoid  

Cl-Y  	L = (Y) rt + YCl3  	25.44  	 	25  	715  	Eutectic  

Cl-Y  	L = YCl3  	 	25  	 	721  	Congruent  

Co-Y  	L = (Co) ht + Y2Co17 rhom  	7  	0  	10  	1340  	Eutectic  

Co-Y  	Y2Co17 rhom = Y2Co17 hex  	 	10 to 11  	 	1300  	Polymorphic  

Co-Y  	L + Y2Co17 rhom = YCo5  	12  	11  	14  	1335  	Eutectic  

Co-Y  	L = YCo5  	 	15.5  	 	1345  	Congruent  

Co-Y  	L + YCo5 = Y2Co7  	28  	17.5  	22.2  	1320  	Peritectic  

Co-Y  	L + Y2Co7 = YCo3  	31  	22.2  	25  	1308  	Peritectic  

Co-Y  	L + YCo3 = YCo2  	43.2  	25  	33.3  	1154  	Peritectic  

Co-Y  	L + YCo2 = Y2Co3  	55.5  	33.3  	40  	866  	Peritectic  

Co-Y  	L + Y2Co3 = YCo  	58  	40  	50  	798  	Peritectic  

Co-Y  	Y2Co3 + YCo = Y6Co7 rt  	40  	50  	45.4  	775  	Peritectoid  

Co-Y  	L + YCo = Y8Co5  	62  	50  	61.5  	740  	Peritectic  

Co-Y  	YCo + Y8Co5 = Y4Co3 rt  	50  	61.5  	57.1  	732  	Peritectoid  

Co-Y  	L = Y8Co5 + Y3Co  	63  	61.5  	75  	783  	Eutectic  

Co-Y  	L + (Y) rt = Y3Co  	71.4  	100  	75  	889  	Peritectic  

Co-Y  	L + (Y) ht + (Y) rt  	96  	100  	100  	1478  	unknown  

Cr-Y  	L1 = L2 + (Cr)  	10.9  	61.1  	0  	1740  	Monotectic  

Cr-Y  	L2 = (Cr) + (Y) rt  	85.9  	0  	100  	1300  	Eutectic  

Cr-Y  	L2 + (Y) ht + (Y) rt  	98.1  	100  	100  	1478  	unknown  

Cu-Y  	L = (Cu ) + Cu5Y  	9.5  	0  	13  	880  	Eutectic  

Cu-Y  	L + Cu4Y = Cu5Y  	13.5  	20  	15  	911  	Peritectic  

Cu-Y  	L = Cu4Y  	 	20  	 	971  	Congruent  

Cu-Y  	L + Cu4Y = Cu7Y2  	27  	20  	22.2  	925  	Peritectic  

Cu-Y  	L = Cu4Y + Cu2Y ht  	30  	22.2  	33.3  	876  	Eutectic  

Cu-Y  	L = Cu2Y ht  	 	33.3  	 	897  	Congruent  

Cu-Y  	Cu2Y ht = Cu2Y rt  	 	33.3  	 	855  	Polymorphic  

Cu-Y  	L = Cu2Y rt + CuY  	39  	33.3  	50  	840  	Eutectic  

Cu-Y  	L = CuY  	 	50  	 	947  	Congruent  

Cu-Y  	L = CuY + (Y) rt  	64.5  	50  	100  	797  	Eutectic  

Cu-Y  	L + (Y) ht + (Y) rt  	98  	100  	100  	1478  	unknown  

C-Y  	L + YC0.33 = (Y) ht  	94.5  	83  	94  	1559  	Peritectic  

C-Y  	(Y) ht + YC0.33 = (Y) rt  	94.5  	83  	94  	1529  	Peritectoid  

C-Y  	L = YC0.33  	 	34  	 	2364  	Maximum  

C-Y  	L = YC0.33 + ?  	30  	33.3  	 	2306  	Eutectic  

C-Y  	YC0.33 + Y3C4 ht = Y4C5 ht  	55  	44  	44.1  	1527  	Peritectoid  

C-Y  	Y4C5 ht = Y4C5 rt  	 	44.1  	 	1304  	Polymorphic  

C-Y  	L = Y3C4 ht  	 	42.5  	 	1654  	Maximum  

C-Y  	Y3C4 ht = Y3C4 rt  	 	~40  	 	1186  	Polymorphic  

C-Y  	YC0.33 = YC2 rt  	 	33.3  	 	1324  	Polymorphic  

Er-Y  	L = (Er,Y rt) + (Y) ht  	47  	47  	47  	1507  	Eutectic  

Eu-Y  	L1 + L2 + (Y) ht  	3  	100  	100  	1522  	unknown  

Eu-Y  	L1 + (Y) ht + (Y) rt  	2.5  	100  	100  	1478  	unknown  

Eu-Y  	L1 + (Eu) + (Y) rt  	0  	0  	100  	822  	unknown  

Fe-Y  	L + (Fe) rt + (Fe) ht  	7  	0.5  	0.5  	1394  	unknown  

Fe-Y  	(Fe) ht + (Fe) rt + Y2Fe17  	0  	0  	10.5  	912  	unknown  

Fe-Y  	L = (Fe) rt + Y2Fe17  	8.2  	0.5  	10.5  	1350  	Eutectic  

Fe-Y  	L = Y2Fe17  	 	10.5  	 	1400  	Congruent  

Fe-Y  	L = Y2Fe17 + Y6Fe23  	12.9  	10.5  	19  	1280  	Eutectic  

Fe-Y  	L = Y6Fe23  	 	20.7  	 	1300  	Congruent  

Fe-Y  	L = Y6Fe23 + YFe3  	23.7  	21.3  	25  	1250  	Eutectic  

Fe-Y  	L = YFe3  	 	25  	 	1335  	Congruent  

Fe-Y  	L + YFe3 = YFe2  	42.4  	25  	33.3  	1125  	Peritectic  

Fe-Y  	L = YFe2 + (Y) rt  	66  	33.3  	98.4  	900  	Eutectic  

Fe-Y  	L + (Y) ht + (Y) rt  	96  	100  	100  	1478  	unknown  

Ga-Y  	L + (Ga) + YGa2  	0  	0  	33.3  	29.7741  	unknown  

Ga-Y  	L = YGa2  	 	33.3  	 	1350  	Congruent  

Ga-Y  	L = YGa2 + YGa  	43  	33.3  	50  	1270  	Eutectic  

Ga-Y  	L = YGa  	 	50  	 	1385  	Congruent  

Ga-Y  	L + YGa + Y5Ga3 ht  	62.5  	50  	62.5  	1295  	unknown  

Ga-Y  	L = Y5Ga3 ht + (Y) rt  	80  	62.5  	100  	1015  	Eutectic  

Ga-Y  	L + (Y) ht + (Y) rt  	96  	100  	100  	1478  	unknown  

Ge-Y  	L = (Ge) + Y2Ge7 ht  	12  	0  	22.2  	820  	Eutectic  

Ge-Y  	L + YGe2 ht = Y2Ge7 ht  	14  	33.3  	22.2  	860  	Peritectic  

Ge-Y  	Y2Ge7 ht = (Ge) + YGe2 ht  	22.2  	0  	33.3  	760  	Eutectoid  

Ge-Y  	L + Y5Ge3 = YGe2 ht  	15  	37.5  	33.3  	880  	Peritectic  

Ge-Y  	YGe2 ht = (Ge) + Y3Ge5  	33.3  	0  	37.5  	710  	Eutectoid  

Ge-Y  	L + YGe1.567 = Y3Ge5  	16.5  	40  	37.5  	910  	Peritectic  

Ge-Y  	L + YGe = YGe1.5 ht  	38.5  	50  	40  	1460  	Peritectic  

Ge-Y  	YGe1.5 ht = YGe1.567  	 	40  	 	1430  	Polymorphic  

Ge-Y  	L + Y11Ge10 = YGe  	44  	52.4  	50  	1730  	Peritectic  

Ge-Y  	L + Y5Ge4 = Y11Ge10  	50  	55.6  	52.4  	1900  	Peritectic  

Ge-Y  	L + Y5Ge4 + Y5Ge3  	55.6  	55.6  	62.5  	1945  	unknown  

Ge-Y  	L = Y5Ge3  	 	62.5  	 	1965  	Congruent  

Ge-Y  	L = Y5Ge3 + (Y) rt  	88  	62.5  	99.5  	1280  	Eutectic  

Ge-Y  	(Y) ht = L + (Y) rt  	99.5  	97.5  	99.5  	1460  	Catatectic  

Hf-Y  	(Hf) ht = L + (Hf) rt  	3.5  	65  	2  	1700  	Catatectic  

Hf-Y  	L = (Hf) rt + (Y) rt  	87.9  	4  	98  	1425  	Eutectic  

Hf-Y  	L + (Y) ht + (Y) rt  	94.5  	99  	99  	1478  	unknown  

Hg-Y  	L1 + Hg45Y11 = (Hg) lt  	0  	0  	19.7  	-38.8  	Peritectic  

Hg-Y  	L1 + Hg4Y = Hg45Y11  	0  	20  	 	70  	Peritectic  

Ho-Y  	L + (Y) ht + (Y rt, Ho)  	8.5  	8.5  	8.5  	1478  	 

In-Y  	L = Y3In5 ht + YIn  	44  	37.5  	50  	1090  	Eutectic  

In-Y  	L + YIn + Y5In3  	50  	50  	55  	1220  	unknown  

In-Y  	L = Y5In3  	 	62.5  	 	1340  	Congruent  

In-Y  	L = (In) + In3Y  	0  	0  	25  	156  	Eutectic  

In-Y  	L = YIn3  	 	25  	 	1110  	Congruent  

In-Y  	L = YIn3 + Y3In5 ht  	32  	25  	37.5  	1080  	Eutectic  

In-Y  	L = Y3In5 ht  	 	37.5  	 	1140  	Congruent  

In-Y  	L = Y5In3 + Y2In  	66  	62.5  	66.7  	1325  	Eutectic  

In-Y  	L = Y2In  	 	66.7  	 	1330  	Congruent  

In-Y  	L = Y2In + (Y) ht  	83  	66.7  	86  	1060  	Eutectic  

In-Y  	(Y) ht = Y2In + (Y) rt  	87  	66.7  	92  	1030  	Eutectoid  

Ir-Y  	L = (Ir) + YIr3  	15  	0  	25  	1850  	Eutectic  

Ir-Y  	L + YIr2 = YIr3  	20  	32  	25  	2100  	Peritectic  

Ir-Y  	L = YIr2  	 	33.3  	 	2400  	Congruent  

Ir-Y  	L = YIr2 + YIr  	43  	35.5  	50  	1900  	Eutectic  

Ir-Y  	L = YIr  	 	50  	 	2150  	Congruent  

Ir-Y  	L + YIr = Y3Ir2  	65  	50  	60  	1725  	Peritectic  

Ir-Y  	L + Y3Ir2 = Y5Ir3  	70  	60  	62.5  	1600  	Peritectic  

Ir-Y  	L + Y5Ir3 = Y5Ir2  	74  	63  	71.4  	1525  	Peritectic  

Ir-Y  	L + Y5Ir2 = Y3Ir  	80  	71.4  	75  	1425  	Peritectic  

Ir-Y  	L = Y3Ir + (Y) ht  	90  	75  	99  	1825  	Eutectic  

Ir-Y  	(Y) ht = Y3Ir + (Y) rt  	99.5  	75  	100  	1250  	Eutectoid  

I-Y  	L = (Y) rt + YI3  	27.4  	100  	25  	948  	Eutectic  

I-Y  	L = YI3 ht  	 	25  	 	997  	Congruent  

I-Y  	YI3 ht = YI3  	 	25  	 	978  	Polymorphic  

La-Y  	(La ht2,Y ht) = (La) ht1 + (La) rt  	8.5  	6  	10.5  	861  	Eutectoid  

Lu-Y  	L = (Y rt,Lu) + (Y) ht  	91  	91  	91  	1510  	Eutectic  

Mg-Y  	L = (Mg) + Mg24Y5  	8.1  	3.4  	13.3  	467.4  	Eutectic  

Mg-Y  	L + Mg2Y = Mg24Y5  	14.3  	33.3  	16.4  	624.8  	Peritectic  

Mg-Y  	L + MgY = Mg2Y  	25.9  	46  	33.3  	782.3  	Peritectic  

Mg-Y  	L + (Y) ht = MgY  	41.5  	61.8  	48.5  	934.5  	Peritectic  

Mg-Y  	(Y) ht = MgY + (Y) rt  	72  	49.7  	83.4  	774.8  	Eutectoid  

Mn-Y  	L = L1 + L2  	 	20  	 	1140  	Critical  

Mn-Y  	L1 + L2 = Y6Mn23  	17  	23  	20.7  	1125  	Syntectic  

Mn-Y  	(Mn) ht3 = L + (Mn) ht2  	1  	9  	0.7  	1136  	Catatectic  

Mn-Y  	(Mn) ht2 = (Mn) ht1 + YMn12  	0.7  	0.3  	7.7  	1085  	Eutectoid  

Mn-Y  	(Mn) ht1 + (Mn) rt + YMn12  	0  	0  	7.7  	727  	unknown  

Mn-Y  	L + (Mn) ht2 = YMn12  	10.5  	0.7  	7.7  	1096  	Peritectic  

Mn-Y  	L = YMn12 + Y6Mn23  	11.9  	7.7  	20.7  	1075  	Eutectic  

Mn-Y  	L = Y6Mn23 + YMn2 rt  	28.4  	20.7  	33.3  	1100  	Eutectic  

Mn-Y  	L = YMn2 rt  	 	33.3  	 	1107  	Congruent  

Mn-Y  	L = YMn2 rt + (Y) rt  	64.7  	33.3  	100  	878  	Eutectic  

Mn-Y  	(Y) ht = L + (Y) rt  	99  	94.5  	0  	1476  	Catatectic  

Mo-Y  	L = (Mo) + (Y) rt  	90.5  	0  	100  	1430  	Eutectic  

Mo-Y  	L + (Y) ht + (Y) rt  	95  	100  	100  	1478  	unknown  

Nb-Y  	L1 = L2 + (Nb)  	1  	54  	0  	2400  	Monotectic  

Nb-Y  	L2 = (Nb) + (Y) rt  	94  	0  	100  	1470  	Peritectic  

Nb-Y  	L + (Y) ht + (Y) rt  	95  	100  	100  	1478  	unknown  

Nd-Y  	unknown  	 	 	 	 	 

Ni-Y  	L = (Ni) + Y2Ni17  	6.7  	0  	10.5  	1285  	Eutectic  

Ni-Y  	L + YNi5 = Y2Ni17  	8  	16.7  	10.5  	1330  	Peritectic  

Ni-Y  	L = YNi5  	 	16.7  	 	1430  	Congruent  

Ni-Y  	L + YNi5 = YNi4  	22.5  	16.7  	20  	1340  	Peritectic  

Ni-Y  	L + YNi4 = Y2Ni7 rt  	25  	20  	22.2  	1298  	Peritectic  

Ni-Y  	L + Y2Ni7 rt = YNi3  	28.5  	22.2  	25  	1237  	Peritectic  

Ni-Y  	L + YNi3 = Y0.95Ni2  	34.5  	25  	33.3  	1106  	Peritectic  

Ni-Y  	L = Y0.95Ni2 + YNi  	42.5  	33.3  	50  	950  	Eutectic  

Ni-Y  	L = YNi  	 	50  	 	1070  	Congruent  

Ni-Y  	L + YNi = Y3Ni2  	64  	50  	60  	820  	Peritectic  

Ni-Y  	L = Y3Ni2 = Y3Ni  	65.2  	60  	75  	805  	Eutectic  

Ni-Y  	L + (Y) rt = Y3Ni  	73  	100  	75  	902  	Peritectic  

Ni-Y  	L + (Y) ht + (Y) rt  	86  	100  	100  	1478  	unknown  

N-Y  	L + YN = (Y) ht  	99  	50  	97  	1540  	Peritectic  

N-Y  	(Y) ht + YN = (Y) rt  	97.5  	50  	97  	1490  	Peritectoid  

N-Y  	L = YN  	 	50  	 	2670  	Congruent  

Os-Y  	L = (Os) + YOs2  	6  	0  	33.3  	2100  	Eutectic  

Os-Y  	L + YOs2 = Y3Os  	77  	33.3  	75  	1290  	Peritectic  

Os-Y  	L = Y3Os + (Y) rt  	88  	75  	100  	1150  	Eutectic  

Os-Y  	L + (Y) ht + (Y) rt  	97  	100  	100  	1478  	unknown  

O-Y  	L = (Y) ht  	 	83  	 	1700  	Maximum  

O-Y  	(Y) ht = (Y) rt + Y2O3 rt  	82.5  	85  	40.5  	1180  	Eutectoid  

O-Y  	L = (Y) rt + Y2O3 rt  	66  	74  	41  	1560  	Eutectic  

O-Y  	L = Y2O3 ht  	 	40  	 	2440  	Congruent  

Pb-Y  	L + YPb3 = (Pb)  	0  	25  	0  	327.6  	Peritectic
