Repository: avinash2692/material_genome

File: melting_points copy.txt (part 41 of 42)
Chemical System	Reaction	%A	%B	%C	Temperature, °C  	Reaction type  
Pb-Y  	L + YPb2 = YPb3  	5  	33.3  	25  	741  	Peritectic  

Pb-Y  	L = YPb2  	 	33.3  	 	960  	Congruent  

Pb-Y  	L = YPb2 + Y5Pb4  	35  	33.3  	55.6  	942  	Eutectic  

Pb-Y  	L + Y5Pb3 = Y5Pb4  	54  	62.5  	55.6  	1650  	Peritectic  

Pb-Y  	L = Y5Pb3  	 	62.5  	 	1767  	Congruent  

Pb-Y  	L = Y5Pb3 + (Y) rt  	87.5  	62.5  	98  	1221  	Eutectic  

Pb-Y  	(Y) ht = L + (Y) rt  	98  	99  	98.5  	1450  	Catatectic  

Pd-Y  	L = (Pd) + YPd3  	15  	13  	20.5  	1205  	Eutectic  

Pd-Y  	(Pd) + YPd3 = YPd7 rt  	11  	21  	12.5  	504  	Peritectoid  

Pd-Y  	L = YPd3  	 	25  	 	1700  	Congruent  

Pd-Y  	L + YPd3 = YPd2  	34  	25  	33.3  	1305  	Peritectic  

Pd-Y  	L = YPd2 + Y2Pd3 ht  	37  	33.3  	40  	1245  	Eutectic  

Pd-Y  	L + Pd4Y3 = Y2Pd3 ht  	38  	42.9  	40  	1274  	Peritectic  

Pd-Y  	Y2Pd3 ht = Y2Pd3 rt  	 	40  	 	1040  	Polymorphic  

Pd-Y  	L = Y4Pd3  	 	42.9  	 	1410  	Congruent  

Pd-Y  	L = Y4Pd3 + YPd ht  	47  	42.9  	50  	1385  	Eutectic  

Pd-Y  	L = YPd ht  	 	51  	 	1450  	Congruent  

Pd-Y  	YPd ht = Y4Pd3 + YPd rt  	50  	42.9  	50  	870  	Eutectoid  

Pd-Y  	YPd ht + Y3Pd2 = YPd rt  	54  	60  	51  	900  	Peritectoid  

Pd-Y  	L + YPd ht = Y3Pd2  	66.5  	51  	60  	960  	Peritectic  

Pd-Y  	L = Y3Pd2 + Y5Pd2  	70  	60  	71.4  	903  	Eutectic  

Pd-Y  	L = Y5Pd2  	 	71.4  	 	915  	Congruent  

Pd-Y  	L = Y5Pd2 + (Y) rt  	75  	71.4  	100  	907  	Eutectic  

Pd-Y  	L + (Y) ht + (Y) rt  	97.5  	100  	100  	1478  	unknown  

Pt-Y  	P = (Pt) + YPt5  	7  	0  	16.7  	1550  	Eutectic  

Pt-Y  	L + YPt3 = YPt5  	13  	25  	16.7  	1850  	Peritectic  

Pt-Y  	L = YPt3  	 	25  	 	2250  	Congruent  

Pt-Y  	L + YPt3 = YPt2  	35  	25  	33.3  	1900  	Peritectic  

Pt-Y  	L = YPt2 + Y3Pt4  	38  	33.3  	42.9  	1800  	Eutectic  

Pt-Y  	L + YPt + Y3Pt4  	42.9  	42.9  	50  	1850  	unknown  

Pt-Y  	L = YPt  	 	50  	 	1900  	Congruent  

Pt-Y  	L + YPt = Y5Pt4  	63  	50  	55.6  	1700  	Peritectic  

Pt-Y  	L + Y5Pt4 = Y5Pt3  	68  	55.6  	62.5  	1600  	Peritectic  

Pt-Y  	L + Y5Pt3 = Y2Pt  	72  	62.5  	66.7  	1500  	Peritectic  

Pt-Y  	L + Y2Pt = Y7Pt3  	76  	66.7  	70  	1400  	Peritectic  

Pt-Y  	L + Y7Pt3 = Y3Pt  	81  	70  	75  	1260  	Peritectic  

Pt-Y  	L = Y3Pt + (Y) rt  	87  	75  	100  	1300  	Eutectic  

Pt-Y  	L + (Y) ht + (Y) rt  	98  	100  	100  	1478  	unknown  

Pu-Y  	(Y) ht = L + (Y) rt  	83  	16  	85  	820  	Catatectic  

Pu-Y  	L = (Pu) ht5 + (Y) rt  	0.5  	0  	85.5  	640  	Eutectic  

Pu-Y  	(Pu) ht5 + (Pu) ht4 + (Y) rt  	0  	0  	90  	483  	unknown  

Pu-Y  	(Pu) ht4 + (Pu) ht3 + (Y) rt  	0  	0  	90  	463  	unknown  

Pu-Y  	(Pu) ht3 + (Pu) ht2 + (Y) rt  	0  	0  	91  	320  	unknown  

Pu-Y  	(Pu) ht2 + (Pu) ht1 + (Y) rt  	0  	0  	91.2  	215  	unknown  

Pu-Y  	(Pu) ht1 + (Pu) rt + (Y) rt  	0  	0  	91.5  	125  	unknown  

Re-Y  	L + (Re) = YRe2  	37  	0  	33.3  	2520  	Peritectic  

Re-Y  	L = YRe2 + (Y) rt  	95  	33.3  	100  	1450  	Eutectic  

Re-Y  	L + (Y) ht + (Y) rt  	97  	100  	100  	1478  	unknown  

Rh-Y  	L = (Rh) + YRh5 ht  	14  	2  	16.7  	1480  	Eutectic  

Rh-Y  	L = YRh5 ht  	 	16.7  	 	1550  	Congruent  

Rh-Y  	YRh5 ht = (Rh) + YRh3 rt  	16.7  	0  	25  	950  	Eutectoid  

Rh-Y  	L = YRh5 ht + YRh2  	20  	16.7  	33  	1450  	Eutectic  

Rh-Y  	YRh5 ht + YRh2 = YRh3 rt  	16.7  	33  	25  	1180  	Peritectoid  

Rh-Y  	L = YRh2  	 	33.3  	 	1750  	Congruent  

Rh-Y  	L = YRh2 + YRh  	41  	34  	50  	1550  	Eutectic  

Rh-Y  	L = YRh  	 	50  	 	1650  	Congruent  

Rh-Y  	L + YRh + Y3Rh2  	60  	50  	50  	1500  	unknown  

Rh-Y  	L+ Y3Rh2 = Y5Rh3  	68  	60  	62.5  	1400  	Peritectic  

Rh-Y  	L + Y5Rh3 = Y7Rh3  	75  	63  	70  	1300  	Peritectic  

Rh-Y  	L + Y7Rh3 = Y3Rh  	77  	70  	75  	1220  	Peritectic  

Rh-Y  	L = Y3Rh + (Y) rt  	80  	75  	99  	1150  	Eutectic  

Rh-Y  	L + (Y) ht + (Y) rt  	96  	100  	100  	1478  	unknown  

Ru-Y  	L = (Ru) + YRu2  	20  	0  	33.3  	1840  	Eutectic  

Ru-Y  	L = YRu2  	 	33.3  	 	1950  	Congruent  

Ru-Y  	L + YRu2 = Y3Ru2  	62  	33.3  	60  	1350  	Peritectic  

Ru-Y  	L + Y3Ru2 = Y44Ru25  	64  	60  	63.8  	1280  	Peritectic  

Ru-Y  	L = Y44Ru25 = Y5Ru2  	66  	63.8  	71.4  	1700  	Eutectic  

Ru-Y  	L = Y5Ru2  	 	71.4  	 	1320  	Congruent  

Ru-Y  	L + Y5Ru2 = Y3Ru  	79  	71.4  	75  	1250  	Peritectic  

Ru-Y  	L = Y3Ru + (Y) rt  	85  	75  	100  	1080  	Eutectic  

Ru-Y  	L + (Y) ht + (Y) rt  	98  	100  	100  	1478  	unknown  

Sb-Y  	L + YSb = Y4Sb3 ht  	61  	60  	57.1  	2120  	Peritectic  

Sb-Y  	L = (Sb) + YSb  	1  	0  	50  	629  	Eutectic  

Sb-Y  	L = YSb  	 	50  	 	2310  	Congruent  

Sb-Y  	Y4Sb3 ht = SbY + Sb3Y5  	57.1  	50  	62.5  	1660  	Eutectoid  

Sb-Y  	L + Y4Sb3 ht = Y5Sb3  	67  	57.1  	62.5  	1690  	Peritectic  

Sb-Y  	L + Y5Sb3 = Y3Sb  	85  	62.5  	75  	1240  	Peritectic  

Sb-Y  	L = Y3Sb + (Y) rt  	85.5  	75  	99  	1220  	Eutectic  

Sb-Y  	(Y) ht = L + (Y) rt  	98  	95  	99.5  	1462  	Catatectic  

Sc-Y  	L = (Y ht,Sc ht)  	 	50  	 	1372  	Minimum  

Sc-Y  	(Y ht,Sc ht) = (Y ht,Sc rt)  	 	43  	 	1180  	Minimum  

Si-Y  	L = (Si) + YSi1.67 ht  	18  	0  	37.5  	1230  	Eutectic  

Si-Y  	L + YSi = YSi1.67 ht  	34  	50  	37.5  	1635  	Peritectic  

Si-Y  	L + Y5Si4 = YSi  	47  	55.6  	50  	1820  	Peritectic  

Si-Y  	L + Y5Si3 = Y5Si4  	48.7  	60  	55.6  	1836  	Peritectic  

Si-Y  	L = Y5Si3  	 	62.5  	 	1875  	Congruent  

Si-Y  	L = Y5Si3 + (Y) rt  	87  	62.5  	100  	1260  	Eutectic  

Si-Y  	L + (Y) ht + (Y) rt  	96  	100  	100  	1478  	unknown  

Sn-Y  	L = (Sn) rt + YSn3  	0  	0  	25  	230  	Eutectic  

Sn-Y  	(Sn) rt + (Sn) lt + YSn3  	0  	0  	25  	13  	unknown  

Sn-Y  	L + Y2Sn5 = YSn3  	0.5  	28.6  	25  	430  	Peritectic  

Sn-Y  	L + YSn2 = Y2Sn5  	1.5  	33.3  	28.6  	525  	Peritectic  

Sn-Y  	L + Y11Sn10 = YSn2  	32.5  	52.4  	33.3  	1140  	Peritectic  

Sn-Y  	L + Y5Sn4 = Y11Sn10  	45  	55.6  	52.4  	1600  	Peritectic  

Sn-Y  	L + Y5Sn3 = Y5Sn4  	52  	61.5  	55.6  	1790  	Peritectic  

Sn-Y  	L = Y5Sn3  	 	62.5  	 	1940  	Congruent  

Sn-Y  	L = Y5Sn3 + (Y) rt  	89  	62.5  	98  	1260  	Eutectic  

Sn-Y  	(Y) ht = L + (Y) rt  	95  	91  	97.5  	1360  	Catatectic  

Sr-Y  	L2 = L1 + (Y) rt  	81.3  	11  	93.6  	1105  	Monotectic  

Sr-Y  	L = (Sr) ht + (Y) rt  	0.45  	0.22  	98  	740  	Eutectic  

Sr-Y  	(Sr) ht + (Sr) rt + (Y) rt  	0  	0  	100  	547  	unknown  

Sr-Y  	L + (Y) ht + (Y) rt  	97.5  	99  	99  	1478  	unknown  

Ta-Y  	L1 = L2 + (Ta)  	17.9  	96  	0  	2780  	Monotectic  

Ta-Y  	L2 = (Ta) + (Y) ht  	99.62  	0  	100  	1513  	Eutectic  

Ta-Y  	(Ta) + (Y) ht + (Y) rt  	0  	100  	100  	1478  	unknown  

Te-Y  	L + (Te) + YTe3  	0  	0  	25  	449.57  	unknown  

Te-Y  	L + Y2Te5 = YTe3  	9  	28.6  	25  	762  	Peritectic  

Te-Y  	L + Y2Te3 = Y2Te5  	11  	40  	28.6  	788  	Peritectic  

Te-Y  	L = Y2Te3  	 	40  	 	1500  	Congruent  

Th-Y  	(Y ht,Th ht) = (Th) rt  	 	20  	 	1435  	Maximum  

Th-Y  	(Y ht,Th ht) = (Th) rt + (Y) rt  	60  	50  	68  	1375  	Eutectoid  

Ti-Y  	L = L1 + L2  	 	56  	 	1540  	Critical  

Ti-Y  	L1 = L2 + (Ti) ht  	30  	80  	1  	1370  	Monotectic  

Ti-Y  	L2 = (Ti) ht + (Y) rt  	81  	1  	99  	1355  	Eutectic  

Ti-Y  	(Ti) ht = (Ti) rt + (Y) rt  	0.1  	0.01  	99.5  	870  	Eutectoid  

Ti-Y  	(Y) ht = L + (Y) rt  	99  	94  	99.5  	1440  	Catatectic  

Tl-Y  	L = (Tl) ht + Tl3Y  	0  	0  	25  	302  	Eutectic  

Tl-Y  	(Tl) ht + Tl3Y = (Tl) rt  	0  	25  	0  	235  	Peritectoid  

Tl-Y  	L + TlY = Tl5Y3  	35  	45  	37  	980  	Peritectic  

Tl-Y  	L + Tl3Y5 Tl+ = TlY ht  	47  	56  	49.5  	1220  	Peritectic  

Tl-Y  	TlY ht = TlY  	 	~49  	 	1180  	Polymorphic  

Tl-Y  	L = Tl3Y5  	 	62  	 	1470  	Congruent  

Tl-Y  	L = Tl3Y5 + (Y) rt  	80  	62.5  	98  	1085  	Eutectic  

Tl-Y  	L + Tl5Y3 = Tl3Y  	20  	37  	25  	880  	Peritectic  

Tm-Y  	L = (Y rt,Tm) + (Y) ht  	88  	88  	88  	1510  	Eutectic  

U-Y  	L2 = L1 + (Y) ht  	100  	2  	100  	1520  	Monotectic  

U-Y  	L2 + (Y) ht + (Y) rt  	2  	100  	100  	1478  	unknown  

U-Y  	L1 = (U) ht2 + (Y) rt  	0.17  	0  	100  	1130  	Eutectic  

V-Y  	L1 = L2 + (V)  	0.001  	82  	0.0001  	1908  	Monotectic  

V-Y  	L2 = (V) + (Y) rt  	93  	0  	99.7  	1450  	Eutectic  

V-Y  	L + (Y) ht = (Y) rt  	98.5  	100  	99.7  	1485  	Peritectic  

W-Y  	L1 = L2 + (W)  	6.05  	93.95  	0  	3265  	Monotectic  

W-Y  	L2 = (W) + (Y) ht  	100  	0  	100  	1520  	Eutectic  

W-Y  	(W) + (Y) ht + (Y) rt  	0  	100  	100  	1478  	unknown  

Y-Yb  	L1 + L2 + (Y) ht  	0  	99  	0  	1522  	unknown  

Y-Yb  	L2 + (Y) ht + (Y) rt  	99  	0  	0  	1478  	unknown  

Y-Yb  	L2 + (Y) rt + (Yb) ht  	100  	0  	100  	819  	unknown  

Y-Yb  	(Y) rt + (Yb) ht + (Yb) rt  	0  	100  	100  	795  	unknown  

Y-Zn  	L + (Y) ht + (Y) rt  	4  	0  	0  	1478  	unknown  

Y-Zn  	L = (Y) rt + ZnY  	30  	0  	47  	875  	Eutectic  

Y-Zn  	L = ZnY  	 	50  	 	1105  	Congruent  

Y-Zn  	L = ZnY + Zn2Y ht  	58  	50  	66.7  	1015  	Eutectic  

Y-Zn  	L = Zn2Y ht  	 	66.7  	 	1080  	Congruent  

Y-Zn  	YZn + Zn2Y ht = Zn2Y rt  	50  	66.7  	66.7  	750  	Peritectic  

Y-Zn  	Zn2Y ht = Zn2Y rt + Zn3Y  	66.7  	66.7  	75  	630  	Eutectoid  

Y-Zn  	L + Zn2Y ht = Zn3Y  	83  	66.7  	75  	905  	Peritectic  

Y-Zn  	L + Zn3Y = Zn11Y3  	84  	75  	78.6  	895  	Peritectic  

Y-Zn  	L + Zn11Y3 = Zn9Y2  	85.5  	78.6  	81.7  	880  	Peritectic  

Y-Zn  	L + Zn9Y2 = Zn5Y  	86  	81.7  	83.3  	870  	Peritectic  

Y-Zn  	L = Zn5Y + Zn17Y2 hex  	87  	83.3  	89.5  	860  	Eutectic  

Y-Zn  	L = Zn17Y2 hex  	 	89.5  	 	890  	Congruent  

Y-Zn  	L + Zn17Y2 hex = Zn12Y  	99.5  	89.5  	92.3  	685  	Peritectic  

Y-Zn  	L + Zn12Y + (Zn)  	100  	92.3  	100  	419.58  	unknown  

Y-Zr  	(Y) ht = (Y) rt + (Zr) ht  	3.6  	1.8  	100  	1063  	Eutectoid  

Y-Zr  	L = (Y) ht + (Zr) ht  	40.4  	4.9  	96.1  	1363  	Eutectic  

Y-Zr  	(Y) rt + (Zr) ht = (Zr) rt  	1  	100  	100  	880  	Peritectoid  



Found: 366 reactions

Return to Contents 



ASM Alloy Phase Diagrams Center, P. Villars, editor-in-chief; H. Okamoto and K. Cenzual, section editors;

http://www1.asminternational.org/AsmEnterprise/APD, ASM International, Materials Park, OH, USA, 2006-2015

© ASM International 2015. All Rights Reserved. Version 1.0.5.0



 	Alloy Phase Diagram Database™	Element 1: Element 2: Element 3:  

HomeExplorerSearchToolsHelp

 

Special Points Table



Return to Contents



Chemical System	Reaction	%A	%B	%C	Temperature, °C 	Reaction type 

Ag-Yb  	L = (Ag) + Ag9Yb2  	13  	1.92  	18.2  	685  	Eutectic  

Ag-Yb  	L + Ag7Yb2 = Ag9Yb2  	16  	22.2  	18.2  	729  	Peritectic  

Ag-Yb  	L = Ag7Yb2  	 	22.2  	 	749  	Congruent  

Ag-Yb  	L = Ag7Yb2 +Ag2Yb  	31.5  	22.2  	33.3  	646  	Eutectic  

Ag-Yb  	L = Ag2Yb  	 	33.3  	 	661  	Congruent  

Ag-Yb  	L = Ag2Yb + AgYb ht  	39.5  	33.3  	50  	589  	Eutectic  

Ag-Yb  	L = AgYb ht  	 	50  	 	724  	Congruent  

Ag-Yb  	AgYb ht = AgYb rt  	 	50  	 	456  	Polymorphic  

Ag-Yb  	L + AgYb ht = Ag2Tb3  	60.5  	50  	60  	632  	Peritectic  

Ag-Yb  	L + Ag2Tb3 = Ag3Yb5  	70.5  	60  	62.5  	552  	Peritectic  

Ag-Yb  	L = Ag3Yb5 + (Yb) rt  	79  	62.5  	100  	446  	Eutectic  

Ag-Yb  	L + (Yb) ht + (Yb) rt  	98  	100  	100  	795  	unknown  

Al-Yb  	L = (Al) + YbAl3  	4  	0  	25  	625  	Eutectic  

Al-Yb  	L + YbAl2 = YbAl3  	14  	33.3  	25  	980  	Peritectic  

Al-Yb  	L = YbAl2  	 	33.3  	 	1360  	Congruent  

Al-Yb  	L = YbAl2 + (Yb) rt  	77.5  	66.7  	100  	675  	Eutectic  

Al-Yb  	(Yb) ht = L + (Yb) rt  	97.5  	93.5  	99.5  	770  	Catatectic  

As-Yb  	L = YbAs rt  	 	50  	 	2480  	Congruent  

As-Yb  	L = YbAs rt + Yb4As3 rt  	55  	50  	57.1  	1680  	Eutectic  

As-Yb  	L = Yb4As3 rt  	 	57.1  	 	1780  	Congruent  

As-Yb  	L + Yb4As3 rt = Yb5As3  	64  	57.1  	62.5  	1570  	Peritectic  

As-Yb  	L = Yb5As3 + (Yb) rt  	82  	62.5  	100  	620  	Eutectic  

As-Yb  	L + (Yb) ht + (Yb) rt  	96  	100  	100  	795  	unknown  

Au-Yb  	L = (Au) + Au4Yb  	11  	6.9  	20  	817  	Eutectic  

Au-Yb  	L + Au3Yb = Au4Yb  	16  	25  	20  	989  	Peritectic  

Au-Yb  	L = Au3Yb  	 	25  	 	1150  	Congruent  

Au-Yb  	L = Au3Yb + Au2Yb  	28  	25  	33.3  	1131  	Eutectic  

Au-Yb  	L = Au2Yb  	 	33.3  	 	1240  	Congruent  

Au-Yb  	L = Au2Yb + AuYb ht  	41.5  	33.3  	46  	1061  	Eutectic  

Au-Yb  	AuYb ht = AuYb rt  	 	50  	 	470  	Polymorphic  

Au-Yb  	L + AuYb ht = Au4Yb5  	61  	50  	55.6  	926  	Peritectic  

Au-Yb  	L + Au4Yb5 = Au3Yb5  	64.5  	55.6  	62.5  	861  	Peritectic  

Au-Yb  	L + Au3Yb5 = AuYb2  	70.5  	62.5  	66.7  	712  	Peritectic  

Au-Yb  	L + AuYb2 = Au3Yb7  	75  	66.7  	70  	661  	Peritectic  

Au-Yb  	L = Au3Yb7 + (Yb) rt  	81.5  	70  	100  	548  	Eutectic  

Au-Yb  	L + (Yb) ht + (Yb) rt  	97  	100  	100  	97  	unknown  

Ba-Yb  	L = (Ba,Yb ht2)  	 	40  	 	560  	Minimum  

Be-Yb  	L + (Be) ht + Be13Yb  	0  	0  	7.1  	1289  	unknown  

Be-Yb  	(Be) ht + (Be) rt + Be13Yb  	0  	0  	7.1  	1270  	unknown  

Be-Yb  	L = Be13Yb  	 	7.1  	 	1780  	Congruent  

Bi-Yb  	L = (Bi) + YbBi2  	5  	0  	33.3  	250  	Eutectic  

Bi-Yb  	L + Yb11Bi10 = YbBi2  	28  	52.4  	33.3  	650  	Peritectic  

Bi-Yb  	L + Y4Bi3 = Yb11Bi10  	40  	57.1  	52.4  	900  	Peritectic  

Bi-Yb  	L = Y4Bi3  	 	57.1  	 	1480  	Congruent  

Bi-Yb  	L + Y4Bi3 = Y5Bi3  	72  	57.1  	62.5  	1400  	Peritectic  

Bi-Yb  	L + Y5Bi3 = Yb2Bi  	84  	62.5  	66.7  	1100  	Peritectic  

Bi-Yb  	L = Yb2Bi + (Yb) rt  	95  	66.7  	100  	780  	Eutectic  

Bi-Yb  	L + (Yb) rt + (Yb)lt  	97  	100  	100  	795  	unknown  

B-Yb  	L1 = (B) rhom1 + YbB66  	0.5  	0  	2  	2050  	Eutectic  

B-Yb  	L1 + YbB66 + YbB12  	2  	2  	7.7  	2150  	unknown  

B-Yb  	L1 + YbB12 + YbB6  	7.7  	7.7  	13.5  	2200  	unknown  

B-Yb  	L2 = YbB2 + (Yb) ht  	99  	33.3  	100  	800  	Eutectic  

B-Yb  	(Yb) ht = YbB2 + (Yb) rt  	100  	33.3  	100  	760  	Eutectoid  

Ca-Yb  	L = (Ca ht,Yb ht)  	 	75  	 	810  	Minimum  

Cd-Yb  	L = (Cd) + Cd6Yb  	1  	0  	14.3  	317  	Eutectic  

Cd-Yb  	L + Cd5.7Yb = Cd6Yb  	11  	14.9  	14.3  	614  	Peritectic  

Cd-Yb  	L = Cd5.7Yb  	 	14.9  	 	636  	Congruent  

Cd-Yb  	L = Cd5.7Yb + Cd51Yb14  	17.5  	14.9  	21.5  	627  	Eutectic  

Cd-Yb  	L = Cd51Yb14  	 	21.5  	 	655  	Congruent  

Cd-Yb  	L = Cd51Yb14 + Cd8Yb3  	25  	21.5  	27.3  	648  	Eutectic  

Cd-Yb  	L + Cd2Yb rt = Cd8Yb3  	26  	33.3  	27.3  	654  	Peritectic  

Cd-Yb  	L = Cd2Yb ht  	 	33.3  	 	703  	Congruent  

Cd-Yb  	Cd2Yb ht = Cd2Yb rt  	 	33.3  	 	695  	Polymorphic  

Cd-Yb  	L = Cd2Yb ht + CdYb  	38.8  	33.3  	50  	680  	Eutectic  

Cd-Yb  	L = CdYb  	 	50  	 	796  	Congruent  

Cd-Yb  	L = CdYb + (Yb) rt  	77.7  	50  	99  	460  	Eutectic  

Cd-Yb  	(Yb) ht = L + (Yb) rt  	96.5  	94  	98.5  	755  	Catatectic  

Cl-Yb  	L = YbCl2  	 	33.3  	 	721  	Congruent  

Cl-Yb  	L + YbCl2 = YbCl2.03  	31.5  	33.3  	33  	648  	Peritectic  

Cl-Yb  	L = YbCl2.125 + YbCl3  	29.7  	32  	25  	602.5  	Eutectic  

Cl-Yb  	L = YbCl3  	 	25  	 	875  	Congruent  

Cl-Yb  	L + YbCl2.03 = YbCl2.049  	31.4  	33  	32.8  	643  	Peritectic  

Cl-Yb  	L + YbCl2.049 = YbCl2.058  	31.3  	32.8  	32.7  	640  	Peritectic  

Cl-Yb  	L + YbCl2.058 = YbCl2.067  	31.1  	32.7  	32.6  	635  	Peritectic  

Cl-Yb  	L + YbCl2.067 = YbCl2.077  	30.8  	32.6  	32.5  	628  	Peritectic  

Cl-Yb  	L + YbCl2.077 = YbCl2.107  	30.6  	32.5  	32.2  	621  	Peritectic  

Cl-Yb  	L + YbCl2.107 = YbCl2.125  	30.4  	32.2  	32  	617  	Peritectic  

Co-Yb  	(Co) ht + (Co) rt + Yb2Co17  	0  	0  	10.5  	422  	unknown  

Co-Yb  	L = YbCo2  	 	33.3  	 	1400  	Congruent  

Co-Yb  	L1 = L2 + YbCo2  	34.5  	33.3  	95  	1310  	Monotectic  

Co-Yb  	L2 = YbCo2 + (Yb) ht  	99  	33.3  	100  	819  	Eutectic  

Co-Yb  	YbCo2 + (Yb) ht + (Yb) rt  	33.3  	100  	100  	795  	unknown  

Cr-Yb  	L2 + (Cr) + (Yb) ht  	100  	0  	100  	919  	unknown  

Cr-Yb  	(Cr) + (Yb) ht + (Yb) rt  	0  	100  	100  	795  	unknown  

Cu-Yb  	L = (Cu) + Cu5Yb  	10  	0  	13.7  	859  	Eutectic  

Cu-Yb  	L + Cu9Yb2 = Cu5Yb  	12  	18.2  	16.7  	879  	Peritectic  

Cu-Yb  	L = Cu9Yb2  	 	18.2  	 	937  	Congruent  

Cu-Yb  	L + Cu9Yb2 = Cu7Yb2  	30  	18.2  	22.2  	825  	Peritectic  

Cu-Yb  	L + Cu7Yb2 = Cu2Yb  	35.7  	22.2  	33.3  	757  	Peritectic  

Cu-Yb  	L + Cu2Yb = CuYb  	50.5  	33.3  	50  	628  	Peritectic  

Cu-Yb  	L = CuYb + (Yb) rt  	73.5  	50  	100  	472  	Eutectic  

Cu-Yb  	L + (Yb) ht + (Yb) rt  	98  	100  	100  	795  	unknown  

C-Yb  	L + (Yb) ht + Yb2C  	100  	100  	70  	819  	unknown  

C-Yb  	(Yb) ht + (Yb) rt + Yb2C  	100  	100  	70  	795  	unknown  

Dy-Yb  	L1 = L2 + (Dy) ht  	49  	71  	21  	1270  	Monotectic  

Dy-Yb  	(Dy) ht = L2 + (Dy) rt  	20  	82  	19  	1230  	Eutectoid  

Dy-Yb  	L2 + (Dy) rt = (Yb) ht  	98  	14  	98  	820  	Peritectic  

Dy-Yb  	(Dy) rt + (Yb) ht + (Yb) rt  	13  	98  	98  	795  	unknown  

Er-Yb  	L1 = L2 + (Er)  	30  	15  	90  	1400  	Monotectic  

Er-Yb  	L2 + (Er) + (Yb) ht  	100  	6  	100  	819  	unknown  

Er-Yb  	(Er) + (Yb) ht + (Yb) rt  	5  	100  	100  	795  	unknown  

Fe-Yb  	(Fe) ht + (Fe) rt + Yb2Fe17  	0  	0  	10.5  	912  	unknown  

Fe-Yb  	L1 = L2 + Yb6Fe23  	25  	90  	20.7  	1310  	Monotectic  

Fe-Yb  	L2 = Yb6Fe23 + (Yb) ht  	99  	20.7  	100  	815  	Eutectic  

Fe-Yb  	Yb6Fe23 + (Yb) ht + (Yb) rt  	20.7  	100  	100  	795  	unknown  

F-Yb  	L + (Yb) ht + YbF2  	100  	100  	33.3  	815  	unknown  

F-Yb  	(Yb) ht + (Yb) rt + YbF2  	100  	100  	33.3  	795  	unknown  

F-Yb  	L = YbF2  	 	33.3  	 	1407  	Congruent  

F-Yb  	YbF3 ht = YbF3 rt  	 	25  	 	985  	Polymorphic  

Ga-Yb  	L = (Ga) + YbGa6  	0.5  	0  	14.3  	27  	Eutectic  

Ga-Yb  	L + YbGa4 = YbGa6  	4  	20  	14.3  	282  	Peritectic  

Ga-Yb  	L + YbGa2 = YbGa4  	17  	33.3  	20  	755  	Peritectic  

Ga-Yb  	L = YbGa2  	 	33.3  	 	1100  	Congruent  

Ga-Yb  	L = YbGa2 + YbGa  	46.5  	33.3  	50  	880  	Eutectic  

Ga-Yb  	YbGa4 + YbGa2 = YbGa2.63 rt  	20  	33.3  	25  	740  	Peritectoid  

Ga-Yb  	L + YbGa2 = Yb3Ga8 ht  	21  	33.3  	27.3  	870  	Peritectic  

Ga-Yb  	Yb3Ga8 ht = L + YbGa2  	27.3  	20  	33.3  	830  	Catatectic  

Ga-Yb  	L = YbGa  	 	50  	 	895  	Congruent  

Ga-Yb  	L = GaYb + Yb2Ga  	66  	50  	66.7  	650  	Eutectic  

Ga-Yb  	L = Yb2Ga  	 	66.7  	 	655  	Congruent  

Ga-Yb  	L = Yb2Ga + (Yb) rt  	78.5  	66.7  	100  	605  	Eutectic  

Ga-Yb  	L + (Yb) ht + (Yb) rt  	97.5  	100  	100  	795  	unknown  

Gd-Yb  	L1 = L2 + (Gd) ht  	49  	71  	21  	1183  	Monotectic  

Gd-Yb  	(Gd) ht = L2 + (Gd) rt  	20  	81  	19  	1161  	Catatectic  

Gd-Yb  	L2 + (Gd) rt = (Yb) ht  	98.5  	15  	97.7  	822  	Peritectic  

Gd-Yb  	(Yb) ht = (Gd) rt + (Yb) rt  	98.5  	14  	98.6  	780  	Eutectoid  

Ge-Yb  	L1 = (Ge) + Yb3Ge4.3 rt  	21  	0  	41  	735  	Eutectic  

Ge-Yb  	L = YbGe1.5 ht  	 	41  	 	1080  	Congruent  

Ge-Yb  	YbGe1.5 ht = Yb3Ge4.3 rt  	 	41  	 	935  	Polymorphic  

Ge-Yb  	L1 = L2 + Yb3Ge4.3 rt  	42  	93  	41  	1065  	Monotectic  

Ge-Yb  	L2 + Yb3Ge4.3 rt = Yb10Ge11  	96  	41  	52.4  	970  	Peritectic  

Ge-Yb  	L2 = Yb10Ge11 + (Yb) ht  	100  	52.4  	100  	818  	Eutectic  

Ge-Yb  	Yb10Ge11 + (Yb) ht + (Yb) rt  	52.4  	100  	100  	795  	unknown  

Hf-Yb  	L1 = L2 + (Hf) ht  	1  	0  	97  	2230  	Monotectic  

Hf-Yb  	L2 + (Hf) ht + (Hf) rt  	98  	0  	0  	1743  	unknown  

Hf-Yb  	L2 + (Hf) rt + (Yb) ht  	100  	0  	100  	819  	unknown  

Hf-Yb  	(Hf) rt + (Yb) ht + (Yb) rt  	0  	100  	100  	795  	unknown  

Hg-Yb  	L1 + (Hg) lt + Hg51Yb14  	0  	0  	21.5  	-38.829  	unknown  

Hg-Yb  	L + Hg3Yb = Hg51Yb14  	1.5  	25  	21.5  	310  	Peritectic  

Ho-Yb  	L1 = L2 + (Ho)  	30  	90  	16  	1350  	Monotectic  

Ho-Yb  	L2 + (Ho) + (Yb) ht  	100  	7.5  	100  	819  	unknown  

Ho-Yb  	(Ho) + (Yb) ht + (Yb) rt  	7  	100  	100  	795  	unknown  

H-Yb  	(Yb) ht = (Yb) rt + YbH2 ht  	87  	90  	37  	632  	Eutectoid  

H-Yb  	(Yb) rt + (Yb)lt + YbH2 ht  	100  	100  	33.5  	310  	unknown  

In-Yb  	L = (In) + YbIn3  	0  	0  	25  	154  	Eutectic  

In-Yb  	L + YbIn2 = YbIn3  	13.5  	33.3  	25  	630  	Peritectic  

In-Yb  	L = YbIn2  	 	33.3  	 	890  	Congruent  

In-Yb  	L = YbIn2 + YbIn  	37  	33.3  	50  	875  	Eutectic  

In-Yb  	L = YbIn  	 	50  	 	1067  	Congruent  

In-Yb  	L + YbIn = Yb2In ht  	72.5  	52.6  	66.7  	820  	Peritectic  

In-Yb  	L + Yb2In ht = Yb8In3  	75  	66.7  	72.7  	810  	Peritectic  

In-Yb  	Yb2In ht = Yb2In rt  	 	66.7  	 	675  	Polymorphic  

In-Yb  	L = Yb8In3 + (Yb) rt  	88.5  	72.7  	99  	690  	Eutectic  

In-Yb  	(Yb) ht = L + (Yb) rt  	98  	95  	99  	750  	Catatectic  

Ir-Yb  	Yb5Ir3 ht = Yb5Ir3 rt  	 	62.5  	 	900  	Polymorphic  

Ir-Yb  	L1 = L2 + Yb5Ir3 ht  	64.5  	94.5  	62.5  	1410  	Monotectic  

Ir-Yb  	L2 = Yb5Ir3 rt + (Yb) ht  	99.5  	62.5  	100  	815  	Eutectic  

Ir-Yb  	Yb5Ir3 rt + (Yb) ht + (Yb) rt  	62.5  	100  	100  	795  	unknown  

La-Yb  	L1 = L2 + (La) ht2  	0.5  	100  	0  	918  	Monotectic  

La-Yb  	L2 + (La) ht2 + (La) ht1  	100  	0  	0  	965  	unknown  

La-Yb  	L2 + (La) ht1 + (Yb) ht  	100  	0  	100  	819  	unknown  

La-Yb  	(La) ht1 + (Yb) ht + (Yb) rt  	0  	100  	100  	795  	unknown  

La-Yb  	(La) ht1 + (La) rt + (Yb) rt  	0  	0  	100  	310  	unknown  

Lu-Yb  	L1 + L2 + (Lu)  	30  	90  	15  	1530  	Monotectic  

Lu-Yb  	L2 + (Lu) = (Yb) ht  	6.5  	100  	100  	820  	Peritectic  

Lu-Yb  	(Lu) + (Yb) ht = (Yb) rt  	100  	6  	100  	797  	Peritectoid  

Mg-Yb  	L = (Mg) + Mg2Yb  	10.7  	1.2  	29.3  	509  	Eutectic  

Mg-Yb  	L = Mg2Yb  	 	33.3  	 	715  	Congruent  

Mg-Yb  	L = Mg2Yb + (Yb) ht  	68.5  	36.2  	91.7  	496  	Eutectic  

Mg-Yb  	(Yb) ht = Mg2Yb + (Yb) rt  	92  	36  	96.1  	447  	Eutectoid  

Mn-Yb  	L1 = L2 + (Mn) ht3  	3  	98  	2  	1220  	Monotectic  

Mn-Yb  	L2 = (Mn) ht3 + (Mn) ht2  	98.5  	2  	2  	1138  	unknown  

Mn-Yb  	L2 = (Mn) ht2 + (Mn) ht1  	98.5  	2  	2  	1100  	unknown  

Mn-Yb  	L2 + (Mn) ht1 + (Yb) ht  	99.5  	1.5  	100  	819  	unknown  

Mn-Yb  	(Mn) ht1 + (Yb) ht + (Yb) rt  	1.5  	100  	100  	795  	unknown  

Mn-Yb  	(Mn) ht1 + (Mn) rt + (Yb) rt  	1  	1  	100  	727  	unknown  

Mo-Yb  	L1 = L2 + (Mo)  	0.5  	98  	0.5  	2600  	Monotectic  

Mo-Yb  	L + (Mo) + (Yb) ht  	100  	0  	100  	819  	unknown  

Mo-Yb  	(Mo) + (Yb) ht + (Yb) rt  	0  	100  	100  	795  	unknown  

Nb-Yb  	L1 = L2 + (Nb)  	2  	99  	0  	2450  	Monotectic  

Nb-Yb  	L2 + (Nb) + (Yb) ht  	100  	0  	100  	919  	unknown  

Nb-Yb  	(Nb) + (Yb) ht + (Yb) rt  	0  	100  	100  	795  	unknown  

Nd-Yb  	L1 = L2 + (Yb) rt  	5  	3.5  	97  	1005  	Monotectic  

Nd-Yb  	(Nd) ht = L2 + (Nd) rt  	3.5  	97  	2.5  	855  	Catatectic  

Nd-Yb  	L2 = (Nd) rt + (Yb) ht  	97.5  	2.5  	98.2  	810  	Eutectic  

Nd-Yb  	(Yb) ht = (Nd) rt + (Yb) rt  	98.2  	2.5  	98.6  	780  	Eutectoid  

Ni-Yb  	L = (Ni) + Yb2Ni17  	8  	0  	10.5  	1230  	Eutectic  

Ni-Yb  	L + YbNi5 = Yb2Ni17  	9  	16.7  	10.5  	1245  	Peritectic  

Ni-Yb  	L + YbNi3 = YbNi5  	15  	25  	16.7  	1295  	Peritectic  

Ni-Yb  	L = YbNi3  	 	25  	 	1310  	Congruent  

Ni-Yb  	L + YbNi3 = YbNi2  	34.5  	25  	33.3  	1255  	Peritectic  

Ni-Yb  	L = YbNi2 + YbNi rt  	46  	33.3  	50  	990  	Eutectic  

Ni-Yb  	L = YbNi ht  	 	50  	 	1035  	Congruent  

Ni-Yb  	YbNi ht = YbNi rt  	 	50  	 	1000  	Polymorphic  

Ni-Yb  	L1 = L2 + YbNi ht  	54  	91  	50  	1025  	Monotectic  

Ni-Yb  	L2 = YbNi rt + (Yb) ht  	98  	50  	100  	805  	Eutectic  

Ni-Yb  	(Yb) ht = YbNi rt + (Yb) rt  	100  	50  	100  	794  	Eutectoid  

Os-Yb  	L = YbOs2  	 	33.3  	 	1900  	Congruent  

Os-Yb  	L1 = L2 + YbOs2  	40  	33.3  	90  	1750  	Monotectic  

Os-Yb  	L + YbOs2 + (Yb) ht  	100  	33.3  	100  	819  	unknown  

Os-Yb  	YbOs2 + (Yb) ht + (Yb) rt  	33.3  	100  	100  	795  	unknown  

Pb-Yb  	L + YbPb3 = (Pb)  	0  	25  	0  	329  	Peritectic  

Pb-Yb  	L = YbPb3  	 	25  	 	740  	Congruent  

Pb-Yb  	L = YbPb3 + Yb0.5Pb0.5 ht  	30  	25  	50  	717  	Eutectic  

Pb-Yb  	L = Yb0.5Pb0.5 ht  	 	50  	 	1116  	Congruent  

Pb-Yb  	Yb0.5Pb0.5 ht = Pb3Yb + YbPb rt  	50  	25  	50  	498  	Eutectoid  

Pb-Yb  	Yb0.5Pb0.5 ht + Pb3Yb5 = YbPb rt  	52  	62.5  	52  	503  	Peritectoid  

Pb-Yb  	L = Yb0.5Pb0.5 ht + Yb5Pb3  	55  	50.5  	62.5  	1086  	Eutectic  

Pb-Yb  	L + Yb2Pb = Yb5Pb3  	57.5  	66.7  	62.5  	1150  	Peritectic  

Pb-Yb  	L = Yb2Pb  	 	66.7  	 	1246  	Congruent  

Pb-Yb  	L = Yb2Pb + (Yb) rt  	94.5  	66.7  	100  	769  	Eutectic  

Pb-Yb  	(Yb) ht = L + (Yb) rt  	99  	96  	100  	787  	Catatectic  

Pd-Yb  	L = (Pd) + YbPd3  	15.5  	13  	21  	1350  	Eutectic  

Pd-Yb  	L = YbPd3  	 	25  	 	1700  	Congruent  

Pd-Yb  	L + YbPd3 = YbPd2 ht  	35  	25  	33.3  	1380  	Peritectic  

Pd-Yb  	(Pd) + YbPd3 = YbPd7  	12.5  	23  	12.5  	449  	Peritectoid  

Pd-Yb  	YbPd3 + Pd2Yb ht = YbPd2 rt  	25  	33.3  	32  	1195  	Peritectoid  

Pd-Yb  	YbPd2 ht = YbPd2 rt + Yb3Pd5 rt  	25  	32  	37  	1145  	Eutectoid  

Pd-Yb  	L = YbPd2 ht + Yb3Pd5 ht  	36  	34.5  	37  	1340  	Eutectic  

Pd-Yb  	L = Yb3Pd5 ht  	 	37.5  	 	1360  	Congruent  

Pd-Yb  	YbPd2 ht + Yb3Pd5 ht = Yb3Pd5 rt  	33.5  	37  	37  	1180  	Peritectoid  

Pd-Yb  	Yb3Pd5 ht = Yb3Pd5 rt + Yb3Pd4  	38.5  	38.5  	42.9  	1155  	Eutectoid  

Pd-Yb  	L = Yb3Pd5 ht + Yb3Pd4  	39  	38.5  	42.9  	1345  	Eutectic  

Pd-Yb  	L = Yb3Pd4  	 	42.9  	 	1415  	Congruent  

Pd-Yb  	L = Yb3Pd4 + YbPd rt  	45  	42.9  	48  	1380  	Eutectic  

Pd-Yb  	YbPd ht = L + YbPd rt  	47  	45.5  	48  	1390  	Catatectic  

Pd-Yb  	L = YbPd ht  	 	50  	 	1460  	Congruent  

Pd-Yb  	L + YbPd ht = YbPd rt  	51.5  	50  	50  	1435  	Peritectic  

Pd-Yb  	L + YbPd rt = Yb5Pd2 ht  	74  	50  	71.3  	695  	Peritectic  

Pd-Yb  	Yb5Pd2 ht = Yb5Pd2 rt  	 	71.3  	 	685  	Polymorphic  

Pd-Yb  	L + Yb5Pd2 rt = Yb3Pd  	78.5  	71.3  	75  	670  	Peritectic  

Pd-Yb  	L = Yb3Pd + (Yb) rt  	85  	75  	100  	615  	Eutectic  

Pd-Yb  	L + (Yb) ht + (Yb) rt  	77.5  	100  	100  	795  	unknown  

Pt-Yb  	L = (Pt) + YbPt3  	15  	1  	25  	1560  	Eutectic  

Pt-Yb  	L = YbPt3  	 	25  	 	1710  	Congruent  

Pt-Yb  	L + YbPt3 = YbPt2  	33.5  	25  	33.3  	1500  	Peritectic  

Pt-Yb  	L = YbPt2 + Yb3Pt5  	34  	33.3  	27.5  	1480  	Eutectic  

Pt-Yb  	L = Yb3Pt4  	 	42.9  	 	1720  	Congruent  

Pt-Yb  	L + Yb3Pt4 = YbPt  	51  	42.9  	50  	1600  	Peritectic  

Pt-Yb  	L + Yb3Pt4 = Yb3Pt5  	35  	42.9  	37.5  	1570  	Peritectic  

Pt-Yb  	L + YbPt = Yb5Pt4  	60  	50  	55.6  	1400  	Peritectic  

Pt-Yb  	L + Yb5Pt4 = Yb5Pt3 ht  	66  	55.6  	62.5  	1245  	Peritectic  

Pt-Yb  	Yb5Pt3 ht = Yb5Pt3 rt  	 	62.5  	 	1200  	Polymorphic  

Pt-Yb  	L + Yb5Pt3 rt = Yb2Pt  	76  	62.5  	66.7  	965  	Peritectic  

Pt-Yb  	L + Yb2Pt = Yb5Pt2  	81  	66.7  	71.4  	745  	Peritectic  

Pt-Yb  	L = Yb5Pt2 + (Yb) rt  	87.5  	71.4  	100  	655  	Eutectic  

Pt-Yb  	L + (Yb) ht + (Yb) rt  	98  	100  	100  	795  	unknown  

Pu-Yb  	L1 + L2 + (Yb) ht  	1  	100  	100  	819  	unknown  

Pu-Yb  	L1 + (Yb) ht + (Yb) rt  	1  	100  	100  	795  	unknown  

Pu-Yb  	L1 = (Pu) ht5 + (Yb) rt  	0  	0  	100  	640  	unknown  

Pu-Yb  	(Pu) ht5 + (Pu) ht4 + (Yb) rt  	0  	0  	100  	483  	unknown  

Pu-Yb  	(Pu) ht4 + (Pu) ht3 + (Yb) rt  	0  	0  	100  	463  	unknown  

Pu-Yb  	(Pu) ht3 + (Pu) ht2 + (Yb) rt  	0  	0  	100  	320  	unknown  

Pu-Yb  	(Pu) ht2 + (Pu) ht1 + (Yb) rt  	0  	0  	100  	215  	unknown  

Pu-Yb  	(Pu) ht1 + (Pu) rt + (Yb) rt  	0  	0  	100  	125  	unknown  

Rh-Yb  	YbRh5 ht = (Rh) + YbRh2  	16.7  	0  	33.3  	1450  	Eutectoid  

Rh-Yb  	L1 = L2 + YbRh  	53  	95  	50  	1320  	Monotectic  

Rh-Yb  	L2 + YbRh + (Yb) ht  	100  	50  	100  	819  	unknown  

Rh-Yb  	YbRh + (Yb) ht + (Yb) rt  	50  	100  	100  	795  	unknown  

Ru-Yb  	L1 = L2 + YbRu  	52.5  	94  	50  	1190  	Monotectic  

Ru-Yb  	L2 + YbRu + (Yb) ht  	100  	50  	100  	819  	unknown  

Ru-Yb  	YbRu + (Yb) ht + (Yb) rt  	50  	100  	100  	795  	unknown  

Sb-Yb  	L = (Sb) + YbSb2  	2  	0  	33.3  	600  	Eutectic  

Sb-Yb  	L = YbSb2  	 	33.3  	 	880  	Congruent  

Sb-Yb  	L = YbSb2 + YbSb  	39  	33.3  	50  	800  	Eutectic  

Sb-Yb  	L + Yb11Sb10 rt = YbSb  	40  	52.4  	50  	820  	Peritectic  

Sb-Yb  	L + Yb4Sb3 = Yb11Sb10 ht  	51  	57.1  	52.4  	1400  	Peritectic  

Sb-Yb  	Yb11Sb10 ht = Yb11Sb10 rt  	 	52.4  	 	1040  	Polymorphic  

Sb-Yb  	L = Yb4Sb3  	 	57.1  	 	1570  	Congruent  

Sb-Yb  	L + Yb4Sb3 + Yb5Sb3 ht  	62.5  	57.1  	62.5  	1540  	unknown  

Sb-Yb  	Yb5Sb3 ht = Yb5Sb3 (H)  	 	62.5  	 	1350  	Polymorphic  

Sb-Yb  	L = Yb5Sb3 (H) + (Yb) ht  	98  	62.5  	100  	800  	Eutectic  

Sb-Yb  	Yb5Sb3 (H) + (Yb) ht + (Yb) rt  	62.5  	100  	100  	795  	unknown  

Sc-Yb  	L2 + (Sc) rt + (Yb) ht  	100  	0  	100  	819  	unknown  

Sc-Yb  	L1 = L2 + (Sc) ht  	1  	0  	98  	1520  	Monotectic  

Sc-Yb  	L2 + (Sc) ht + (Sc) rt  	99  	0  	0  	1337  	unknown  

Sc-Yb  	(Sc) rt + (Yb) ht + (Yb) rt  	0  	100  	100  	795  	unknown  

Se-Yb  	questionable  	 	 	 	 	 

Si-Yb  	L = (Si) + YbSi1.8  	17  	0  	35.7  	1130  	Eutectic  

Si-Yb  	L = Yb5Si3 + (Yb) rt  	85  	62.5  	100  	670  	Eutectic  

Si-Yb  	L + (Yb) ht + (Yb) rt  	97  	100  	100  	795  	unknown  

Sn-Yb  	L = (Sn) rt + YbSn3  	0  	0  	25  	230  	Eutectic  

Sn-Yb  	(Sn) rt + (Sn) lt + YbSn3  	0  	0  	25  	13  	unknown  

Sn-Yb  	L = YbSn3  	 	25  	 	805  	Congruent  

Sn-Yb  	L = YbSn3 + Yb3Sn5  	33  	25  	37.5  	750  	Eutectic  

Sn-Yb  	L + YbSn = Yb3Sn5  	37  	50  	37.5  	760  	Peritectic  

Sn-Yb  	L + Yb5Sn4 = YbSn  	48  	55.6  	50  	1033  	Peritectic  

Sn-Yb  	L + Yb5Sn3 (H) ht = Yb5Sn4  	55  	62.5  	55.6  	1160  	Peritectic  

Sn-Yb  	L + Yb2Sn = Yb5Sn3 (H) ht  	57  	66.7  	62.5  	1235  	Peritectic  

Sn-Yb  	Yb5Sn3 (H) ht = Yb5Sn3 (H) rt  	 	62.5  	 	1090  	Polymorphic  

Sn-Yb  	L = Yb2Sn  	 	66.7  	 	1385  	Congruent  

Sn-Yb  	L = Yb2Sn + (Yb) ht  	98  	66.7  	100  	804  	Eutectic  

Sn-Yb  	Yb2Sn + (Yb) ht + (Yb) rt  	66.7  	100  	100  	795  	unknown  

S-Yb  	L = (Yb) ht + YbS  	97  	100  	41.5  	860  	Eutectic  

S-Yb  	(Yb) ht + (Yb) rt + YbS  	100  	100  	51.5  	670  	unknown  

S-Yb  	L = YbS  	 	50  	 	2130  	Congruent  

S-Yb  	L = YbS + Yb3S4  	45.5  	48.5  	44.5  	1670  	Eutectic  

S-Yb  	L = Yb3S4  	 	43  	 	1800  	Congruent  

S-Yb  	L + Yb3S4 = Yb2S3 rhomb  	38.5  	41.5  	40  	1470  	Peritectic  

S-Yb  	L + Yb2S3 rhomb = Yb2S3 cub  	31  	40  	37.5  	910  	Peritectic  

Ta-Yb  	L1 = L2 + (Ta)  	1  	98  	0  	2780  	Monotectic  

Ta-Yb  	L2 + (Ta) + (Yb) rt  	100  	0  	100  	819  	unknown  

Ta-Yb  	(Ta) + (Yb) rt + (Yb) lt  	0  	100  	100  	765  	unknown  

Tb-Yb  	L1 = L2 + (Tb) ht  	50  	70  	23  	1230  	Monotectic  

Tb-Yb  	(Tb) ht = L2 + (Tb) rt  	21  	80  	20  	1170  	Catatectic  

Tb-Yb  	L2 + (Tb) rt = (Yb) ht  	97  	14  	96  	830  	Peritectic  

Tb-Yb  	(Yb) ht = (Tb) rt + (Yb) rt  	97.5  	13  	98  	750  	Eutectoid  

Te-Yb  	L = (Te) + YbTe  	0.5  	0  	50  	440  	Eutectic  

Te-Yb  	L = YbTe  	 	50  	 	1730  	Congruent  

Te-Yb  	L = YbTe + (Yb) ht  	99.5  	50  	100  	815  	Eutectic  

Te-Yb  	YbTe + (Yb) ht + (Yb) rt  	50  	100  	100  	795  	unknown  

Th-Yb  	L1 = L2 + (Th) ht  	2  	99  	1  	1700  	Monotectic  

Th-Yb  	L2 + (Th) ht + (Th) rt  	99.5  	0.5  	0.5  	1360  	unknown  

Th-Yb  	L2 + (Th) rt + (Yb) ht  	100  	0  	100  	819  	unknown  

Th-Yb  	(Th) rt + (Yb) ht + (Yb) rt  	0  	100  	100  	795  	unknown  

Ti-Yb  	L1 = L2 + (Ti) ht  	1  	99  	0  	1650  	Monotectic  

Ti-Yb  	L2 + (Ti) ht + (Ti) rt  	100  	0  	0  	882  	unknown  

Ti-Yb  	L2 + (Ti) rt + (Yb) ht  	100  	0  	100  	819  	unknown  

Ti-Yb  	(Ti) rt + (Yb) ht + (Yb) rt  	0  	100  	100  	795  	unknown  

Tl-Yb  	L = (Yb) rt + Tl3Yb  	1  	0  	23  	287  	Eutectic  

Tl-Yb  	(Tl) ht + (Tl) rt + Tl3Yb  	0  	0  	23  	230  	unknown  

Tl-Yb  	L + TlYb = Tl3Yb  	21  	46  	25  	577  	Peritectic  

Tl-Yb  	L = TlYb  	 	50  	 	1127  	Congruent  

Tl-Yb  	L + TlYb = TlYb2  	67.5  	54  	66.7  	827  	Peritectic  

Tl-Yb  	L + TlYb2 + Tl3Yb8  	72.7  	66.7  	72.7  	812  	unknown  

Tl-Yb  	L = Tl3Yb + (Yb) ht  	84  	72.7  	86  	647  	Eutectic  

Tl-Yb  	(Yb) ht = Tl3Yb8 + (Yb) rt  	90  	72.7  	94  	607  	Eutectoid  

Tm-Yb  	L1 = L2 + (Tm)  	30  	14  	89  	1420  	Monotectic  

Tm-Yb  	L2 = (Tm) + (Yb) ht  	99  	6.5  	100  	815  	Eutectic  

Tm-Yb  	(Tm) + (Yb) ht + (Yb) rt  	6  	100  	100  	795  	unknown  

U-Yb  	L1 = L2 + (U) ht2  	0  	0  	100  	1130  	Monotectic  

U-Yb  	L2 + (U) ht2 + (Yb) ht  	100  	0  	100  	819  	unknown  

U-Yb  	(U) ht2 + (Yb) ht + (Yb) rt  	0  	100  	100  	795  	unknown  

U-Yb  	(U) ht2 + (U) ht1 + (Yb) rt  	0  	0  	100  	776  	unknown  

U-Yb  	(U) ht1 + (U) rt + (Yb) rt  	0  	0  	100  	668  	unknown  

V-Yb  	L2 + (V) + (Yb) ht  	100  	0  	100  	819  	unknown  

V-Yb  	(V) + (Yb) ht + (Yb) rt  	0  	100  	100  	795  	unknown  

W-Yb  	L = (W) + (Yb) ht  	99.9995  	 	100  	819  	Eutectic  

W-Yb  	(W) + (Yb) ht + (Yb) rt  	 	100  	100  	795  	unknown  

W-Yb  	(W) + (Yb) rt + (Yb)lt  	 	100  	100  	-3  	unknown  

Yb-Zn  	L + (Yb) ht + (Yb) rt  	3  	0  	0  	795  	unknown  

Yb-Zn  	L = (Yb) rt + ZnYb  	26.5  	0  	50  	491  	Eutectic  

Yb-Zn  	L = ZnYb  	 	50  	 	650  	Congruent  

Yb-Zn  	L = ZnYb + Zn2Yb ht  	55.5  	50  	66  	645  	Eutectic  

Yb-Zn  	L = Zn2Yb ht  	 	67  	 	750  	Congruent  

Yb-Zn  	ZnYb + Zn2Yb ht = Zn2Yb rt  	50  	66  	66  	630  	Peritectoid  

Yb-Zn  	Zn2Yb ht = Zn2Yb rt + Zn11Yb3  	67  	67  	78.5  	400  	Eutectoid  

Yb-Zn  	L = Zn2Yb ht + Zn11Yb3  	75.6  	67  	78.5  	687  	Eutectic  

Yb-Zn  	L + Zn58Yb13 = Zn11Yb3  	76  	81.5  	79  	695  	Peritectic  

Yb-Zn  	L = Zn58Yb13  	 	81.5  	 	752  	Congruent  

Yb-Zn  	L = Zn17Yb2  	 	89.5  	 	754  	Congruent  

Yb-Zn  	L = Zn11Yb  	 	91.5  	 	755  	Congruent  

Yb-Zn  	L = Zn11Yb + (Zn)  	99.5  	91.5  	100  	419  	Eutectic  

Yb-Zn  	L = Zn58Yb13 + Zn17Yb2  	84.3  	82.5  	89.5  	742  	Eutectic  

Yb-Zn  	L = Zn17Yb2 + Zn11Yb  	89.9  	89.5  	91.5  	750  	Eutectic  

Yb-Zr  	L2 = L1 + (Zr) ht  	99.5  	2  	100  	1850  	Monotectic  

Yb-Zr  	L1 + (Zr) ht + (Zr) rt  	0  	100  	100  	863  	unknown  

Yb-Zr  	L1 + (Yb) ht + (Zr) rt  	0  	0  	100  	819  	unknown  

Yb-Zr  	(Yb) ht + (Yb) rt + (Zr) rt  	0  	0  	100  	795  	unknown  

Y-Yb  	L1 + L2 + (Y) ht  	0  	99  	0  	1522  	unknown  

Y-Yb  	L2 + (Y) ht + (Y) rt  	99  	0  	0  	1478  	unknown  

Y-Yb  	L2 + (Y) rt + (Yb) ht  	100  	0  	100  	819  	unknown  

Y-Yb  	(Y) rt + (Yb) ht + (Yb) rt  	0  	100  	100  	795  	unknown  



Found: 363 reactions

Return to Contents 



ASM Alloy Phase Diagrams Center, P. Villars, editor-in-chief; H. Okamoto and K. Cenzual, section editors;

http://www1.asminternational.org/AsmEnterprise/APD, ASM International, Materials Park, OH, USA, 2006-2015

© ASM International 2015. All Rights Reserved. Version 1.0.5.0



 	Alloy Phase Diagram Database™	Element 1: Element 2: Element 3:  

HomeExplorerSearchToolsHelp

 

Special Points Table



Return to Contents



Chemical System	Reaction	%A	%B	%C	Temperature, °C  	Reaction type  

Ag-Zn  	L + (Ag) = Ag0.5Zn0.5 ht  	37.5  	37.1  	36.7  	710  	Eutectic  

Ag-Zn  	Ag0.5Zn0.5 ht = (Ag) + Ag4.5Zn4.5 rt  	45.2  	42  	45.6  	258  	Eutectoid  

Ag-Zn  	L + Ag0.5Zn0.5 ht = Ag5Zn8  	61.8  	58.6  	61.3  	661  	Peritectic  

Ag-Zn  	Ag0.5Zn0.5 ht + Ag5Zn8 = Ag4.5Zn4.5 rt  	50  	58.8  	50.4  	274  	Peritectoid  

Ag-Zn  	L + Ag5Zn8 = Ag0.24Zn0.76  	71  	64.7  	69.4  	631  	Peritectic  

Ag-Zn  	L + Ag0.24Zn0.76 = (Zn)  	98  	89  	93  	431  	Peritectic  

Al-Zn  	(Al)2 = (Al)1 + (Zn)  	59  	16.5  	98.4  	277  	Monotectoid  

Al-Zn  	(Al) = (Al)1 + (Al)2  	 	39  	 	352  	Critical  

Al-Zn  	L = (Al) + (Zn)  	88.7  	67  	97.2  	381  	Eutectic  

As-Zn  	L = (As) + ZnAs2  	19  	0  	33.3  	725  	Eutectic  

As-Zn  	L = ZnAs2  	 	33.3  	 	770  	Congruent  

As-Zn  	L = ZnAs2 + Zn1.5As ht2  	38  	33.3  	60  	650  	Eutectic  

As-Zn  	L = Zn1.5As ht2  	 	60  	 	1015  	Congruent  

As-Zn  	Zn1.5As ht2 = Zn3As2 ht1  	 	60  	 	651  	Polymorphic  

As-Zn  	Zn3As2 ht1 = Zn3As2 rt  	 	60  	 	190  	Polymorphic  

Au-Zn  	L + AuZn9 = (Zn)  	96  	89  	92.5  	438  	Peritectic  

Au-Zn  	L = (Au) + AuZn ht  	34.5  	33.5  	39.5  	683  	Eutectic  

Au-Zn  	(Au) = Au3Zn ht  	 	25  	 	420  	Maximum  

Au-Zn  	(Au) + Au3Zn ht = Au17Zn3 rt  	17  	20.5  	18  	300  	Peritectoid  

Au-Zn  	Au3Zn ht + Au3Zn Zn+ rt = Au3Zn Au+ rt  	23  	24.5  	23  	220  	Peritectoid  

Au-Zn  	Au3Zn ht = Au3Zn Zn+ rt  	 	26  	 	270  	Maximum  

Au-Zn  	(Au) = Au3Zn ht + AuZn rt  	29.5  	27.5  	38  	403  	Eutectoid  

Au-Zn  	Au3Zn ht + AuZn rt = Au5Zn3  	29.5  	40.5  	37.5  	300  	Eutectoid  

Au-Zn  	L = AuZn rt  	 	50  	 	751  	Congruent  

Au-Zn  	AuZn rt = Au5Zn3 + AuZn lt  	49  	38  	49  	-209  	Eutectoid  

Au-Zn  	AuZn rt + AuZn2 = Au9Zn11  	52.5  	65.5  	56  	180  	Peritectoid  

Au-Zn  	AuZn rt + Au9Zn11 = AuZn lt  	50  	55  	50  	-189  	Peritectoid  

Au-Zn  	L + AuZn rt = AuZn2  	 	63  	57  	62.5  	Peritectic  

Au-Zn  	AuZn2 + AuZn4 = AuZn3 rt  	74  	78  	75.5  	520  	Peritectoid  

Au-Zn  	L + AuZn2 = AuZn4  	84.5  	76  	79.5  	585  	Peritectic  

Au-Zn  	AuZn9 = Au3Zn17 rt  	 	85  	 	175  	Maximum  

Au-Zn  	L + AuZn4 = AuZn9  	92  	83.5  	88  	490  	Eutectic  

Au-Zn  	AuZn9 = AuZn4 + Au3Zn17 rt  	84  	83  	84  	170  	Eutectoid  

Ba-Zn  	L = (Ba) + BaZn2  	25  	0  	33.3  	350  	Eutectic  

Ba-Zn  	L = BaZn2  	 	33.3  	 	360  	Congruent  

Ba-Zn  	L = BaZn2 + BaZn  	46  	33.3  	50  	330  	Eutectic  

Ba-Zn  	L = BaZn  	 	50  	 	349  	Congruent  

Ba-Zn  	L = BaZn + BaZn2  	53.5  	50  	66.7  	325  	Eutectic  

Ba-Zn  	L + BaZn5 = BaZn2  	60  	83.3  	66.7  	380  	Peritectic  

Ba-Zn  	L + BaZn13 = BaZn5  	75  	92.9  	83.3  	635  	Peritectic  

Ba-Zn  	L = BaZn5  	 	92.9  	 	885  	Congruent  

Ba-Zn  	L = BaZn5 + (Zn)  	100  	92.9  	100  	419.5  	Eutectic  

Be-Zn  	L1 + (Be) ht + (Be) rt  	1.5  	0  	0  	1270  	unknown  

Be-Zn  	L1 = L2 + (Be) rt  	10  	90  	0.08  	1180  	Monotectic  

Be-Zn  	L2 = (Be) rt + (Zn)  	99.96  	0  	100  	419.5  	Eutectic  

Bi-Zn  	L = L1 + L2  	 	67  	 	579.8  	Critical  

Bi-Zn  	L2 = L1 + (Zn)  	99.2  	37.1  	99.93  	416.5  	Monotectic  

Bi-Zn  	L1 = (Bi) + (Zn)  	8.1  	1.6  	99.99  	254.5  	Eutectic  

B-Zn  	L2 = (B) rhom1 + (Zn)  	100  	0  	100  	419.58  	unknown  

Ca-Zn  	L + (Ca) ht + (Ca) rt  	25  	0  	0  	443  	unknown  

Ca-Zn  	L + (Ca) rt = Ca3Zn  	27  	0  	25  	394  	Peritectic  

Ca-Zn  	L = Ca3Zn + Ca5Zn3  	27.4  	25  	37.5  	391  	Eutectic  

Ca-Zn  	L + CaZn = Ca5Zn3  	35  	50  	37.5  	414  	Peritectic  

Ca-Zn  	L + CaZn2 = CaZn  	42.5  	66.7  	50  	439  	Peritectic  

Ca-Zn  	L = CaZn2  	 	66.7  	 	704  	Congruent  

Ca-Zn  	L + CaZn2 = Ca3.33Zn10.11  	75.5  	66.7  	75  	642  	Peritectic  

Ca-Zn  	L = Ca3.33Zn10.11 + CaZn5  	76.4  	75  	83.3  	640  	Eutectic  

Ca-Zn  	L = CaZn5  	 	86.6  	 	695  	Congruent  

Ca-Zn  	L = CaZn5 + CaZn11  	86.4  	83.3  	91.7  	690  	Eutectic  

Ca-Zn  	L = CaZn11  	 	91.7  	 	724  	Congruent  

Ca-Zn  	L + CaZn11 = CaZn13  	96  	91.7  	92.9  	669  	Eutectic  

Ca-Zn  	L + CaZn13 + (Zn)  	100  	92.9  	100  	419.58  	unknown  

Cd-Zn  	L = (Cd) + (Zn)  	26.6  	4.35  	98.75  	266  	Eutectic  

Ce-Zn  	L + (Ce) ht1 + (Ce) ht2  	5  	0  	0  	726  	unknown  

Ce-Zn  	L = (Ce) ht2 + ZnCe  	17.5  	0  	50  	495  	Eutectic  

Ce-Zn  	L = ZnCe  	 	50  	 	825  	Congruent  

Ce-Zn  	L = ZnCe + Zn2Ce  	55.7  	50  	66.7  	795  	Eutectic  

Ce-Zn  	L = Zn2Ce  	 	66.7  	 	875  	Congruent  

Ce-Zn  	L = Zn2Ce + Zn3Ce  	73.2  	66.7  	75  	810  	Eutectic  

Ce-Zn  	L + Zn11Ce3 = Zn3Ce  	74.5  	78.6  	75  	820  	Peritectic  

Ce-Zn  	L + Zn58Ce13 = Zn11Ce3  	76.5  	81.7  	78.6  	840  	Peritectic  

Ce-Zn  	L + Zn5Ce = Zn58Ce13  	80  	83.3  	81.7  	870  	Peritectic  

Ce-Zn  	L + Zn22Ce3 = Zn5Ce  	81  	88  	83.3  	885  	Peritectic  

Ce-Zn  	L + Zn17Ce2 = Zn22Ce3  	86.5  	89.5  	88  	960  	Peritectic  

Ce-Zn  	L = Zn17Ce2  	 	89.5  	 	950  	Congruent  

Ce-Zn  	L + Zn17Ce2 = Zn11Ce  	98  	89.5  	91.7  	795  	Peritectic  

Ce-Zn  	L = Zn11Ce + (Zn)  	99.5  	91.7  	100  	419  	Eutectic  

Co-Zn  	L + (Co) ht = ZnCo ht  	63  	37.5  	48.5  	966  	Peritectic  

Co-Zn  	(Co) ht + ZnCo ht = Zn0.5Co0.5 rt  	37.5  	48  	47.9  	925  	Peritectoid  

Co-Zn  	ZnCo ht = L + Zn0.5Co0.5 rt  	51  	67  	50.9  	924  	Catatectic  

Co-Zn  	L + Zn0.5Co0.5 rt = Zn4Co  	70  	54  	69  	895  	Peritectic  

Co-Zn  	L + Zn4Co = Zn8Co ht  	93.1  	84  	88  	764  	Peritectic  

Co-Zn  	Zn4Co + Zn8Co ht = Zn8Co rt  	85.4  	88  	87.4  	690  	Peritectoid  

Co-Zn  	L + Zn13Co + (Zn)  	100  	92.8  	100  	419.58  	unknown
