Repository: avinash2692/material_genome

File: melting_points copy.txt (part 42 of 42)
Chemical System	Reaction	%A	%B	%C	Temperature, °C  	Reaction type  
Co-Zn  	Zn8Co ht = L + Zn8Co rt  	89  	97  	88.6  	675  	Catatectic  

Co-Zn  	L + Zn8Co rt = Zn13Co  	99.1  	88.6  	91  	566  	Peritectic  

Cr-Zn  	L = (Zn) + Zn17Cr  	99.7  	99.96  	94.4  	415  	Eutectic  

Cr-Zn  	L + Zn13Cr = Zn17Cr  	98.8  	93  	94.4  	464  	Peritectic  

Cr-Zn  	L + ? = Zn13Cr  	98  	 	93  	568  	Peritectic  

Cu-Zn  	L + (Cu) = Cu0.5Zn0.5 ht  	36.8  	31.9  	36.1  	902  	Peritectic  

Cu-Zn  	Cu0.5Zn0.5 ht = (Cu) + Cu1.05Zn0.95  	44.8  	38.27  	44.8  	454  	Eutectoid  

Cu-Zn  	Cu0.5Zn0.5 ht + Cu5Zn8 = Cu1.05Zn0.95  	48.2  	57  	48.2  	468  	Peritectoid  

Cu-Zn  	L + Cu0.5Zn0.5 ht = Cu5Zn8  	59.1  	55.8  	59.1  	834  	Eutectic  

Cu-Zn  	L + Cu5Zn8 = Cu0.7Zn2 ht  	79.8  	69.2  	72.45  	700  	Peritectic  

Cu-Zn  	Cu0.7Zn2 ht = Cu5Zn8 + Cu0.2Zn0.8  	73.5  	70  	78  	560  	Eutectoid  

Cu-Zn  	L + Cu0.7Zn2 ht = Cu0.2Zn0.8  	87.9  	76  	78  	598  	Peritectic  

Cu-Zn  	L + Cu0.2Zn0.8 = (Zn)  	98.25  	88  	97.17  	425  	Peritectic  

Dy-Zn  	(Dy) ht = (Dy) rt + ZnDy rt  	11  	2  	50  	880  	Eutectoid  

Dy-Zn  	L = (Dy) ht + ZnDy rt  	25  	12  	50  	910  	Eutectic  

Dy-Zn  	L = ZnDy rt  	 	50  	 	1070  	Congruent  

Dy-Zn  	L = ZnDy rt + Zn2Dy  	58  	50  	66.7  	940  	Eutectic  

Dy-Zn  	L = Zn2Dy  	 	66.7  	 	1040  	Congruent  

Dy-Zn  	L + Zn17Dy2 = Zn12Dy  	97.5  	89.5  	92.3  	800  	Peritectic  

Dy-Zn  	L + Zn12Dy + (Zn)  	100  	92.3  	100  	419.58  	unknown  

Er-Zn  	L = Zn2Er  	 	66.7  	 	1130  	Congruent  

Er-Zn  	L = (Er) + ZnEr rt  	28  	0  	50  	870  	Eutectic  

Er-Zn  	L = ZnEr rt  	 	50  	 	1150  	Congruent  

Er-Zn  	L = ZnEr rt + Zn2Er  	59  	50  	66.7  	1000  	Eutectic  

Er-Zn  	L + Zn2Er = Zn3Er  	86  	66.7  	75  	880  	Peritectic  

Er-Zn  	L + Zn3Er = Zn58Er13  	87  	75  	81.7  	870  	Peritectic  

Er-Zn  	L + Zn58Er13 = Zn5Er hex1  	88.5  	81.7  	83.3  	845  	Peritectic  

Er-Zn  	L + Zn5Er hex1 = Zn17Er2 ht  	90.5  	83.3  	89.5  	818  	Peritectic  

Er-Zn  	Zn17Er2 ht = Zn17Er2 rt  	 	89.5  	 	770  	Polymorphic  

Er-Zn  	L + Zn17Er2 rt = Zn12Er  	97  	89.5  	92.3  	700  	Peritectic  

Er-Zn  	L + Zn12Er + (Zn)  	100  	92.3  	100  	419.58  	unknown  

Eu-Zn  	L = (Eu) + ZnEu  	25  	0  	50  	520  	Eutectic  

Eu-Zn  	L = ZnEu  	 	50  	 	660  	Congruent  

Eu-Zn  	L = ZnEu + Zn2Eu  	56  	50  	66.7  	630  	Eutectic  

Eu-Zn  	L = Zn2Eu  	 	66.74  	 	740  	Congruent  

Fe-Zn  	L + (Fe) rt = Zn10Fe3  	41  	92  	72  	782  	Peritectic  

Fe-Zn  	Zn10Fe3 + Zn9Fe = Zn40Fe11 rt  	77  	86.5  	80.5  	550  	Peritectoid  

Fe-Zn  	L + Zn10Fe3 = Zn9Fe  	96.5  	83  	87  	672  	Peritectic  

Fe-Zn  	L + Zn9Fe = Zn13Fe  	99.5  	91.9  	93  	530  	Peritectic  

Fe-Zn  	L = Zn13Fe + (Zn)  	100  	94  	100  	419.4  	Eutectic  

Ga-Zn  	L = (Ga) + (Zn)  	3.87  	0.8  	99  	24.67  	Eutectic  

Gd-Zn  	(Gd) ht = (Gd) rt + GdZn  	11  	3  	50  	820  	Eutectoid  

Gd-Zn  	L = (Gd) ht + ZnGd  	25  	13  	50  	850  	Eutectic  

Gd-Zn  	L = ZnGd  	 	50  	 	1050  	Congruent  

Gd-Zn  	L = ZnGd + Zn2Gd  	58.5  	50  	66.7  	970  	Eutectic  

Gd-Zn  	L + Zn17Gd2 = Zn12Gd  	98  	89.5  	92.3  	870  	Peritectic  

Gd-Zn  	L + Zn12Gd = (Zn)  	100  	92.3  	100  	420  	Peritectic  

Ge-Zn  	L = (Ge) + (Zn)  	94.5  	0  	100  	394  	Eutectic  

Hg-Zn  	L = (Hg) lt + ZnHg3 lt  	1.5  	0.5  	25  	-41.6  	Eutectic  

Hg-Zn  	L + Zn0.67Hg0.33 lt = ZnHg3 lt  	5.7  	56  	25  	18  	Peritectic  

Hg-Zn  	L + Zn0.75Hg0.25 = Zn0.67Hg0.33 lt  	6  	70  	67  	20  	Peritectic  

Hg-Zn  	L + (Zn) = Zn0.75Hg0.25  	8.5  	97  	77  	42.9  	Peritectic  

Ho-Zn  	L = (Ho) + ZnHo  	29  	0  	50  	860  	Eutectic  

Ho-Zn  	L = ZnHo  	 	50  	 	1120  	Congruent  

Ho-Zn  	L = ZnHo + Zn2Ho  	59  	50  	66.7  	1000  	Eutectic  

Ho-Zn  	L = Zn2Ho  	 	66.7  	 	1080  	Congruent  

Ho-Zn  	L + Zn2Ho = Zn3Ho  	86  	66.7  	75  	870  	Peritectic  

Ho-Zn  	L + Zn3Ho = Zn58Ho13  	88  	75  	81.7  	850  	Peritectic  

Ho-Zn  	L + Zn58Ho13 = Zn5Ho  	91  	81.7  	83.3  	820  	Peritectic  

Ho-Zn  	L + Zn5Ho = Zn17Ho2 ht  	93  	83.3  	89.5  	790  	Peritectic  

Ho-Zn  	Zn17Ho2 ht = Zn17Ho2 rt  	 	89.5  	 	750  	Polymorphic  

Ho-Zn  	L + Zn17Ho2 rt = Zn12Ho  	97  	89.5  	92.3  	670  	Peritectic  

Ho-Zn  	L + Zn12Ho = (Zn)  	100  	92.3  	100  	420  	Peritectic  

H-Zn  	L + (Zn) + ?  	99.9998  	99.9998  	 	419.58  	unknown  

In-Zn  	L = (In) + (Zn)  	3.8  	2  	99.9  	143.5  	Eutectic  

I-Zn  	L2 = L1 + ZnI2  	35  	98  	33.3  	441  	Monotectic  

I-Zn  	L2 = (Zn) + ZnI2  	99.5  	100  	33.3  	414  	Eutectic  

I-Zn  	L = ZnI2  	 	33.3  	 	450  	Congruent  

I-Zn  	L2 = ZnI2 + (I)  	99  	33.3  	0  	111  	Eutectic  

K-Zn  	L1 + (K) + KZn13  	0  	0  	92.9  	63.71  	unknown  

K-Zn  	L1 + L2 = KZn13  	1  	98  	92.9  	592  	Syntectic  

K-Zn  	L2 + KZn13 + (Zn)  	100  	92.9  	100  	419.58  	unknown  

La-Zn  	L = (La) ht1 + ZnLa  	23.5  	0  	50  	530  	Eutectic  

La-Zn  	L = ZnLa  	 	50  	 	815  	Congruent  

La-Zn  	L = ZnLa + Zn2La  	57  	50  	66.7  	760  	Eutectic  

La-Zn  	L = Zn2La  	 	66.7  	 	855  	Congruent  

La-Zn  	L = Zn2La + Zn4La  	73.5  	66.7  	80  	782  	Eutectic  

La-Zn  	L + La = Zn4La  	79  	89  	80  	872  	Peritectic  

La-Zn  	L = Zn8La  	 	89  	 	974  	Congruent  

La-Zn  	L + Zn8La = Zn13La  	97  	89  	92.9  	840  	Peritectic  

La-Zn  	L + Zn13La = (Zn)  	100  	92.9  	100  	421  	Peritectic  

Li-Zn  	L = (Li) rt + Li2Zn3 ht  	4.5  	1.5  	49  	161  	Eutectic  

Li-Zn  	L = Li2Zn3 ht  	 	60  	 	520  	Congruent  

Li-Zn  	Li2Zn3 ht = (Li) rt + LiZn rt  	49.5  	1.5  	50  	160  	Eutectoid  

Li-Zn  	Li2Zn3 ht = LiZn rt  	 	52  	 	177  	Maximum  

Li-Zn  	Li2Zn3 ht = LiZn rt + Li2Zn3 rt  	56  	54  	58  	155  	Eutectoid  

Li-Zn  	Li2Zn3 ht = Li2Zn3 rt  	 	60  	 	174  	Polymorphic  

Li-Zn  	L = Li0.2Zn0.8 ht + (Zn)  	96  	90  	99  	403  	Eutectic  

Li-Zn  	Li2Zn3 ht = Li2Zn3 rt + Li2Zn5 rt  	61.5  	61  	71.5  	161  	Eutectoid  

Li-Zn  	Li2Zn3 ht + Li2Zn5 rt = LiZn2 rt  	60.5  	71.5  	66.7  	93  	Peritectoid  

Li-Zn  	L + Li2Zn3 ht = Li2Zn5 ht  	72  	67  	71  	502  	Peritectic  

Li-Zn  	Li2Zn3 ht + Li2Zn5 ht = Li2Zn5 rt  	63.5  	71  	70  	268  	Peritectoid  

Li-Zn  	Li2Zn5 ht = Li2Zn5 rt + LiZn4 rt  	73.5  	73  	77.5  	168  	Eutectoid  

Li-Zn  	L + Li2Zn5 ht = Li0.2Zn0.8 ht  	80  	74  	76  	481  	Peritectic  

Li-Zn  	Li2Zn5 ht + Li0.2Zn0.8 ht = LiZn4 rt  	74.5  	77.5  	77  	245  	Peritectoid  

Li-Zn  	Li0.2Zn0.8 ht = LiZn4 rt + (Zn)  	88  	85  	99.5  	65  	Eutectoid  

Lu-Zn  	L = (Lu) + ZnLu  	28  	0  	50  	890  	Eutectic  

Lu-Zn  	L = ZnLu  	 	50  	 	1100  	Congruent  

Lu-Zn  	L = ZnLu + Zn2Lu  	58.5  	50  	66.7  	990  	Eutectic  

Lu-Zn  	L = Zn2Lu  	 	66.7  	 	1080  	Congruent  

Lu-Zn  	L + Zn2Lu = Zn3Lu  	86  	66.7  	75  	990  	Peritectic  

Lu-Zn  	L + Zn3Lu = Zn58Lu13  	89  	75  	81.7  	860  	Peritectic  

Lu-Zn  	L + Zn58Lu13 = Zn5Lu  	91  	81.7  	83.3  	850  	Peritectic  

Lu-Zn  	L + Zn5Lu = Zn17Lu2 ht  	92  	83.3  	89.5  	830  	Peritectic  

Lu-Zn  	Zn17Lu2 ht = Zn17Lu2 rt  	 	89.5  	 	780  	Polymorphic  

Lu-Zn  	L + Zn17Lu2 rt = Zn12Lu  	97  	89.5  	92.3  	690  	Peritectic  

Lu-Zn  	L + Zn12Lu = (Zn)  	100  	89.5  	100  	420  	Peritectic  

Mg-Zn  	L + (Mg) =Mg51Zn20 ht  	29.5  	3  	28.1  	341  	Peritectic  

Mg-Zn  	Mg51Zn20 ht = (Mg) + MgZn  	28.1  	3  	51.4  	325  	Eutectoid  

Mg-Zn  	L = Mg51Zn20 ht + MgZn  	29.6  	28.1  	51.4  	340.9  	Eutectic  

Mg-Zn  	L + Mg4Zn7 = MgZn  	29.8  	60  	51.4  	347  	Peritectic  

Mg-Zn  	L + MgZn2 = Mg4Zn7  	35  	66.7  	60  	416  	Peritectic  

Mg-Zn  	L = MgZn2  	 	66.7  	 	590  	Congruent  

Mg-Zn  	L + MgZn2 = Mg2Zn11  	90  	66.7  	84.6  	381  	Peritectic  

Mg-Zn  	L = Mg2Zn11 + (Zn)  	92  	84.6  	100  	364  	Eutectic  

Mn-Zn  	(Mn) ht2 = (Mn) ht1 + Zn0.7Mn0.3 ht  	31  	25  	46  	530  	Eutectoid  

Mn-Zn  	Zn0.8Mn1.2 ht = (Mn) ht2 + Zn0.7Mn0.3 ht  	38  	34  	42  	620  	Eutectoid  

Mn-Zn  	(Mn) ht1 + Zn2.9Mn1.1 rt = ZnMn rt  	46  	69.5  	50  	180  	Peritectoid  

Mn-Zn  	L + Zn0.8Mn1.2 ht = Zn0.7Mn0.3 ht  	65  	50  	53  	815  	Peritectic  

Mn-Zn  	Zn0.7Mn0.3 ht = (Mn) ht1 + Zn2.9Mn1.1 rt  	62  	48  	69  	220  	Eutectoid  

Mn-Zn  	L + Zn0.7Mn0.3 ht = Zn0.7Mn0.3 ht2  	73.5  	60  	63  	740  	Peritectic  

Mn-Zn  	Zn4Mn ht2 = Zn4Mn ht1  	 	79.5  	 	420  	Maximum  

Mn-Zn  	L = Zn13Mn + (Zn)  	98.6  	92.9  	99  	405  	Eutectic  

Mn-Zn  	Zn0.7Mn0.3 ht2 = Zn0.7Mn0.3 ht + Zn2.9Mn1.1 rt  	67  	63  	69  	270  	Eutectoid  

Mn-Zn  	L + Zn0.7Mn0.3 ht2 = Zn4Mn ht2  	83  	71.5  	75  	640  	Peritectic  

Mn-Zn  	Zn4Mn ht2 = Zn0.7Mn0.3 ht2 + Zn4Mn ht1  	75.5  	72  	76.5  	400  	Eutectoid  

Mn-Zn  	Zn4Mn ht2 = Zn4Mn ht1 + Zn9Mn rt  	85  	83.8  	89  	325  	Eutectoid  

Mn-Zn  	L + Zn4Mn ht2 = Zn9Mn ht  	95  	88.6  	89  	462  	Peritectic  

Mn-Zn  	Zn9Mn ht = Zn4Mn ht1 + Zn9Mn rt  	86.5  	855  	88.9  	360  	Eutectoid  

Mn-Zn  	Zn9Mn ht + Zn13Mn = Zn9Mn rt  	90  	91.6  	90.8  	420  	Peritectoid  

Mn-Zn  	L + Zn9Mn ht = Zn13Mn  	97.5  	90.6  	91.6  	425  	Peritectic  

Mo-Zn  	L + (Mo) = Zn7Mo  	99.985  	0  	87  	575  	Peritectic  

Mo-Zn  	L + Zn7Mo = Zn93.4Mo4.6  	100  	88  	95.5  	463  	Peritectic  

Mo-Zn  	L + Zn93.4Mo4.6 + (Zn)  	100  	96.5  	100  	419.58  	unknown  

Na-Zn  	L1 + L2 + NaZn13  	10  	92.9  	92.9  	548  	unknown  

Na-Zn  	L1 = (Na) rt + NaZn13  	0  	0  	92.9  	97.5  	Eutectic  

Na-Zn  	L2 + NaZn13 + (Zn)  	100  	92.9  	100  	419.58  	unknown  

Nb-Zn  	L + (Nb) = Zn7Nb6  	98.39  	0  	52.2  	1120  	Peritectic  

Nb-Zn  	L + Zn7Nb6 = Zn3Nb2  	98.48  	52.8  	55.5  	1114  	Peritectic  

Nb-Zn  	L + Zn3Nb2 = Zn2Nb  	98.97  	57.3  	66.7  	1054  	Peritectic  

Nb-Zn  	L + Zn2Nb = Zn3Nb  	99.05  	66.7  	75  	1034  	Peritectic  

Nb-Zn  	L + Zn3Nb = Zn7Nb  	100  	75.5  	87.5  	478  	Peritectic  

Nb-Zn  	L + Zn7Nb = Zn15Nb  	100  	87.5  	93.8  	429  	Peritectic  

Nb-Zn  	L = Zn15Nb + (Zn)  	100  	93.8  	100  	418  	Eutectic  

Nd-Zn  	(Nd) ht = (Nd) rt + ZnNd  	8.4  	1  	50  	622  	Eutectoid  

Nd-Zn  	L = (Nd) ht + ZnNd  	23.1  	9.5  	50  	630  	Eutectic  

Nd-Zn  	L = ZnNd  	 	50  	 	923  	Congruent  

Nd-Zn  	L = ZnNd + Zn2Nd  	57.5  	50  	66.7  	868  	Eutectic  

Nd-Zn  	L = Zn2Nd  	 	66.7  	 	926  	Congruent  

Nd-Zn  	Zn2Nd + Zn11Nd3 = Zn3Nd  	66.7  	78.6  	75  	849  	Peritectoid  

Nd-Zn  	L = Zn2Nd + Zn11Nd3  	73.7  	66.7  	78.6  	854  	Eutectic  

Nd-Zn  	L + Zn58Nd13 = Zn11Nd3  	76  	81.7  	78.6  	870  	Peritectic  

Nd-Zn  	L + Zn22Nd3 = Zn58Nd13  	80.5  	88  	81.7  	902  	Peritectic  

Nd-Zn  	L + Zn17Nd2 = Zn22Nd3  	86.5  	89.5  	88  	950  	Peritectic  

Nd-Zn  	L = Zn17Nd2  	 	89.5  	 	984  	Congruent  

Nd-Zn  	L + Zn11Nd + (Zn)  	100  	92  	100  	419.58  	unknown  

Nd-Zn  	L + Zn17Nd2 = Zn12Nd ht  	99  	89.5  	92  	780  	Peritectic  

Nd-Zn  	Zn17Nd2 + Zn12Nd ht = Zn11Nd  	89.5  	90.5  	90.5  	670  	Peritectoid  

Nd-Zn  	Zn12Nd ht = L + Zn11Nd  	99.5  	92  	92  	590  	Catatectic  

Ni-Zn  	L = ZnNi ht + Zn11Ni2  	69  	58.3  	70  	875  	Eutectic  

Ni-Zn  	L = Zn11Ni2  	 	75  	 	882  	Congruent  

Ni-Zn  	L + Zn11Ni2 = Zn22Ni3  	99  	85  	89  	490  	Peritectic  

Ni-Zn  	(Ni) + ZnNi ht = ZnNi rt  	33.3  	47.3  	45.3  	810  	Peritectoid  

Ni-Zn  	L + (Ni) = ZnNi ht  	52.3  	39.3  	48.3  	1040  	Peritectic  

Ni-Zn  	ZnNi ht = ZnNi rt + Zn11Ni2  	53.3  	51.8  	74  	675  	Eutectoid  

Ni-Zn  	L = Zn22Ni3 + (Zn)  	99.5  	90  	100  	418.5  	Eutectic  

O-Zn  	L + ZnO = (Zn)  	100  	100  	50  	419.6  	Peritectic  

Pb-Zn  	L2 = L1 + (Zn)  	99.7  	6  	100  	417.8  	Monotectic  

Pb-Zn  	L1 = (Pb) + (Zn)  	1.6  	0  	100  	318.2  	Eutectic  

Pd-Zn  	L = (Pd) + ZnPd ht  	27  	20  	30  	1350  	Eutectic  

Pd-Zn  	(Pd) + ZnPd ht = ZnPd2 rt  	18  	33  	31  	700  	Peritectoid  

Pd-Zn  	L = ZnPd ht  	 	34  	 	1380  	Congruent  

Pd-Zn  	ZnPd ht = ZnPd2 rt + ZnPd rt  	35  	34  	37  	650  	Eutectoid  

Pd-Zn  	ZnPd ht = ZnPd rt  	 	50  	 	1170  	Maximum  

Pd-Zn  	ZnPd ht = ZnPd rt + Zn10Pd3  	57  	55.5  	76  	565  	Eutectoid  

Pd-Zn  	ZnPd rt + Zn10Pd3 = Zn5.33Pd2.67 rt  	56  	76  	66.7  	530  	Peritectoid  

Pd-Zn  	L = ZnPd ht + Zn10Pd3  	75  	65  	77  	845  	Eutectic  

Pd-Zn  	L = Zn10Pd3  	 	80  	 	880  	Congruent  

Pd-Zn  	L + Zn10Pd3 = (Zn)  	99  	85.5  	98.5  	425  	Peritectic  

Pr-Zn  	(Pr) ht = (Pr) rt + ZnPr rt  	10.6  	0.5  	50  	558  	Eutectoid  

Pr-Zn  	L = (Pr) ht + ZnPr rt  	22.5  	11  	50  	576  	Eutectic  

Pr-Zn  	L = ZnPr rt  	 	50  	 	882  	Congruent  

Pr-Zn  	L = ZnPr rt + Zn2Pr ht  	57.9  	50  	66.7  	833  	Eutectic  

Pr-Zn  	L = Zn2Pr ht  	 	66.7  	 	898  	Congruent  

Pr-Zn  	Zn2Pr ht = Zn2Pr rt  	 	66.7  	 	550  	Polymorphic  

Pr-Zn  	L = Zn2Pr ht + Zn3Pr  	73.9  	50  	75  	830  	Eutectic  

Pr-Zn  	L + Zn11Pr3 = Zn3Pr  	74.5  	78.6  	75  	833  	Peritectic  

Pr-Zn  	L + Zn58Pr13 = Zn11Pr3  	76.5  	81.7  	78.6  	855  	Peritectic  

Pr-Zn  	L + Zn22Pr3 = Zn58Pr13  	80.5  	88  	81.7  	891  	Peritectic  

Pr-Zn  	L + Zn17Pr2 ht = Zn22Pr3  	85.5  	89.5  	88  	956  	Peritectic  

Pr-Zn  	L = Zn17Pr2 ht  	 	89.5  	 	978  	Congruent  

Pr-Zn  	Zn17Pr2 ht = Zn17Pr2 rt  	 	89.5  	 	775  	Polymorphic  

Pr-Zn  	L + Zn17Pr2 rt = Zn11Pr  	99  	89.5  	91.7  	743  	Peritectic  

Pr-Zn  	L = Zn11Pr + (Zn)  	99.5  	91.7  	100  	419  	Eutectic  

Pt-Zn  	ZnPt + Zn1.7Pt ht2 = Zn1.7Pt ht  	50.5  	64  	62  	779  	Peritectoid  

Pt-Zn  	ZnPt + Zn1.7Pt ht = Zn1.7Pt  	50  	62.5  	62  	678  	Peritectoid  

Pt-Zn  	Zn1.7Pt ht3 = Zn1.7Pt ht2 + Zn10Pt3  	65  	65  	74  	821  	Eutectoid  

Pt-Zn  	Zn1.7Pt ht2 = Zn1.7Pt ht + Zn10Pt3  	64.5  	64  	74  	689  	Eutectoid  

Pt-Zn  	Zn1.7Pt ht = Zn1.7Pt + Zn10Pt3  	64  	63.5  	74  	579  	Eutectoid  

Pt-Zn  	L + Zn10Pt3 = Zn36.2Pt10.8  	95  	76  	77  	729  	Peritectic  

Pt-Zn  	L + Zn36.2Pt10.8 = Zn8Pt  	99.5  	81  	88  	732  	Peritectic  

Pt-Zn  	L + Zn8Pt + (Zn)  	100  	90  	100  	419.58  	unknown  

Pu-Zn  	L + Zn2Pu = (Pu) ht5  	1  	66.7  	3.5  	695  	Peritectic  

Pu-Zn  	(Pu) ht1 + (Pu) rt + Zn2Pu  	0  	0  	66.7  	125  	unknown  

Pu-Zn  	L = Zn2Pu  	 	66.7  	 	935  	Congruent  

Pu-Zn  	(Pu) ht5 + Zn2Pu = (Pu) ht3  	1  	66.7  	4  	490  	Peritectoid  

Pu-Zn  	(Pu) ht5 + (Pu) ht3 = (Pu) ht4  	1  	3.5  	2  	485  	Peritectoid  

Pu-Zn  	(Pu) ht3 = (Pu) ht2 + Zn2Pu  	2  	0  	66.7  	240  	Eutectoid  

Pu-Zn  	(Pu) ht2 + (Pu) ht1 + Zn2Pu  	0  	0  	66.7  	215  	unknown  

Pu-Zn  	L = Zn2Pu + Zn58Pu13  	74  	66.7  	80.5  	827  	Eutectic  

Pu-Zn  	L + Zn22Pu3 = Zn58Pu13  	82  	88  	82  	879  	Peritectic  

Pu-Zn  	L + Zn17Pu2 = Zn22Pu3  	84  	89.5  	88  	890  	Peritectic  

Pu-Zn  	L = Zn17Pu2  	 	89.5  	 	928  	Congruent  

Pu-Zn  	L + Zn17Pu2 = Zn17Pu2 Zn+ ht  	96.5  	89.5  	90  	812  	Peritectic  

Pu-Zn  	Zn17Pu2 Zn+ ht = Zn17Pu2 Zn+ rt  	 	90  	 	770  	Polymorphic  

Pu-Zn  	L + Zn17Pu2 Zn+ rt = Zn9Pu  	98.5  	90  	90.5  	700  	Peritectic  

Pu-Zn  	L + Zn9Pu + (Zn)  	100  	90.5  	100  	419.58  	unknown  

P-Zn  	L = (Zn) + Zn3P2 rt  	99.34  	100  	60  	416  	Eutectic  

P-Zn  	L = Zn3P2 ht  	 	60  	 	1173  	Congruent  

P-Zn  	Zn3P2 ht = Zn3P2 rt  	 	60  	 	850  	Polymorphic  

P-Zn  	L = Zn3P2 ht + ZnP2 rt  	78  	60  	33.3  	980  	Eutectic  

P-Zn  	L = ZnP2 ht  	 	33.3  	 	1040  	Congruent  

P-Zn  	ZnP2 ht = ZnP2 rt  	 	33.3  	 	990  	Polymorphic  

Rb-Zn  	L1 + L2 = RbZn13  	0.1  	99.5  	92.9  	445  	Syntectic  

Rb-Zn  	L1 + (Rb) + RbZn13  	0  	0  	92.9  	39.48  	unknown  

Rb-Zn  	L2 + RbZn13 + (Zn)  	100  	92.9  	100  	419.58  	unknown  

Rh- Zn  	L + Zn21Rh5 + (Zn)  	100  	80.8  	100  	419.58  	unknown  

Ru-Zn  	L + Zn6Ru + (Zn)  	100  	85.7  	100  	419.58  	unknown  

Sb-Zn  	L = (Sb) + ZnSb  	33.5  	0  	49.5  	505  	Eutectic  

Sb-Zn  	L = Zn6.3Sb4.7 ht  	 	58  	 	564  	Congruent  

Sb-Zn  	L = Zn3Sb2 ht2  	 	60.5  	 	566  	Congruent  

Sb-Zn  	L = Zn3Sb2 ht1 + (Zn)  	99  	61.5  	100  	411  	Eutectic  

Sb-Zn  	L + Zn6.3Sb4.7 ht = ZnSb  	49  	57  	50.5  	546  	Peritectic  

Sb-Zn  	ZnSb + Zn6.3Sb4.7 ht = Zn5Sb4 ht  	53  	57  	55  	527  	Peritectoid  

Sb-Zn  	Zn5Sb4 ht = ZnSb + Zn6.3Sb4.7 rt  	54  	50.5  	57  	493  	Eutectoid  

Sb-Zn  	Zn5Sb4 ht + Zn6.3Sb4.7 ht = Zn6.3Sb4.7 rt  	56  	57  	57  	494  	Peritectoid  

Sb-Zn  	Zn6.3Sb4.7 ht = Zn6.3Sb4.7 rt + Zn3Sb2 ht2  	58.5  	58  	60  	492  	Eutectoid  

Sb-Zn  	Zn3Sb2 ht2 = Zn6.3Sb4.7 rt + Zn3Sb2 ht1  	60  	58  	60  	440  	Eutectoid  

Sb-Zn  	Zn3Sb2 ht1 = Zn6.3Sb4.7 rt + (Zn)  	61  	58  	100  	409  	Eutectoid  

Sb-Zn  	L + Zn3Sb2 ht2 = Zn3Sb2 ht1  	94.5  	61  	61.5  	455  	Peritectic  

Sc-Zn  	L = ScZn  	 	50  	 	1230  	Congruent  

Sc-Zn  	L + ScZn = ScZn2  	69  	50  	66.7  	1025  	Peritectic  

Sc-Zn  	L + ScZn2 = Sc13Zn58  	83  	66.7  	81.7  	820  	Peritectic  

Sc-Zn  	L = Sc13Zn58 + Sc3Zn17  	83.5  	81.7  	85  	815  	Eutectic  

Sc-Zn  	L = Sc3Zn17  	 	85  	 	820  	Congruent  

Sc-Zn  	L + Sc3Zn17 = ScZn12  	99  	85  	92.3  	475  	Peritectic  

Sc-Zn  	L = ScZn12 + (Zn)  	99.5  	92.3  	100  	415  	Eutectic  

Se-Zn  	L + (Se) + ZnSe  	0  	0  	50  	221  	unknown  

Se-Zn  	L = ZnSe  	 	50  	 	1526  	Congruent  

Se-Zn  	L1 = L2 + ZnSe  	61.9  	90.8  	50  	1360  	Monotectic  

Se-Zn  	L2 + ZnSe + (Zn)  	100  	50  	100  	419.58  	unknown  

Si-Zn  	L = (Si) + (Zn)  	99.955  	0  	100  	419.33  	Eutectic  

Sm-Zn  	(Sm) ht2 = (Sm) ht1 + ZnSm  	9  	2  	50  	670  	Eutectoid  

Sm-Zn  	L = (Sm) ht2 + ZnSm  	23.9  	12.5  	50  	680  	Eutectic  

Sm-Zn  	L = ZnSm  	 	50  	 	960  	Congruent  

Sm-Zn  	L = ZnSm + Zn2Sm rt  	56.4  	50  	65.5  	860  	Eutectic  

Sm-Zn  	L = Zn2Sm ht  	 	66.5  	 	942  	Congruent  

Sm-Zn  	L + Zn2Sm ht = Zn2Sm rt  	59  	65.5  	65.5  	905  	Peritectic  

Sm-Zn  	Zn2Sm ht = L + Zn2Sm rt  	68  	74.5  	68  	865  	Catatectic  

Sm-Zn  	L + Zn2Sm rt = Zn3Sm  	75.5  	67.5  	75  	855  	Peritectic  

Sm-Zn  	L = Zn3Sm + Zn11Sm3  	76  	75  	78.6  	850  	Eutectic  

Sm-Zn  	L + Zn58Sm13 = Zn11Sm3  	77.5  	81.7  	78.6  	870  	Peritectic  

Sm-Zn  	L = Zn58Sm13  	 	81.7  	 	908  	Congruent  

Sm-Zn  	L = Zn58Sm13 + Sm2Zn17  	85.5  	81.7  	89.5  	900  	Eutectic  

Sm-Zn  	Zn58Sm13 + Zn17Sm2 = Zn22Sm3 rt  	81.7  	89.5  	88  	890  	Peritectoid  

Sm-Zn  	L = Zn17Sm2  	 	89.5  	 	940  	Congruent  

Sm-Zn  	L + Zn17Sm2 = Zn12Sm rt  	99  	89.5  	92  	760  	Peritectic  

Sm-Zn  	L = Zn12Sm rt + (Zn)  	100  	92  	100  	419.58  	Eutectic  

Sn-Zn  	L = (Sn) rt + (Zn)  	14.9  	0.6  	100  	198.5  	Eutectic  

Sr-Zn  	L + (Sr) ht + (Sr) rt  	18  	0  	0  	547  	unknown  

Sr-Zn  	L = (Sr) rt + SrZn  	32.5  	0  	50  	369  	Peritectic  

Sr-Zn  	L + SrZn2 = SrZn  	47  	66.7  	50  	434  	Peritectic  

Sr-Zn  	L = SrZn2  	 	66.7  	 	575  	Congruent  

Sr-Zn  	L = SrZn2 + SrZn5 rt  	72.5  	66.7  	83.3  	554  	Eutectic  

Sr-Zn  	L + SrZn13 = SrZn5 ht  	81  	92.9  	83.3  	650  	Peritectic  

Sr-Zn  	SrZn5 ht = SrZn5 rt  	 	83.3  	 	620  	Polymorphic  

Sr-Zn  	L = SrZn13  	 	92.9  	 	830  	Congruent  

Sr-Zn  	L + SrZn13 = (Zn)  	100  	92.9  	100  	420  	Peritectic  

S-Zn  	L1 + (Zn) + ZnS rt  	100  	100  	50  	419.58  	unknown  

S-Zn  	L2 = L1 + ZnS ht  	55.78  	82.23  	50  	1670  	Monotectic  

S-Zn  	L = ZnS ht  	 	50  	 	1718  	Congruent  

S-Zn  	ZnS ht = ZnS rt  	 	50  	 	1020  	Polymorphic  

S-Zn  	L3 = L4 + ZnS rt  	38.4  	0.1  	50  	1000  	Monotectic  

Tb-Zn  	(Tb) ht = (Tb) rt + ZnTb rt  	11  	1  	50  	840  	Eutectoid  

Tb-Zn  	L = (Tb) ht + ZnTb rt  	25  	12  	50  	880  	Eutectic  

Tb-Zn  	L = ZnTb rt  	 	50  	 	1100  	Congruent  

Tb-Zn  	L = ZnTb rt + Zn2Tb  	58  	50  	66.7  	980  	Eutectic  

Tb-Zn  	L = Zn2Tb  	 	66.7  	 	1050  	Congruent  

Tb-Zn  	L + Zn17Tb2 rt = Zn12Tb  	98  	89.5  	92.3  	790  	Peritectic  

Tb-Zn  	L + Zn12Tb = (Zn)  	100  	92.3  	100  	420  	Peritectic  

Tc-Zn  	L + (Tc) = Zn7Tc  	99.18  	 	85.7  	950  	Peritectic  

Tc-Zn  	L + Zn7Tc = Zn15Tc  	100  	85.7  	94  	544  	Peritectic  

Tc-Zn  	L + Zn15Tc = (Zn)  	100  	94  	100  	419.58  	unknown  

Te-Zn  	L = (Te) + ZnTe  	0.27  	0  	50  	449  	Eutectic  

Te-Zn  	L = ZnTe  	 	50  	 	1300  	Congruent  

Te-Zn  	L1 = L2 + ZnTe  	65.4  	95  	50  	65.4  	Monotectic  

Te-Zn  	L = L1 + L2  	 	72.2  	 	1340  	Critical  

Te-Zn  	L2 + ZnTe + (Zn)  	100  	50  	100  	419.58  	unknown  

Th-Zn  	L + (Th) ht + (Th) rt  	17  	0  	0  	1360  	unknown  

Th-Zn  	L = (Th) rt + ZnTh2  	30.5  	0  	33.3  	1055  	Eutectic  

Th-Zn  	L = ZnTh2  	 	33.3  	 	1055  	Congruent  

Th-Zn  	L = ZnTh2 + Zn2Th  	48.6  	33.3  	66.7  	945  	Eutectic  

Th-Zn  	L = Zn2Th  	 	66.7  	 	1105  	Congruent  

Th-Zn  	L = Zn2Th + Zn4Th  	74.4  	66.7  	80  	1045  	Eutectic  

Th-Zn  	L = Zn4Th  	 	80  	 	1095  	Congruent  

Th-Zn  	L = Zn4Th + Zn17Th2  	86.8  	80  	89.5  	995  	Eutectic  

Th-Zn  	L = Zn17Th2  	 	89.5  	 	1015  	Congruent  

Th-Zn  	L + Zn17Th2 + (Zn)  	100  	89.5  	100  	419.58  	unknown  

Ti-Zn  	L + Zn2Ti = Zn3Ti  	96.5  	66.7  	75  	950  	Peritectic  

Ti-Zn  	L + Zn3Ti = Zn5Ti  	98.8  	75  	83.3  	486  	Peritectic  

Ti-Zn  	L + Zn5Ti = Zn22Ti3  	99  	83.3  	90.9  	470  	Peritectic  

Ti-Zn  	L + Zn22Ti3 = Zn16Ti  	99.3  	90.9  	93.7  	440  	Peritectic  

Ti-Zn  	L = Zn16Ti + (Zn)  	99.5  	93.7  	100  	420  	Eutectic  

Tl-Zn  	L = L1 + L2  	 	80  	 	826  	Critical  

Tl-Zn  	L2 = L1 + (Zn)  	99  	14  	100  	417  	Monotectic  

Tl-Zn  	L1 = (Tl) ht + (Zn)  	10  	0  	1000  	292  	Eutectic  

Tl-Zn  	(Tl) ht + (Tl) rt + (Zn)  	0  	0  	100  	230  	unknown  

Tm-Zn  	L = (Tm) + ZnTm  	29  	0  	50  	870  	Eutectic  

Tm-Zn  	L = ZnTm  	 	50  	 	1130  	Congruent  

Tm-Zn  	L = ZnTm + Zn2Tm  	59  	50  	66.7  	1030  	Eutectic  

Tm-Zn  	L = Zn2Tm  	 	66.7  	 	1070  	Congruent  

Tm-Zn  	L + Zn2Tm = Zn3Tm  	85  	66.7  	75  	870  	Peritectic  

Tm-Zn  	L + Zn3Tm = Zn58Tm13  	87  	75  	81.7  	850  	Peritectic  

Tm-Zn  	L + Zn58Tm13 = Zn5Tm  	90  	81.7  	83.3  	830  	Peritectic  

Tm-Zn  	L + Zn5Tm = Zn17Tm2 ht  	92  	83.3  	89.5  	800  	Peritectic  

Tm-Zn  	Zn17Tm2 ht = Zn17Tm2 rt  	 	89.5  	 	770  	Polymorphic  

Tm-Zn  	L + Zn17Tm2 rt = Zn12Tm  	98  	89.5  	92.3  	700  	Peritectic  

Tm-Zn  	L + Zn12Tm = (Zn)  	100  	92.3  	100  	420  	Peritectic  

U-Zn  	L1 = L2 + (U) ht2  	21  	80  	0  	1050  	Monotectic  

U-Zn  	L2 = (U) ht2 + Zn17U2 hex  	83.7  	0  	89.3  	942  	Eutectic  

U-Zn  	(U) ht2 + (U) ht1 + Zn17U2 hex  	0  	0  	89  	776  	unknown  

U-Zn  	(U) ht1 + (U) rt + Zn17U2 rhom  	0  	0  	89  	668  	unknown  

U-Zn  	L = Zn17U2 hex  	 	89.5  	 	970  	Congruent  

U-Zn  	L2 + Zn17U2 hex = Zn17U2 rhom  	98  	90  	90  	824  	Peritectic  

U-Zn  	Zn17U2 hex = (U) ht1 + Zn17U2 rhom  	89  	0  	89  	724  	Eutectoid  

U-Zn  	L + Zn17U2 rhom = Zn35.2U3.4  	99  	90  	91  	768  	Peritectic  

U-Zn  	L + Zn35.2U3.4 + (Zn)  	100  	92  	100  	419.58  	unknown  

V-Zn  	L + (V) = Zn5V4  	99  	0  	55.6  	670  	Peritectic  

V-Zn  	L + Zn5V4 = Zn3V  	99  	55.6  	75  	623  	Peritectic  

V-Zn  	L + Zn3V = Zn16V  	100  	75  	94  	420  	Peritectic  

V-Zn  	L = Zn16V + (Zn)  	100  	94  	100  	417.3  	Eutectic  

Yb-Zn  	L + (Yb) ht + (Yb) rt  	3  	0  	0  	795  	unknown  

Yb-Zn  	L = (Yb) rt + ZnYb  	26.5  	0  	50  	491  	Eutectic  

Yb-Zn  	L = ZnYb  	 	50  	 	650  	Congruent  

Yb-Zn  	L = ZnYb + Zn2Yb ht  	55.5  	50  	66  	645  	Eutectic  

Yb-Zn  	L = Zn2Yb ht  	 	67  	 	750  	Congruent  

Yb-Zn  	ZnYb + Zn2Yb ht = Zn2Yb rt  	50  	66  	66  	630  	Peritectoid  

Yb-Zn  	Zn2Yb ht = Zn2Yb rt + Zn11Yb3  	67  	67  	78.5  	400  	Eutectoid  

Yb-Zn  	L = Zn2Yb ht + Zn11Yb3  	75.6  	67  	78.5  	687  	Eutectic  

Yb-Zn  	L + Zn58Yb13 = Zn11Yb3  	76  	81.5  	79  	695  	Peritectic  

Yb-Zn  	L = Zn58Yb13  	 	81.5  	 	752  	Congruent  

Yb-Zn  	L = Zn17Yb2  	 	89.5  	 	754  	Congruent  

Yb-Zn  	L = Zn11Yb  	 	91.5  	 	755  	Congruent  

Yb-Zn  	L = Zn11Yb + (Zn)  	99.5  	91.5  	100  	419  	Eutectic  

Yb-Zn  	L = Zn58Yb13 + Zn17Yb2  	84.3  	82.5  	89.5  	742  	Eutectic  

Yb-Zn  	L = Zn17Yb2 + Zn11Yb  	89.9  	89.5  	91.5  	750  	Eutectic  

Y-Zn  	L + (Y) ht + (Y) rt  	4  	0  	0  	1478  	unknown  

Y-Zn  	L = (Y) rt + ZnY  	30  	0  	47  	875  	Eutectic  

Y-Zn  	L = ZnY  	 	50  	 	1105  	Congruent  

Y-Zn  	L = ZnY + Zn2Y ht  	58  	50  	66.7  	1015  	Eutectic  

Y-Zn  	L = Zn2Y ht  	 	66.7  	 	1080  	Congruent  

Y-Zn  	YZn + Zn2Y ht = Zn2Y rt  	50  	66.7  	66.7  	750  	Peritectic  

Y-Zn  	Zn2Y ht = Zn2Y rt + Zn3Y  	66.7  	66.7  	75  	630  	Eutectoid  

Y-Zn  	L + Zn2Y ht = Zn3Y  	83  	66.7  	75  	905  	Peritectic  

Y-Zn  	L + Zn3Y = Zn11Y3  	84  	75  	78.6  	895  	Peritectic  

Y-Zn  	L + Zn11Y3 = Zn9Y2  	85.5  	78.6  	81.7  	880  	Peritectic  

Y-Zn  	L + Zn9Y2 = Zn5Y  	86  	81.7  	83.3  	870  	Peritectic  

Y-Zn  	L = Zn5Y + Zn17Y2 hex  	87  	83.3  	89.5  	860  	Eutectic  

Y-Zn  	L = Zn17Y2 hex  	 	89.5  	 	890  	Congruent  

Y-Zn  	L + Zn17Y2 hex = Zn12Y  	99.5  	89.5  	92.3  	685  	Peritectic  

Y-Zn  	L + Zn12Y + (Zn)  	100  	92.3  	100  	419.58  	unknown  

Zn-Zr  	L = (Zn) + Zn22Zr  	0  	0  	6.7  	418.7  	Eutectic  

Zn-Zr  	L + Zn39Zr5 = Zn22Zr  	1.5  	14.3  	6.7  	545  	Peritectic  

Zn-Zr  	L + Zn3Zr = Zn39Zr5  	5  	25  	14.3  	750  	Peritectic  

Zn-Zr  	L + Zn2Zr = Zn3Zr ht  	21  	33.3  	25  	1100  	Peritectic  

Zn-Zr  	Zn3Zr ht = Zn3Zr  	 	25  	 	910  	Polymorphic  

Zn-Zr  	L = Zn2Zr  	 	33.3  	 	1180  	Congruent  

Zn-Zr  	L + Zn2Zr = ZnZr  	51  	33.3  	50  	1110  	Peritectic  

Zn-Zr  	L = ZnZr + (Zr) ht  	61.5  	50  	72.9  	1015  	Eutectic  

Zn-Zr  	(Zr) ht = ZnZr + (Zr) rt  	80.2  	50  	100  	750  	Eutectoid  



Found: 464 reactions

Return to Contents 



ASM Alloy Phase Diagrams Center, P. Villars, editor-in-chief; H. Okamoto and K. Cenzual, section editors;

http://www1.asminternational.org/AsmEnterprise/APD, ASM International, Materials Park, OH, USA, 2006-2015

© ASM International 2015. All Rights Reserved. Version 1.0.5.0



 	Alloy Phase Diagram Database™	Element 1: Element 2: Element 3:  

HomeExplorerSearchToolsHelp

 

Special Points Table



Return to Contents



Chemical System	Reaction	%A	%B	%C	Temperature, °C 	Reaction type 

Ag-Zr  	L = (Ag) + AgZr  	2.5  	0  	48.5  	940  	Eutectic  

Ag-Zr  	L + AgZr2 = AgZr  	66  	46.5  	50  	1136  	Peritectic  

Ag-Zr  	L + (Zr) ht = AgZr2  	63.5  	80.2  	66.7  	1190  	Peritectic  

Ag-Zr  	(Zr) ht = AgZr2 + (Zr) rt  	96.1  	67  	97.8  	820  	Eutectoid  

Al-Zr  	L + ZrAl3 = (Al)  	0  	25  	0  	660.8  	Peritectic  

Al-Zr  	L = ZrAl3  	 	25  	 	1580  	Congruent  

Al-Zr  	L = ZrAl3 + ZrAl2  	28  	25  	33.3  	1500  	Eutectic  

Al-Zr  	L = ZrAl2  	 	33.3  	 	1660  	Congruent  

Al-Zr  	L + ZrAl2 = Zr2Al3  	41  	33.3  	40  	1590  	Peritectic  

Al-Zr  	L = Zr2Al3 + Zr5Al4 ht  	49  	40  	55.6  	1485  	Eutectic  

Al-Zr  	Zr2Al3 + Zr5Al4 ht = ZrAl rt  	40  	55.6  	50  	1275  	Peritectoid  

Al-Zr  	L = Zr5Al4 ht  	 	55.6  	 	1550  	Congruent  

Al-Zr  	Zr5Al4 ht = ZrAl rt + Zr4Al3 rt  	55.6  	50  	57.1  	1000  	Eutectoid  

Al-Zr  	Zr5Al4 ht + Zr3Al2 = Zr4Al3 rt  	55.6  	60  	57.1  	1040  	Peritectoid  

Al-Zr  	L + Zr5Al4 ht = Zr3Al2  	61  	55.6  	60  	1480  	Peritectic  

Al-Zr  	L + Zr3Al2 = Zr5Al3 ht  	65  	60  	62.5  	1400  	Peritectic  

Al-Zr  	Zr5Al3 ht = Zr3Al2 + Zr2Al rt  	62.5  	60  	66.7  	1000  	Eutectoid  

Al-Zr  	L = Zr5Al3 ht + (Zr) ht  	69  	62.5  	74.1  	1350  	Eutectic  

Al-Zr  	Zr5Al3 ht + (Zr) ht = Zr2Al rt  	62.5  	80.1  	66.7  	1215  	Peritectoid  

Al-Zr  	Zr2Al rt + (Zr) ht = Zr3Al rt  	66.7  	88  	75  	1019  	Peritectoid  

Al-Zr  	Zr3Al rt + (Zr) ht = (Zr) rt  	75  	93.2  	91.7  	910  	Peritectoid  

Au-Zr  	L + Au4Zr = (Au)  	8  	20  	10  	1077  	Peritectic  

Au-Zr  	L + Au3Zr = Au4Zr  	13  	25  	20  	1254  	Peritectic  

Au-Zr  	L = Au3Zr  	 	25  	 	1572  	Congruent  

Au-Zr  	L = Au3Zr + Au2Zr  	30  	25  	33.3  	1535  	Eutectic  

Au-Zr  	L = Au2Zr  	 	33.3  	 	1587  	Congruent  

Au-Zr  	Au2Zr + AuZr ht = Au10Zr7 rt  	33.3  	47  	41.2  	1476  	Peritectoid  

Au-Zr  	L = Au2Zr + AuZr ht  	45  	33.3  	47  	1490  	Eutectic  

Au-Zr  	L = AuZr ht  	 	50  	 	1575  	Congruent  

Au-Zr  	AuZr ht + AuZr2 rt = Au2Zr3 ht  	55  	66.7  	60  	1097  	Peritectoid  

Au-Zr  	Au2Zr3 ht = AuZr ht + AuZr2 rt  	60  	54  	66.7  	927  	Eutectoid  

Au-Zr  	L + AuZr ht = AuZr2 rt  	68  	55  	66.7  	1146  	Peritectic  

Au-Zr  	L = AuZr3  	 	75  	 	1143  	Congruent  

Au-Zr  	L = AuZr3 + (Zr) ht  	80  	75  	84  	1105  	Eutectic  

Au-Zr  	(Zr) ht = AuZr3 + (Zr) rt  	90  	75  	98.5  	776  	Eutectoid  

Be-Zr  	L + (Be) ht + Be13Zr  	0  	0  	7.1  	1289  	unknown  

Be-Zr  	(Be) ht + (Be) rt + Be13Zr  	0  	0  	7.1  	1270  	unknown  

Be-Zr  	L = Be13Zr  	 	7.1  	 	1800  	Congruent  

Be-Zr  	L + Be13Zr = Be17Zr2  	21  	7.1  	10.5  	1590  	Peritectic  

Be-Zr  	L + Be17Zr2 = Be5Zr  	30  	10.5  	16.7  	1475  	Peritectic  

Be-Zr  	L + Be5Zr = Be2Zr  	46  	16.7  	33.3  	1235  	Peritectic  

Be-Zr  	L = Be2Zr + (Zr) ht  	65  	33.3  	96  	965  	Eutectic  

Be-Zr  	(Zr) ht = Be2Zr + (Zr) rt  	98  	33.3  	100  	800  	Eutectoid  

Bi-Zr  	L = (Bi) + ZrBi2  	0  	0  	33.3  	271.3  	Eutectic  

Bi-Zr  	L + ZrBi = ZrBi2  	4  	50  	33.3  	714  	Peritectic  

Bi-Zr  	L + Bi2Zr3 = ZrBi  	43  	60  	50  	1302  	Peritectic  

Bi-Zr  	L = Zr3Bi2  	 	60  	 	1497  	Congruent  

Bi-Zr  	L + Zr3Bi2 = Zr2Bi  	73  	60  	66.7  	1342  	Peritectic  

Bi-Zr  	L = Zr2Bi + (Zr) ht  	75  	66.7  	85  	1292  	Eutectic  

Bi-Zr  	? + (Zr) ht = (Zr) rt  	 	97  	96  	901  	Peritectoid  

B-Zr  	L = (B) rhom1 + ZrB12  	2.5  	1  	7.6  	2053  	Eutectic  

B-Zr  	L + ZrB2 = ZrB12  	4.5  	32  	7.6  	2082  	Peritectic  

B-Zr  	ZrB12 = (B) rhom1 + ZrB2  	7.6  	1  	32  	1696  	Eutectoid  

B-Zr  	L = ZrB2  	 	33  	 	3244  	Congruent  

B-Zr  	ZrB2 + (Zr) ht = BZr  	33.3  	99.5  	50  	1250  	Peritectoid  

B-Zr  	BZr = ZrB2 + (Zr) rt  	50  	33.3  	100  	800  	Eutectoid  

B-Zr  	L = ZrB2 + (Zr) ht  	86.3  	33.3  	99  	1662  	Eutectic  

B-Zr  	BZr + (Zr) ht + (Zr) rt  	50  	100  	100  	863  	unknown  

Cd-Zr  	CdZr2 + (Zr) ht = (Zr) rt  	66.7  	85  	82.5  	905  	Peritectoid  

Ce-Zr  	L2 = L1 + (Zr) ht  	90  	10  	96  	1490  	Monotectic  

Ce-Zr  	L1 + (Zr) ht = (Zr) rt  	3  	99  	94  	870  	Peritectic  

Ce-Zr  	L1 = (Ce) ht1 + (Zr) rt  	1  	0  	95  	780  	Eutectic  

Ce-Zr  	(Ce) ht1 + (Ce) ht2 + (Zr) rt  	0  	0  	96  	726  	unknown  

Ce-Zr  	(Ce) ht2 + (Ce) rt + (Zr) rt  	0  	0  	100  	61  	unknown  

Co-Zr  	L = (Co) ht + Zr2Co11  	9.5  	1  	15.5  	1232  	Eutectic  

Co-Zr  	L+ ZrCo2 = Zr6Co23  	17  	27  	20.7  	1452  	Peritectic  

Co-Zr  	(Co) ht + (Co) rt + Zr2Co11  	0  	0  	15.5  	422  	unknown  

Co-Zr  	L+ Zr6Co23 = Zr2Co11  	13.5  	20.7  	15.5  	1272  	Peritectic  

Co-Zr  	L = ZrCo2  	 	33.3  	 	1600  	Congruent  

Co-Zr  	L = ZrCo2 + ZrCo  	46.6  	35  	50  	1312  	Eutectic  

Co-Zr  	L = ZrCo  	 	50  	 	1400  	Congruent  

Co-Zr  	L = ZrCo + Zr2Co rt  	65  	50  	66.7  	1061  	Eutectic  

Co-Zr  	L = Zr2Co rt  	 	66.7  	 	1120  	Congruent  

Co-Zr  	L = Zr2Co rt + (Zr) ht  	78.5  	66.7  	95  	961  	Eutectic  

Co-Zr  	(Zr) ht = Zr2Co rt + (Zr) rt  	96  	66.7  	97.5  	834  	Eutectoid  

Cr-Zr  	L = (Cr) + ZrCr2 ht1  	17.2  	1.5  	31  	1592  	Eutectic  

Cr-Zr  	L = ZrCr2 ht2  	 	33.3  	 	1677  	Congruent  

Cr-Zr  	ZrCr2 ht2 = L + ZrCr2 ht1  	35.5  	46  	35  	1625  	Catatectic  

Cr-Zr  	ZrCr2 ht1 = (Cr) + ZrCr2 rt  	31  	1.2  	31  	1546  	Eutectoid  

Cr-Zr  	ZrCr2 ht2 = ZrCr2 ht1  	 	33.3  	 	1630  	Polymorphic  

Cr-Zr  	ZrCr2 ht1 = L + ZrCr2 rt  	36  	58  	36  	1560  	Catatectic  

Cr-Zr  	ZrCr2 ht1 = ZrCr2 rt  	 	35  	 	1565  	Polymorphic  

Cr-Zr  	L = ZrCr2 ht1 + (Zr) ht  	76.4  	38  	91.6  	1332  	Eutectic  

Cr-Zr  	(Zr) ht = ZrCr2 rt + (Zr) rt  	98.2  	37  	99.2  	831  	Eutectoid  

Cs-Zr  	L1 = (Cs) + (Zr) rt  	0  	0  	100  	28.39  	unknown  

Cu-Zr  	L = (Cu) + Cu5Zn  	8.6  	0.12  	18.2  	972  	Eutectic  

Cu-Zr  	L = Cu51Zr14  	 	21.5  	 	1115  	Congruent  

Cu-Zr  	L = Cu10Zr7  	 	41.2  	 	895  	Congruent  

Cu-Zr  	L + Cu51Zr14 = Cu5Zn  	11.5  	21.5  	18.2  	1012  	Peritectic  

Cu-Zr  	L + Cu51Zr14 = Cu8Zr3  	36  	21.5  	27.3  	975  	Peritectic  

Cu-Zr  	L = Cu8Zr3 + Cu10Zr7  	38.2  	27.3  	41.2  	885  	Eutectic  

Cu-Zr  	L = Cu10Zr7 + CuZr ht  	44  	41.2  	50  	890  	Eutectic  

Cu-Zr  	L = CuZr ht  	 	50  	 	935  	Congruent  

Cu-Zr  	CuZr ht = Cu10Zr7 + CuZr2 ht  	50  	41.2  	66.7  	715  	Eutectoid  

Cu-Zr  	L = CuZr + CuZr2 ht  	54.3  	50  	66.7  	926  	Eutectic  

Cu-Zr  	L = CuZr2 ht  	 	66.7  	 	1000  	Congruent  

Cu-Zr  	L = CuZr2 ht + (Zr) ht  	72.4  	66.7  	94.3  	995  	Eutectic  

Cu-Zr  	(Zr) ht = CuZr2 ht + (Zr) rt  	97.8  	66.7  	99.8  	822  	Eutectoid  

C-Zr  	L = (Zr) ht + ZrC0.95  	100  	100  	64  	1854  	Eutectic  

C-Zr  	L = ZrC0.95  	 	54  	 	3427  	Congruent  

C-Zr  	L = ZrC0.95 + (C) gra  	31.5  	50  	0  	2927  	Eutectic  

C-Zr  	(Zr) ht + ZrC0.95 = (Zr) rt  	100  	62  	100  	886  	Peritectoid  

Dy-Zr  	(Dy) ht = L + (Dy) rt  	2  	41  	1.5  	1300  	Catatectic  

Dy-Zr  	L = (Dy) rt + (Zr) ht  	43.3  	2  	80.6  	1280  	Eutectic  

Dy-Zr  	(Dy) rt + (Zr) ht = (Zr) rt  	1  	94.1  	92.9  	890  	Peritectoid  

Er-Zr  	L = (Er) + (Zr) ht  	34.1  	20  	55  	1300  	Eutectic  

Er-Zr  	(Er) + (Zr) ht = (Zr) rt  	14.5  	98.9  	97.2  	925  	Peritectoid  

Eu-Zr  	L1 + (Zr) ht + (Zr) rt  	0  	100  	100  	863  	unknown  

Eu-Zr  	L1 + (Eu) + (Zr) rt  	0  	0  	100  	822  	unknown  

Fe-Zr  	L + (Fe) rt + (Fe) ht  	8  	0  	0  	1394  	unknown  

Fe-Zr  	(Fe) ht + (Fe) rt + Fe2Zr  	0  	0  	32  	912  	unknown  

Fe-Zr  	L = (Fe) ht + Fe23Zr6  	8.8  	0  	20.7  	1335  	Eutectic  

Fe-Zr  	L + Fe2Zr + Fe23Zr6  	14.1  	27.6  	20.7  	1482  	Peritectic  

Fe-Zr  	Fe23Zr6 = (Fe) ht + Fe2Zr  	20.7  	0  	29  	1175  	Eutectoid  

Fe-Zr  	L = Fe2Zr  	 	32  	 	1675  	Congruent  

Fe-Zr  	L = Fe2Zr + FeZr2  	64.5  	33.3  	66.7  	995  	Eutectic  

Fe-Zr  	L = FeZr2  	 	66.7  	 	998  	Congruent  

Fe-Zr  	L = FeZr2 + (Zr) ht  	76  	66.7  	94  	928  	Eutectic  

Fe-Zr  	FeZr2 = Fe2Zr + FeZr3  	66.7  	33.3  	75  	554  	Eutectoid  

Fe-Zr  	FeZr2 + (Zr) ht = FeZr3  	66.7  	95  	75  	885  	Peritectoid  

Fe-Zr  	(Zr) ht = FeZr3 + (Zr) rt  	97.3  	75  	100  	796  	Eutectoid  

Ga-Zr  	L + ZrGa2 = ZrGa3  	16  	33.3  	25  	1275  	Peritectic  

Ga-Zr  	L + Zr2Ga3 = ZrGa2  	20  	40  	33.3  	1300  	Peritectic  

Ga-Zr  	ZrGa2 + Zr2Ga3 = Zr3Ga5 rt  	33.3  	40  	37.5  	1285  	Peritectoid  

Ga-Zr  	L + ZrGa rt = Zr2Ga3  	39  	50  	40  	1430  	Peritectic  

Ga-Zr  	L + Zr5Ga4 ht = ZrGa ht  	49  	55.6  	50  	1595  	Peritectic  

Ga-Zr  	ZrGa ht = ZrGa rt  	 	50  	 	1460  	Polymorphic  

Ga-Zr  	L + Zr3Ga2 = Zr5Ga4 ht  	54  	60  	55.6  	1530  	Peritectic  

Ga-Zr  	Zr5Ga4 ht = ZrGa rt + Zr3Ga2  	55.6  	50  	60  	1400  	Eutectoid  

Ga-Zr  	L + Zr5Ga3 = Zr3Ga2  	59  	62.5  	60  	1555  	Peritectic  

Ga-Zr  	L = Zr5Ga3  	 	62.5  	 	1575  	Congruent  

Ga-Zr  	Zr5Ga3 + (Zr) ht = Zr2Ga rt  	62.5  	97  	66.7  	950  	Peritectoid  

Ga-Zr  	L = Zr5Ga3 + (Zr) ht  	79  	62.5  	92  	1280  	Eutectic  

Ga-Zr  	(Zr) ht = Zr2Ga rt + (Zr) rt  	98.2  	66.7  	99.2  	860  	Eutectoid  

Gd-Zr  	L = (Gd) ht + (Zr) ht  	27.5  	5  	92.7  	1220  	Eutectic  

Gd-Zr  	(Gd) ht = (Gd) rt + (Zr) ht  	5  	2.5  	92.7  	1219  	Eutectoid  

Gd-Zr  	(Gd) rt + (Zr) ht = (Zr) rt  	1.5  	98.8  	97  	890  	Peritectoid  

Ge-Zr  	L = (Ge) + ZrGe2  	1.3  	0  	33.3  	934  	Eutectic  

Ge-Zr  	L + ZrGe = ZrGe2  	25  	50  	33.3  	1522  	Peritectic  

Ge-Zr  	L + Zr5Ge3 = ZrGe  	49  	62.5  	50  	2240  	Peritectic  

Ge-Zr  	L = Zr5Ge3  	 	62.5  	 	2330  	Congruent  

Ge-Zr  	L + Zr5Ge3 = Zr3Ge  	83  	62.5  	75  	1587  	Peritectic  

Ge-Zr  	L = Zr3Ge + (Zr) ht  	90.5  	75  	99.1  	1540  	Eutectic  

Ge-Zr  	Zr3Ge + (Zr) ht = (Zr) rt  	75  	99.5  	99  	896  	Peritectoid  

Hg-Zr  	L1 = (Hg) lt + Hg3Zr  	0  	0  	25  	-39  	Eutectic  

Ho-Zr  	L = (Ho) + (Zr) ht  	40  	30  	52  	1400  	Eutectic  

Ho-Zr  	(Ho) + (Zr) ht = (Zr) rt  	15  	98.9  	96.3  	905  	Peritectoid  

H-Zr  	(Zr) ht = (Zr) rt + ZrH1.6  	62.5  	94.07  	43.3  	550  	Eutectoid  

In-Zr  	L = (In) + ZrIn3  	0  	0  	25  	156  	Eutectic  

In-Zr  	L = Zr3In + (Zr) ht  	78  	75.5  	81.5  	1400  	Eutectic  

In-Zr  	InZr3 + (Zr) ht = (Zr) rt  	77.6  	90.7  	89.9  	1003  	Peritectoid  

Ir-Zr  	L = (Ir) + ZrIr3  	13  	7  	19  	2120  	Eutectic  

Ir-Zr  	L = ZrIr3  	 	25  	 	2280  	Congruent  

Ir-Zr  	L + ZrIr3 = ZrIr2  	35  	30  	33.3  	2085  	Peritectic  

Ir-Zr  	L = ZrIr2 + ZrIr ht  	42  	33.3  	47  	1870  	Eutectic  

Ir-Zr  	L = ZrIr ht  	 	50  	 	2050  	Congruent  

Ir-Zr  	ZrIr ht = Ir2Zr + ZrIr rt  	49  	33.3  	50  	900  	Eutectic  

Ir-Zr  	ZrIr ht + Ir3Zr5 = ZrIr rt  	50  	62.5  	51  	950  	Peritectoid  

Ir-Zr  	L + ZrIr ht = Zr5Ir3  	67  	52  	62.5  	1730  	Peritectic  

Ir-Zr  	L + Zr5Ir3 = Zr2Ir  	73  	62.5  	66.7  	1340  	Peritectic  

Ir-Zr  	L + Zr2Ir = Zr3Ir  	77  	66.7  	75  	1305  	Peritectic  

Ir-Zr  	L = Zr3Ir + (Zr) ht  	82  	75  	95  	1240  	Eutectic  

Ir-Zr  	(Zr) ht = Zr3Ir + (Zr) rt  	97  	75  	99  	775  	Eutectoid  

K-Zr  	L1 + (Zr) rt = (K)  	0  	100  	0  	64  	Peritectic  

Li-Zr  	L1 + (Zr) ht + (Zr) rt  	0  	100  	100  	863  	unknown  

Li-Zr  	L1 = (Li) rt + (Zr) rt  	0  	0  	100  	180.6  	unknown  

Lu-Zr  	L + (Lu) + (Zr) ht  	38  	30  	46  	1400  	Eutectic  

Lu-Zr  	(Lu) + (Zr) ht = (Zr) rt  	16  	97.9  	95.1  	932  	Peritectoid  

Mg-Zr  	L + (Zr) ht = (Zr) rt  	0.2  	 	 	864  	Peritectic  

Mg-Zr  	L + (Zr) rt = (Mg)  	0.161  	 	1.042  	653.6  	Peritectic  

Mn-Zr  	L = (Mn) ht3 + Mn2Zr  	5  	1.3  	26  	1160  	Eutectic  

Mn-Zr  	(Mn) ht3 = (Mn) ht2 + (Mn) ht1  	0.8  	0.7  	0.9  	1120  	Eutectoid  

Mn-Zr  	(Mn) ht3 + ZrMn2 = (Mn) ht1  	1  	26  	1.3  	1140  	Peritectoid  

Mn-Zr  	(Mn) ht1 + ZrMn2 = (Mn) rt  	0.6  	1.25  	27  	730  	Peritectoid  

Mn-Zr  	L = ZrMn2  	 	3.3  	 	1450  	Congruent  

Mn-Zr  	L + ZrMn2 = ZrMn  	62  	37  	50  	1175  	Peritectic  

Mn-Zr  	L = ZrMn + (Zr) ht  	67.5  	50  	89.8  	1090  	Eutectic  

Mn-Zr  	(Zr) ht = ZrMn + (Zr) rt  	95.1  	50  	99  	790  	Eutectoid  

Mo-Zr  	L + (Mo) = ZrMo2  	41.5  	10  	33  	1880  	Peritectic  

Mo-Zr  	L = ZrMo2 + (Zr) ht  	51  	37  	59  	1550  	Eutectic  

Mo-Zr  	(Zr) ht = ZrMo2 + (Zr) rt  	92.5  	40  	99.8  	738  	Eutectoid  

Na-Zr  	L1 + (Zr) ht + (Zr) rt  	0  	100  	100  	863  	unknown  

Na-Zr  	L1 + (Zr) rt = (Na) rt  	0  	100  	0  	98  	Peritectic  

Nb-Zr  	L = (Nb,Zr ht)  	 	78.3  	 	1743  	Minimum  

Nb-Zr  	(Zr ht,Nb) = (Nb) + (Zr) ht  	 	41.2  	 	977  	Critical  

Nb-Zr  	(Zr) ht = (Nb) + (Zr) rt  	81.3  	7.9  	99.3  	620  	Monotectoid  

Ni-Zr  	L = (Ni) + ZrNi5  	8.8  	1.78  	15.5  	1170  	Eutectic  

Ni-Zr  	L + Zr2Ni7 = ZrNi5  	15.5  	22.2  	17  	1300  	Peritectic  

Ni-Zr  	L = Zr2Ni7  	 	22.2  	 	1440  	Congruent  

Ni-Zr  	Zr2Ni7 + Zr8Ni21 = ZrNi3 rt  	22.2  	27.6  	25  	920  	Peritectoid  

Ni-Zr  	L + Zr2Ni7 = Zr8Ni21  	31.5  	22.2  	27.6  	1180  	Peritectic  

Ni-Zr  	L = Zr8Ni21 + Zr7Ni10  	36  	27.6  	41.5  	1070  	Peritectic  

Ni-Zr  	L + Zr9Ni11ht = Zr7Ni10  	41  	45  	43  	1160  	Peritectic  

Ni-Zr  	L + ZrNi = Zr9Ni11ht  	42  	50  	45  	1170  	Peritectic  

Ni-Zr  	Zr9Ni11ht = Zr7Ni10 + ZrNi  	45  	43.54  	50  	978  	Eutectoid  

Ni-Zr  	L = ZrNi  	 	50  	 	1280  	Congruent  

Ni-Zr  	L = ZrNi + Zr2Ni  	64  	50  	66.7  	1010  	Eutectic  

Ni-Zr  	L = Zr2Ni  	 	66.7  	 	1120  	Congruent  

Ni-Zr  	L = Zr2Ni + (Zr) ht  	76  	66.7  	97.08  	960  	Eutectic  

Ni-Zr  	(Zr) ht = Zr2Ni + (Zr) rt  	98  	66.7  	99.8  	845  	Eutectoid  

Np-Zr  	L = (Np) ht2 + (Zr) ht  	15  	4  	82  	630  	Eutectic  

Np-Zr  	(Zr) ht = (Np) ht2 + (Zr) rt  	83  	3.5  	95  	610  	Eutectoid  

Np-Zr  	(Np) ht2 + (Zr) rt = NpZr2 rt  	3  	96  	70  	550  	Peritectoid  

Np-Zr  	(Np) ht2 = (Np) ht1 + NpZr2 rt  	2.7  	2.2  	65  	530  	Eutectoid  

Np-Zr  	(Np) ht1 + NpZr2 rt = Np4Zr rt  	2  	61  	20  	315  	Peritectoid  

Np-Zr  	(Np) ht1 + (Np) rt + Np4Zr rt  	1.5  	1.5  	15  	280  	unknown  

N-Zr  	L + (Zr) rt = (Zr) ht  	95.6  	83.2  	95  	1883  	Peritectic  

N-Zr  	L + ZrN = (Zr) rt  	86.2  	60  	75.3  	1988  	Peritectic  

Os-Zr  	L = (Os) + ZrOs2  	21  	4  	33.3  	2435  	Eutectic  

Os-Zr  	L = ZrOs2  	 	33.3  	 	2659  	Congruent  

Os-Zr  	L + ZrOs2 = ZrOs  	59  	33.3  	50  	2007  	Peritectic  

Os-Zr  	L + ZrOs = Zr2Os ht  	70  	50  	66.7  	1691  	Peritectic  

Os-Zr  	Zr2Os ht = ZrOs + Os17Zr54  	66.7  	50  	76  	1153  	Eutectoid  

Os-Zr  	L + Zr2Os ht = Zr54Os17  	79  	66.7  	76  	1352  	Peritectic  

Os-Zr  	L = Zr54Os17 + (Zr) ht  	83  	76  	94  	1272  	Eutectic  

Os-Zr  	(Zr) ht = Zr54Os17 + (Zr) rt  	99.5  	76  	100  	860  	Eutectoid  

O-Zr  	L + (Zr) rt = (Zr) ht  	90  	80.5  	89.5  	1970  	Peritectic  

O-Zr  	L = (Zr) rt  	 	75  	 	2130  	Maximum  

O-Zr  	L = (Zr) rt + ZrO2 ht2  	60  	65  	38  	2065  	Eutectic  

O-Zr  	ZrO2 ht2 = (Zr) rt + ZrO2 ht1  	36.4  	68.8  	33.5  	1525  	Eutectoid  

O-Zr  	ZrO2 ht1 = ZrO2 rt  	 	33.3  	 	1205  	Polymorphic  

O-Zr  	(Zr) rt + Zr3O Zr+ rt = Zr6O rt  	86.2  	81.3  	86  	300  	Peritectoid  

O-Zr  	(Zr) rt + Zr3O rt = Zr3O Zr+ rt  	78.5  	76  	77.5  	400  	Peritectoid  

O-Zr  	Zr3O ht1 = Zr3O rt  	 	75.5  	 	430  	Maximum  

O-Zr  	Zr3O ht1 = Zr3O rt + Zr3O O+ rt  	73  	74.7  	72.5  	380  	Eutectoid  

O-Zr  	Zr3O ht1 + ZrO2 rt = Zr3O O+ rt  	71.4  	33.3  	71.4  	500  	Peritectoid  

Pb-Zr  	L = (Pb) + Zr5Pb3  	1.5  	0  	62.5  	310  	Eutectic  

Pb-Zr  	L = Zr5Pb3  	 	62.5  	 	2000  	Congruent  

Pb-Zr  	L = Zr5Pb3 + (Zr) ht  	77  	62.5  	87  	1400  	Eutectic  

Pb-Zr  	Zr5Pb3 + (Zr) ht = Zr3.33Pb0.67  	62.5  	92.5  	83.3  	1150  	Peritectoid  

Pb-Zr  	Zr3.33Pb0.67 + (Zr) ht = (Zr) rt  	83.3  	96.2  	95  	890  	Peritectoid  

Pd-Zr  	L + ZrPd3 = (Pd)  	12  	23  	17  	1590  	Peritectic  

Pd-Zr  	L = ZrPd3  	 	25  	 	1780  	Congruent  

Pd-Zr  	L + ZrPd3 = ZrPd2  	34  	29  	33.3  	1600  	Peritectic  

Pd-Zr  	L = ZrPd2 + ZrPd ht2  	39  	33.3  	41  	1400  	Eutectic  

Pd-Zr  	ZrPd ht2 = ZrPd2 + Zr3Pd4  	42  	33.3  	43  	1250  	Eutectoid  

Pd-Zr  	ZrPd ht2 = Zr3Pd4  	 	44  	 	1300  	Maximum  

Pd-Zr  	L = ZrPd ht2  	 	50.5  	 	1600  	Congruent  

Pd-Zr  	L = ZrPd ht2 + Zr2Pd  	65  	51  	66.7  	1080  	Eutectic  

Pd-Zr  	L = Zr2Pd  	 	66.7  	 	1085  	Congruent  

Pd-Zr  	L = Zr2Pd + (Zr) ht  	75.5  	66.7  	88.5  	1030  	Eutectic  

Pd-Zr  	(Zr) ht = Zr2Pd + (Zr) rt  	93  	66.7  	99.9  	765  	Eutectoid  

Pt-Zr  	L + ZrPt3 = (Pt)  	11  	25  	22  	1963  	Peritectic  

Pt-Zr  	L = ZrPt3  	 	25.5  	 	2154  	Congruent  

Pt-Zr  	L = ZrPt3 + ZrPt rt  	45  	28  	50  	2004  	Eutectic  

Pt-Zr  	L = ZrPt rt  	 	50  	 	2104  	Congruent  

Pt-Zr  	L + ZrPt rt = Zr5Pt3  	68  	50  	62.5  	1727  	Peritectic  

Pt-Zr  	L = Zr5Pt3 + (Zr) ht  	79.2  	64  	92  	1180  	Peritectic  

Pt-Zr  	(Zr) ht = Zr5Pt3 + (Zr) rt  	95.8  	64  	99.5  	827  	Eutectoid  

Pu-Zr  	(Pu ht5,Zr ht) + (Pu) ht3 = (Pu) ht4  	2  	6  	3  	500  	Peritectoid  

Pu-Zr  	(Pu) ht3 = (Pu) ht2 + Pu4Zr rt  	4  	3  	13  	280  	Eutectoid  

Pu-Zr  	(Pu) ht2 + Pu4Zr rt = (Pu) ht1  	3  	12  	7  	240  	Peritectoid  

Pu-Zr  	(Pu) ht1 = (Pu) rt + Pu4Zr rt  	3  	1.5  	11.5  	115  	Eutectoid  

Pu-Zr  	(Pu ht5,Zr ht) = (Pu) ht3  	 	57  	 	630  	Maximum  

Pu-Zr  	(Pu ht5,Zr ht) = (Pu) ht3 + (Zr) rt  	79  	70  	90  	597  	Eutectoid  

Pu-Zr  	(Pu) ht3 = Pu4Zr rt  	 	21  	 	345  	Maximum  

Pu-Zr  	(Pu) ht3 = Pu4Zr rt + (Zr) rt  	65  	27  	91  	267  	Eutectoid  

Rb-Zr  	L1 + (Rb) + (Zr) rt  	0  	0  	100  	39.48  	unknown  

Re-Zr  	L = (Re) + Zr5Re24  	13  	1.5  	15  	2400  	Eutectic  

Re-Zr  	L + Re2Zr = Zr5Re24  	16  	33  	17  	2500  	Peritectic  

Re-Zr  	L = ZrRe2  	 	33.3  	 	2750  	Congruent  

Re-Zr  	L + ZrRe2 = Zr2Re  	70  	38  	66.7  	1640  	Peritectic  

Re-Zr  	L = Zr2Re + (Zr) ht  	78.5  	66.7  	92  	1593  	Eutectic  

Re-Zr  	(Zr) ht = Zr2Re + (Y) rt  	96  	66.7  	97  	550  	Eutectoid  

Rh-Zr  	L = (Rh) + ZrRh3  	15  	11  	18  	1730  	Eutectic  

Rh-Zr  	L = ZrRh3  	 	25  	 	1900  	Congruent  

Rh-Zr  	L = ZrRh3 + Zr3Rh5  	33  	28  	37  	1720  	Eutectic  

Rh-Zr  	L + ZrRh ht1 = Zr3Rh5  	36  	38  	37.5  	1780  	Peritectic  

Rh-Zr  	ZrRh ht1 = Zr3Rh5 + Zr3Rh4 ht  	41  	37.5  	42.9  	1560  	Eutectoid  

Rh-Zr  	Zr3Rh4 ht = Zr3Rh5 + Zr3Rh4 rt  	42.9  	37.5  	42.9  	1500  	Eutectoid  

Rh-Zr  	ZrRh ht1 = Zr3Rh4 ht  	 	43  	 	1660  	Maximum  

Rh-Zr  	ZrRh ht1 + Zr3Rh4 ht = Zr3Rh4 rt  	45  	44  	44  	1630  	Peritectoid  

Rh-Zr  	L = ZrRh ht1  	 	50  	 	1910  	Congruent  

Rh-Zr  	L = Zr2Rh + (Zr) ht  	77  	66.7  	90  	1070  	Eutectoid  

Rh-Zr  	ZrRh ht1 = Zr3Rh4 rt = ZrRh rt  	48.5  	44  	48.5  	330  	Eutectoid  

Rh-Zr  	ZrRh ht1 + Zr2Rh = ZrRh rt  	50  	66.7  	50  	570  	Peritectoid  

Rh-Zr  	L + ZrRh ht1 = Zr2Rh  	71  	50  	66.7  	1170  	Peritectic  

Rh-Zr  	(Zr) ht = Zr2Rh + (Zr) rt  	94.5  	66.7  	99.9  	735  	Eutectoid  

Ru-Zr  	L = (Ru) + ZrRu2 ht  	22  	1.9  	32  	1715  	Eutectic  

Ru-Zr  	L + ZrRu = ZrRu2 ht  	31  	48  	33  	1825  	Peritectic  

Ru-Zr  	ZrRu2 ht = (Ru) + ZrRu  	33  	0  	48  	1285  	Eutectoid  

Ru-Zr  	L = ZrRu  	 	50  	 	2130  	Congruent  

Ru-Zr  	L = ZrRu + (Zr) ht  	79  	52  	89  	1240  	Eutectic  

Ru-Zr  	(Zr) ht = ZrRu + (Zr) rt  	92  	51  	99  	500  	Eutectoid  

Sb-Zr  	L = Zr5Sb3 ht  	 	62.5  	 	1900  	Congruent  

Sb-Zr  	Zr2Sb ht = Zr2Sb rt  	 	66.7  	 	1100  	Polymorphic  

Sb-Zr  	L = Zr3Sb + (Zr) ht  	82.5  	75  	92  	1430  	Eutectic  

Sb-Zr  	Zr3Sb + (Zr) ht = (Zr) rt  	75  	100  	99.4  	875  	Peritectoid  

Sc-Zr  	(Sc ht,Zr ht) = (Sc rt,Zr rt)  	 	30  	 	1420  	Maximum  

Si-Zr  	L = (Si) + ZrSi2  	10  	0  	33.3  	1370  	Eutectic  

Si-Zr  	L + ZrSi ht = ZrSi2  	25  	50  	33.3  	1620  	Peritectic  

Si-Zr  	L + Zr5Si4 ht = ZrSi ht  	47  	55.6  	50  	2210  	Peritectic  

Si-Zr  	ZrSi ht = ZrSi rt  	 	50  	 	1460  	Polymorphic  

Si-Zr  	L = Zr5Si4 ht  	 	55.6  	 	2250  	Congruent  

Si-Zr  	Zr5Si4 ht = Zr5Si4 rt  	 	55.6  	 	1860  	Polymorphic  

Si-Zr  	L + Zr5Si4 ht = Zr3Si2  	64  	55.6  	60  	2215  	Peritectic  

Si-Zr  	L + Zr3Si2 = Zr5Si3 ht  	68  	60  	62.8  	2180  	Peritectic  

Si-Zr  	Zr5Si3 ht = Zr3Si2 + SiZr2  	62.5  	60  	66.7  	1745  	Eutectoid  

Si-Zr  	L + Zr2Si = Zr3Si  	88  	66.7  	75  	1650  	Peritectic  

Si-Zr  	L = Zr3Si + (Zr) ht  	91.2  	75  	99.4  	1570  	Eutectic  

Si-Zr  	L + Zr5Si3 ht = Zr2Si  	78  	62.5  	66.7  	1925  	Peritectic  

Si-Zr  	(Zr) ht = Zr3Si + (Zr) rt  	99.7  	75  	99.7  	863  	Eutectic  

Sn-Zr  	L + (Sn) rt + ZrSn2  	0  	0  	33.3  	231.9681  	unknown  

Sn-Zr  	L + Zr5Sn3.2 = ZrSn2  	21  	55.6  	33.3  	1142  	Peritectic  

Sn-Zr  	L = Zr5Sn3.2 + (Zr) ht  	80.9  	62.5  	83  	1592  	Eutectic  

Sn-Zr  	Zr5Sn3.2 + (Zr) ht = Zr3.2Sn0.8  	62.5  	88  	80  	1327  	Peritectoid  

Sn-Zr  	Zr3.2Sn0.8 + (Zr) ht = (Zr) rt  	80  	95.1  	92.7  	982  	Peritectoid  

S-Zr  	L = ZrS2  	 	33.3  	 	1450  	Congruent  

Ta-Zr  	L = (Zr ht,Ta)  	 	85.4  	 	1847  	Minimum  

Ta-Zr  	(Zr ht,Ta) = (Ta) + (Zr) ht  	 	33.2  	 	1783  	Critical  

Ta-Zr  	(Zr) ht = (Ta) + (Zr) rt  	96.2  	3.5  	99.3  	801  	Eutectoid  

Tb-Zr  	L + (Tb) ht + (Tb) rt  	22  	4  	4  	1289  	unknown  

Tb-Zr  	L = (Tb) rt + (Zr) ht  	35  	6  	75  	1250  	Eutectic  

Tb-Zr  	(Tb) rt + (Zr) ht = (Zr) rt  	2  	96.5  	95.9  	915  	Peritectoid  

Te-Zr  	L = (Te) + ZrTe5 orth  	1  	0  	16.7  	440  	Eutectic  

Te-Zr  	L + ZrTe3 = ZrTe5 orth  	2  	25  	16.7  	549  	Peritectic  

Te-Zr  	L + Zr0.67Te = ZrTe3  	8  	34  	25  	959  	Peritectic  

Te-Zr  	L = Zr0.67Te  	 	41  	 	1660  	Congruent  

Te-Zr  	L + Zr0.67Te = Zr0.92Te  	51  	45  	48  	1580  	Peritectic  

Te-Zr  	L1 = L2 + Zr0.92Te  	52  	64  	48  	1560  	Monotectic  

Te-Zr  	Zr0.92Te + Zr5Te4 = ZrTe ht  	48  	55.6  	50  	1229  	Peritectoid  

Te-Zr  	L2 + Zr0.92Te = Zr5Te4  	68  	48  	55.6  	1520  	Peritectic  

Te-Zr  	L + Zr5Te4 = Zr3Te  	78  	55.6  	75  	1354  	Peritectic  

Te-Zr  	L = Zr3Te + (Zr) ht  	79  	75  	100  	1343  	Eutectic  

Te-Zr  	Zr3Te + (Zr) ht + (Zr) rt  	75  	100  	100  	863  	unknown  

Th-Zr  	L = (Th ht,Zr ht)  	 	46  	 	1350  	Minimum  

Th-Zr  	(Th ht,Zr ht) = (Th) ht + (Zr) ht  	 	53  	 	955  	Critical  

Th-Zr  	(Th) ht = (Th) rt + (Zr) ht  	46  	14.8  	60  	908  	Monotectoid  

Th-Zr  	(Zr) ht = (Th) rt + (Zr) rt  	85  	13.5  	100  	650  	Eutectoid  

Ti-Zr  	L = (Zr ht,Ti ht)  	 	39  	 	1540  	Minimum  

Ti-Zr  	(Zr ht,Ti ht) = (Zr rt,Ti rt)  	 	50  	 	605  	Minimum  

U-Zr  	(U) ht1 = (U) rt + (Zr) ht  	1.1  	1  	57  	659  	Eutectoid  

U-Zr  	(U ht2,Zr ht) = (U) ht2 + (Zr) ht  	 	30  	 	722  	Critical  

U-Zr  	(U) ht2 = (U) ht1 + (Zr) ht  	9.7  	2  	47  	685  	Eutectoid  

U-Zr  	(U) rt + (Zr) ht = UZr2 rt  	0.5  	68  	64  	615  	Peritectoid  

U-Zr  	(Zr) ht = UZr2 rt + (Zr) rt  	78  	78  	99.6  	607  	Eutectoid  

V-Zr  	L + (V) = ZrV2 rt  	48  	5  	33.3  	1300  	Peritectic  

V-Zr  	L = ZrV2 rt + (Zr) ht  	57  	35  	83.5  	1265  	Eutectic  

V-Zr  	(Zr) ht = ZrV2 rt + (Zr) rt  	91.4  	34.5  	99  	777  	Eutectoid  

W-Zr  	L + (W) = ZrW2  	76.5  	3.5  	33.3  	2160  	Peritectic  

W-Zr  	L = ZrW2 + (Zr) ht  	90  	34  	96  	1739  	Eutectic  

W-Zr  	(Zr) ht = ZrW2 + (Zr) rt  	99.75  	34  	100  	860  	Eutectoid  

Yb-Zr  	L2 = L1 + (Zr) ht  	99.5  	2  	100  	1850  	Monotectic  

Yb-Zr  	L1 + (Zr) ht + (Zr) rt  	0  	100  	100  	863  	unknown  

Yb-Zr  	L1 + (Yb) ht + (Zr) rt  	0  	0  	100  	819  	unknown  

Yb-Zr  	(Yb) ht + (Yb) rt + (Zr) rt  	0  	0  	100  	795  	unknown  

Y-Zr  	(Y) ht = (Y) rt + (Zr) ht  	3.6  	1.8  	100  	1063  	Eutectoid  

Y-Zr  	L = (Y) ht + (Zr) ht  	40.4  	4.9  	96.1  	1363  	Eutectic  

Y-Zr  	(Y) rt + (Zr) ht = (Zr) rt  	1  	100  	100  	880  	Peritectoid  

Zn-Zr  	L = (Zn) + Zn22Zr  	0  	0  	6.7  	418.7  	Eutectic  

Zn-Zr  	L + Zn39Zr5 = Zn22Zr  	1.5  	14.3  	6.7  	545  	Peritectic  

Zn-Zr  	L + Zn3Zr = Zn39Zr5  	5  	25  	14.3  	750  	Peritectic  

Zn-Zr  	L + Zn2Zr = Zn3Zr ht  	21  	33.3  	25  	1100  	Peritectic  

Zn-Zr  	Zn3Zr ht = Zn3Zr  	 	25  	 	910  	Polymorphic  

Zn-Zr  	L = Zn2Zr  	 	33.3  	 	1180  	Congruent  

Zn-Zr  	L + Zn2Zr = ZnZr  	51  	33.3  	50  	1110  	Peritectic  

Zn-Zr  	L = ZnZr + (Zr) ht  	61.5  	50  	72.9  	1015  	Eutectic  

Zn-Zr  	(Zr) ht = ZnZr + (Zr) rt  	80.2  	50  	100  	750  	Eutectoid  



Found: 358 reactions

Return to Contents 



ASM Alloy Phase Diagrams Center, P. Villars, editor-in-chief; H. Okamoto and K. Cenzual, section editors;

http://www1.asminternational.org/AsmEnterprise/APD, ASM International, Materials Park, OH, USA, 2006-2015

© ASM International 2015. All Rights Reserved. Version 1.0.5.0
